Repository: jackybrons/drc-imoe

# Datasets

This project contains standardized multi-condition, multi-chemistry datasets for degradation forecasting of retired lithium-ion batteries in second-life applications. All official preprocessed data is stored under `datasets/processed/`.

---

## 1. Directory Structure

```text
datasets/
├── processed/              # Official preprocessed-data root used by training and evaluation
│   ├── UL-NCA/             # UL laboratory NCA cell data (66 cells)
│   ├── UL-NCM/             # UL laboratory NCM cell data (55 cells)
│   ├── UL-NCMNCA/          # UL laboratory mixed-chemistry cell data (9 cells)

File: datasets/processed/UL-NCMNCA/CY25-05_2-#2.csv (part 3 of 60)
Cycle,Charge_Current,Discharge_Current,Temperature,Capacity_Increment,Relaxation_Voltage,Discharge_Capacity
34,0.5,2,25,"[0.0, 27.564748016622104, 55.75554255814876, 86.52394324973449, 124.78299420343632, 178.61021226067834, 243.6552167175609, 306.95917906203596, 366.94975495012665, 420.4027606592817, 469.0370718349239, 513.708895907441, 554.1665361089408, 592.2640605365068, 627.0873886256547, 660.03288434344, 690.9350223683064, 720.5821818923253, 749.0855686412972, 777.2690622665004, 804.6838219493632, 831.6564631707395, 859.1021234522107, 886.972633517054, 915.1231487116954, 944.4337328987144, 974.5685038172262, 1004.6426349697938, 1035.464338325124, 1067.6582171669202, 1100.8150374440986, 1135.1845680868187, 1170.2630650589697, 1204.7844455490274, 1236.8002238120484, 1266.2603294732917, 1293.2723656928501, 1318.8460399491116, 1342.8735897814363, 1366.0125117920766, 1388.4252541377134, 1410.453650958447, 1432.238407637225, 1454.4465507596203, 1477.090494955694, 1500.4543858070147, 1525.5315039609372, 1555.186054533527, 1595.2068780218306, 1640.601733062268]","[4.195000599999999, 4.1938195, 4.1928744, 4.1921263, 4.1913781000000006, 4.1907873, 4.1901574, 4.189527, 4.1890941, 4.1885819, 4.1880703, 4.1879129, 4.1874008, 4.187007, 4.1866131, 4.1863375, 4.1860619, 4.1857862, 4.1854711, 4.1850381, 4.1847229, 4.184526, 4.1844473, 4.184014299999999, 4.184093, 4.1835809, 4.1834631, 4.1832662, 4.1831083, 4.1828327000000005, 4.1825967, 4.182518, 4.1823997, 4.1822028, 4.1822028, 4.1818485, 4.1816516, 4.1814942, 4.181376, 4.181257700000001, 4.1811395, 4.1810217000000005, 4.1809821000000005, 4.1807852, 4.1805096, 4.1803913, 4.18047, 4.180234, 4.1801553, 4.1800766000000005, 4.179918799999999, 4.1797614, 4.1797614, 4.1796432, 4.1796041, 4.179407100000001, 4.179407100000001, 4.1792102, 4.1790524, 4.1790524, 4.1790133, 4.1789737, 4.1786981, 4.1787767, 4.178659, 4.1785407, 4.1785407, 4.178462000000001, 4.1784225, 4.1783042, 4.1783042, 4.1781073, 4.1781468, 4.1779499, 4.1779895, 4.1781073, 4.1779499, 4.177753, 4.177753, 4.1776743, 4.177556, 4.1774383, 4.1774774, 4.1775169000000005, 4.1774383, 4.1773987, 4.1772017, 4.177162200000001, 4.1770835, 4.177162200000001, 4.177162200000001, 4.1770048, 4.1769261, 4.1769261, 4.1769261, 4.1767688, 4.1766505, 4.1767688, 4.1766505, 4.1766896, 4.1765323, 4.1766109, 4.1765718000000005, 4.1764536, 4.1763749, 4.1764932, 4.1763749, 4.1763353, 4.1762176, 4.176256700000001, 4.1760993, 4.1760993, 4.1760993, 4.176256700000001, 4.176059700000001, 4.175981, 4.175981, 4.1758237000000005, 4.1758628]",2404.9184327292232
35,0.5,2,25,"[0.0, 27.771237370395625, 55.9751844868922, 86.49782092200451, 124.36259007700153, 178.320228476098, 243.35729541712317, 306.9563717281535, 366.2167007685292, 419.18797256983896, 468.53799500211994, 513.7732707508878, 554.1196083789524, 591.7966895320102, 626.4122203123374, 658.7843993464334, 690.0277630947443, 719.7156492415496, 748.1141989621209, 776.5250592914284, 803.8245218764024, 831.0813283361744, 858.2720020252506, 885.7950689407554, 914.810276223783, 943.8310922533809, 973.3760564683836, 1003.7064746340878, 1034.6872816033888, 1066.6905631733848, 1099.6037172675065, 1134.2827497042003, 1168.9782913070899, 1203.4257273373005, 1235.2759298467968, 1264.5244447751675, 1291.5231361072165, 1317.1035034560114, 1341.0962227905507, 1364.2978628580258, 1386.7940940182211, 1408.555926857789, 1430.9392508285277, 1452.943673106217, 1475.6296378374327, 1499.556135960845, 1524.5086924571183, 1554.1774207590806, 1594.5714997900945, 1640.6154000270571]","[4.195118900000001, 4.1938591, 4.1929927000000005, 4.1922836000000006, 4.1915355000000005, 4.1907873, 4.1901965, 4.1898026, 4.189291000000001, 4.1888185, 4.1882277000000006, 4.1878734, 4.1875191, 4.187322099999999, 4.1868496, 4.1863375, 4.1860619, 4.1858649, 4.1854711, 4.185235, 4.185116799999999, 4.1846442, 4.184526, 4.1843295, 4.184014299999999, 4.1837778, 4.1835418, 4.1836205, 4.1832662, 4.1830297, 4.1827936, 4.1825571, 4.1825571, 4.1824393, 4.1822424, 4.1820455, 4.1818876000000005, 4.1816516, 4.1814942, 4.1814547, 4.181179, 4.181218100000001, 4.1810217000000005, 4.1809821000000005, 4.1807065, 4.1805491, 4.1805096, 4.18047, 4.1801944, 4.1801157, 4.1800766000000005, 4.180037, 4.1799974, 4.1796432, 4.1796041, 4.1794858, 4.179367500000001, 4.1794462, 4.1792102, 4.179367500000001, 4.1792889, 4.1790919, 4.1789346, 4.1790919, 4.1788559, 4.1786194, 4.1786981, 4.178737600000001, 4.1785407, 4.1783834, 4.1783834, 4.1783042, 4.1781864, 4.1781864, 4.1781468, 4.1780286, 4.1779499, 4.1778712, 4.1778712, 4.1779108, 4.1777139, 4.177753, 4.1777139, 4.1774774, 4.1774383, 4.1775169000000005, 4.1773987, 4.17732, 4.17732, 4.17732, 4.1772804, 4.1770444, 4.1770444, 4.1770444, 4.1770444, 4.1770048, 4.1768866, 4.1769261, 4.1768079, 4.1767688, 4.1766896, 4.1766109, 4.1766109, 4.1766505, 4.1766505, 4.176414, 4.1763749, 4.1764536, 4.1764536, 4.1762962, 4.176414, 4.176256700000001, 4.176178, 4.1760993, 4.1761384, 4.1760993, 4.175981, 4.175981, 4.1759415]",2404.0132878540053
36,0.5,2,25,"[0.0, 26.362465206138836, 54.750382664528956, 84.95634596233424, 123.52432256511031, 176.0544281299875, 241.24209634111537, 305.33370051316683, 364.4702132793657, 417.78358444349624, 466.7285276484763, 511.3745575120064, 552.8766155049618, 590.1458940982861, 624.8903638964666, 657.5515667737316, 688.5926739472725, 718.2647928203039, 746.8765903437998, 775.2084538508068, 802.4460053256182, 829.5919338879121, 857.0130835043983, 884.821741893544, 913.2460042576865, 942.3659234977752, 972.1834981545087, 1002.5234039506247, 1033.3025018170138, 1065.1437837790552, 1098.5715455228546, 1133.051975297416, 1168.0118955247317, 1202.2534803820497, 1234.728707930997, 1263.580785463112, 1290.855082542669, 1315.9846623073622, 1339.9199762039548, 1363.1004226615057, 1385.348098662572, 1407.4551500918847, 1428.9399927708575, 1451.3664582003735, 1473.817638522335, 1497.4115698730418, 1522.485007419715, 1552.221204439905, 1592.66254340682, 1637.122068244018]","[4.1950402, 4.1937799, 4.1928744, 4.1919689, 4.1914568, 4.190708600000001, 4.1901178, 4.189527, 4.189015400000001, 4.1885819, 4.1880703, 4.187716, 4.1874404, 4.1869678, 4.1868496, 4.1861801, 4.1859436, 4.185589299999999, 4.1853924, 4.185156299999999, 4.1848807, 4.1846442, 4.184093, 4.1839356, 4.1839356, 4.18366, 4.1834631, 4.1831875, 4.1830297, 4.1825967, 4.1825571, 4.1824784, 4.1820846, 4.1820455, 4.1820059, 4.1817303, 4.1817303, 4.1814547, 4.1812973, 4.181179, 4.1809034, 4.1808248, 4.1807065, 4.1805096, 4.1805096, 4.1802735, 4.180234, 4.180234, 4.1798401, 4.1797614, 4.1797614, 4.1796432, 4.1796041, 4.179367500000001, 4.1793284, 4.1792889, 4.179367500000001, 4.1790524, 4.1791706, 4.1788559, 4.1785798, 4.1788559, 4.178462000000001, 4.178659, 4.1785407, 4.1783834, 4.1782651, 4.1782651, 4.1781073, 4.1781468, 4.1782255, 4.1780682, 4.1778712, 4.1778316, 4.1777139, 4.177792500000001, 4.1776743, 4.1774774, 4.1775956, 4.1774383, 4.1774774, 4.1774383, 4.1772413, 4.177162200000001, 4.1772413, 4.1770835, 4.1770048, 4.1770835, 4.1770444, 4.1769657, 4.1768475, 4.1767688, 4.1767688, 4.1768475, 4.1766896, 4.1766896, 4.1766109, 4.1766109, 4.176414, 4.1764536, 4.1766109, 4.1762176, 4.1763353, 4.1763353, 4.1762962, 4.176256700000001, 4.176178, 4.1761384, 4.1760206, 4.1760206, 4.1759024, 4.175981, 4.1759024, 4.1759415, 4.1758237000000005, 4.175745, 4.1759024, 4.1756659, 4.1756268]",2401.932081365017
37,0.5,2,25,"[0.0, 25.93582935931397, 54.36768198960317, 84.66945395883408, 123.18194967079035, 175.57770736525947, 240.67656223875133, 303.97567139847206, 363.4846024062199, 416.6893942251263, 465.58365762768517, 510.3848328409206, 551.1552044089945, 588.881953901822, 623.8385494276347, 656.4358721848992, 687.6036398698745, 717.0732660125825, 745.9297435099584, 773.9842389678233, 801.33342026384, 828.4379122329856, 855.7892490939969, 883.3874546658913, 911.7104204613984, 941.0071078612564, 970.6431382135286, 1000.8976204244632, 1031.9131432956817, 1064.2355474917297, 1096.7420822622412, 1131.4054132764475, 1166.4440005818183, 1200.6426338660021, 1232.4627525777682, 1261.466813386988, 1288.7095604938459, 1313.9151498891827, 1337.638625093122, 1360.5649227819072, 1383.097023446836, 1404.97549821932, 1426.836076616665, 1448.657582135632, 1471.207268465394, 1494.7566816202973, 1519.4068888953398, 1548.7744209705234, 1587.7441044638963, 1633.672847671236]","[4.1948433, 4.1937799, 4.1926379, 4.191850700000001, 4.1912599, 4.1905513, 4.189920900000001, 4.1892514, 4.1887789, 4.1882672, 4.1877551, 4.1875191, 4.187046499999999, 4.1867709, 4.1862984, 4.1858649, 4.1855502, 4.185116799999999, 4.184919799999999, 4.184683799999999, 4.1843686, 4.1841717, 4.1838961, 4.1836991, 4.1835809, 4.1831875, 4.182951, 4.1828327000000005, 4.1827936, 4.1824393, 4.1822028, 4.1819272000000005, 4.1818089, 4.1817698, 4.181376, 4.181179, 4.181218100000001, 4.1809425000000005, 4.1808248, 4.1807065, 4.1806669, 4.1804309, 4.180234, 4.1801553, 4.180234, 4.1800766000000005, 4.179801, 4.1797218, 4.1796041, 4.1794462, 4.1795645, 4.1792493, 4.1791315, 4.1792102, 4.1790524, 4.1787767, 4.1787767, 4.1788559, 4.178659, 4.178462000000001, 4.1785011, 4.1782255, 4.1783834, 4.1781073, 4.1781468, 4.1779108, 4.1778712, 4.1779895, 4.1778712, 4.1777139, 4.1777139, 4.1776347000000005, 4.1773987, 4.17732, 4.1774383, 4.17732, 4.17732, 4.1772804, 4.177162200000001, 4.1772017, 4.1769261, 4.1768475, 4.1768079, 4.1766896, 4.1767688, 4.1767292000000005, 4.1765323, 4.1766896, 4.1765718000000005, 4.1764536, 4.176414, 4.1765323, 4.176414, 4.176414, 4.176178, 4.1763353, 4.176059700000001, 4.1760993, 4.1760206, 4.1760206, 4.1759415, 4.1758628, 4.1760993, 4.1759024, 4.1758237000000005, 4.175587200000001, 4.1756268, 4.1757054, 4.175587200000001, 4.1755481, 4.1755481, 4.1755085, 4.1754689, 4.175311600000001, 4.1754298, 4.175311600000001, 4.175311600000001, 4.1752329, 4.175311600000001]",2400.197669701335
38,0.5,2,25,"[0.0, 28.500596468068693, 56.61553513711203, 86.86334726301709, 124.77886993158484, 178.18597190359048, 242.89231607588192, 306.7717090011861, 365.6954919949609, 419.6257837914204, 468.94720118527516, 513.4653890068229, 553.8021126468649, 591.1865993472624, 625.9564558807052, 658.6908578904935, 689.6139373146212, 719.1811151844121, 747.7105732267304, 775.8316917126084, 803.5152251392534, 830.4880233738135, 857.962666369362, 885.7757399882261, 914.3399560105182, 943.3532724158648, 972.9408975485954, 1003.611477763389, 1034.0930447032938, 1065.9846067081876, 1098.8606771029376, 1133.1301574823656, 1168.0317265480571, 1202.1131916039276, 1234.2920601593473, 1263.4474484418079, 1290.6330849270425, 1315.7759952523475, 1339.9947269950972, 1363.1677367450075, 1385.012051645676, 1407.1663992112963, 1428.9200322136548, 1450.925705009011, 1473.6979215094634, 1496.776383000175, 1521.4273949037993, 1550.3059006277185, 1589.2785709325085, 1633.636711203882]","[4.195079799999999, 4.1938982000000005, 4.1929531, 4.1921654, 4.1913385000000005, 4.190905600000001, 4.1901178, 4.1896849000000005, 4.1890941, 4.1885819, 4.1882277000000006, 4.1877947, 4.1875191, 4.1870856, 4.186731299999999, 4.186258799999999, 4.1862192, 4.1858258, 4.1854711, 4.1852746, 4.1849985, 4.1845655, 4.1844082, 4.184014299999999, 4.183857, 4.1837387, 4.1835022, 4.1833844, 4.1830297, 4.1828327000000005, 4.182951, 4.182518, 4.1823602, 4.1823211, 4.1820455, 4.1817698, 4.1817698, 4.1814151, 4.1813364, 4.181257700000001, 4.1810608, 4.1810217000000005, 4.1809034, 4.1806669, 4.1806278, 4.1804309, 4.1803913, 4.180234, 4.180234, 4.1799583, 4.1799583, 4.1799974, 4.1797614, 4.1796041, 4.1794462, 4.1793284, 4.179367500000001, 4.179367500000001, 4.1791706, 4.1790919, 4.1790919, 4.1788163, 4.1787767, 4.178659, 4.1786981, 4.1785798, 4.178659, 4.178462000000001, 4.1783834, 4.1782255, 4.1783042, 4.1781864, 4.1781073, 4.1781073, 4.1781468, 4.1781468, 4.177792500000001, 4.1777139, 4.1775956, 4.1777139, 4.1776743, 4.1775956, 4.17732, 4.1773987, 4.17732, 4.1773591, 4.1773591, 4.17732, 4.1771231, 4.1770444, 4.177162200000001, 4.1769657, 4.1770444, 4.1767688, 4.1768079, 4.1768475, 4.1768079, 4.1766505, 4.1766505, 4.1766505, 4.1764932, 4.1765718000000005, 4.1762962, 4.1764536, 4.1762176, 4.1763353, 4.1763353, 4.1763353, 4.1763353, 4.176256700000001, 4.176059700000001, 4.1760206, 4.176059700000001, 4.176059700000001, 4.1760206, 4.1759024, 4.1757841, 4.1758628, 4.175745]",2399.278100017089
39,0.5,2,25,"[0.0, 27.56887362048002, 55.82404068407919, 86.10426663897016, 123.89713603496006, 176.75252145077258, 241.5374587139964, 305.5671435080308, 364.5282389250164, 418.12302267296553, 466.8413537246169, 511.3764840639239, 552.016871880784, 589.6620768778143, 624.6916146814142, 657.2589373161709, 688.0261645724181, 717.5488475922771, 746.713942185831, 774.4735588685103, 801.9270967734783, 829.1162440728767, 856.2500571143787, 883.9492255554219, 912.4723877935603, 941.6110894730302, 971.2536040234822, 1001.3547640394179, 1032.0308621585746, 1063.9392046820851, 1096.89869812261, 1131.4948588890907, 1166.1649454881724, 1200.651018599855, 1232.2150454350644, 1261.8043658456545, 1288.9298503411246, 1314.341778297487, 1338.2776433902852, 1361.0567647628561, 1383.5757034767987, 1405.1681992429137, 1427.2039416904702, 1449.183299928215, 1471.547812500575, 1494.6797873421767, 1519.697152656185, 1548.3810872990912, 1587.4584183774068, 1630.2618170528172]","[4.194922, 4.1939378, 4.1930714, 4.1922445, 4.1914568, 4.1907873, 4.1902752, 4.189724, 4.1891727, 4.1887002, 4.1883063, 4.1879129, 4.1874795, 4.1872039, 4.1866918, 4.1862984, 4.1860619, 4.1857862, 4.185432, 4.185235, 4.1848807, 4.1848021, 4.1844473, 4.1841326, 4.1838961, 4.1838174, 4.1834631, 4.1834631, 4.1831479, 4.1829119, 4.182754, 4.1826358, 4.182518, 4.1822028, 4.1822424, 4.1819668, 4.1818089, 4.1814547, 4.1814547, 4.1813364, 4.1811395, 4.1809821000000005, 4.1809034, 4.1807852, 4.1807065, 4.1803913, 4.1803913, 4.1803913, 4.180312600000001, 4.1801157, 4.1799583, 4.1799974, 4.179682700000001, 4.1795645, 4.1796432, 4.1795645, 4.179367500000001, 4.179367500000001, 4.1792493, 4.1790919, 4.1790919, 4.1790524, 4.178895, 4.1787767, 4.1788163, 4.178737600000001, 4.1786194, 4.1785407, 4.1783834, 4.1783834, 4.1785011, 4.1782651, 4.1781864, 4.1781073, 4.1781468, 4.1779895, 4.1780286, 4.1778316, 4.1779108, 4.1776743, 4.1776347000000005, 4.1775956, 4.1775956, 4.1775956, 4.1774383, 4.1772413, 4.1773591, 4.1772804, 4.177162200000001, 4.1771231, 4.1770835, 4.1772017, 4.1770048, 4.1768475, 4.1769261, 4.1768475, 4.1767688, 4.1767688, 4.1766896, 4.1766109, 4.1766505, 4.1765323, 4.1766505, 4.176414, 4.1765718000000005, 4.176414, 4.1764536, 4.1760993, 4.176256700000001, 4.1762962, 4.1761384, 4.176256700000001, 4.1760993, 4.1761384, 4.1760206, 4.175981, 4.1760993, 4.175981, 4.1759024]",2398.463835638019
40,0.5,2,25,"[0.0, 27.566092504422045, 55.35109925804045, 85.75442639370681, 124.44967211228607, 176.16214661593153, 241.77672880537693, 305.16576198621874, 363.9410247785979, 417.72873310685566, 466.4432856730173, 510.84683227324626, 551.3581779731443, 589.0729253607284, 623.9008918529672, 656.4830217087161, 687.3532784206044, 716.9759394778376, 745.425466991804, 773.5450954845788, 800.8535511634237, 828.1625916596087, 855.4516117057395, 883.1730751192252, 911.4987759309007, 940.5647496092669, 970.2230723319639, 1000.3136892143328, 1030.9913602516035, 1063.0104089635738, 1095.8439351478414, 1130.401849056072, 1164.8927112068018, 1199.3545481596393, 1231.1870042385003, 1260.5919964721065, 1287.5961697455382, 1312.8794699131495, 1336.9533016554333, 1359.9173478905454, 1382.1131175069168, 1404.3472552476128, 1425.8104795262511, 1447.784526810352, 1470.1794810957176, 1493.4333278545978, 1518.2293645229847, 1546.873861209484, 1585.4137234194804, 1630.3110971482365]","[4.195000599999999, 4.1938591, 4.1930318, 4.1920476, 4.1915355000000005, 4.1908269, 4.1901965, 4.189606200000001, 4.189291000000001, 4.1886611, 4.1881886, 4.1877947, 4.187322099999999, 4.1869678, 4.1864953, 4.186258799999999, 4.1859045, 4.185628899999999, 4.1851954, 4.185156299999999, 4.1848412, 4.1844473, 4.1842899, 4.184093, 4.1837387, 4.1836205, 4.1834235, 4.1831479, 4.1828723, 4.1826358, 4.1825967, 4.182163200000001, 4.1820846, 4.1818089, 4.1818485, 4.1817303, 4.181376, 4.1814151, 4.1815333, 4.1809425000000005, 4.1809425000000005, 4.180588200000001, 4.1805491, 4.180588200000001, 4.18047, 4.1803913, 4.1800766000000005, 4.1800766000000005, 4.179918799999999, 4.1798401, 4.1797218, 4.179682700000001, 4.1794462, 4.179367500000001, 4.1793284, 4.1792493, 4.1790524, 4.1790919, 4.178895, 4.1787767, 4.1787767, 4.178659, 4.178737600000001, 4.1785011, 4.1783438, 4.1783438, 4.1781073, 4.1781864, 4.1780682, 4.1780286, 4.1778712, 4.1779895, 4.1777139, 4.1777139, 4.1777139, 4.1776347000000005, 4.1774774, 4.1776347000000005, 4.177556, 4.1773591, 4.1773987, 4.1772413, 4.1772804, 4.1770444, 4.1771231, 4.1770444, 4.1768475, 4.1769261, 4.1768866, 4.1767688, 4.1767688, 4.1767688, 4.1767688, 4.1765323, 4.1766109, 4.176414, 4.1765323, 4.1764536, 4.1763353, 4.176414, 4.1765323, 4.176256700000001, 4.1762176, 4.1762176, 4.176178, 4.1760206, 4.175981, 4.175981, 4.1758237000000005, 4.1758237000000005, 4.1758237000000005, 4.1759024, 4.1758628, 4.175745, 4.1757841, 4.175587200000001, 4.175587200000001, 4.1756268, 4.1755085]",2396.737918305122
41,0.5,2,25,"[0.0, 26.505323964248248, 54.83492421776401, 85.02382812111574, 123.4864446119854, 175.29119755901473, 240.74413026654537, 304.4942746018757, 362.2304123583261, 416.50089790992087, 465.40862066223775, 509.7045419492957, 550.5403844916827, 587.7739502855345, 622.6191044579821, 655.4698043596338, 685.8673169309309, 715.681721951489, 744.2659671655751, 772.6017775038754, 799.6127474025914, 827.2156209705736, 853.9614407709162, 881.7482338093314, 910.2982073438604, 939.3830778991019, 968.8837849565496, 998.947654651116, 1029.8688752552248, 1061.8156497607176, 1094.404578646744, 1129.040595946022, 1163.6103515465843, 1198.0754075517777, 1229.638426778852, 1259.0205209048024, 1286.1242095986308, 1311.3443852203557, 1335.2813016724772, 1358.4949063718916, 1380.6912472799206, 1402.7372784896195, 1424.2150144751697, 1446.3848037155274, 1468.889859493034, 1491.9733972353126, 1516.645284496542, 1545.2836520023102, 1583.356503153644, 1626.832996909111]","[4.195000599999999, 4.1938591, 4.1927958, 4.191850700000001, 4.1912203, 4.1906691, 4.1900392, 4.1894484, 4.1889367, 4.1884642, 4.1879129, 4.1876369, 4.1871643, 4.1867709, 4.1862984, 4.1860228, 4.1857467, 4.1852746, 4.1850381, 4.1847625, 4.1846442, 4.1842504, 4.184014299999999, 4.1838961, 4.1834235, 4.1831479, 4.1831083, 4.182754, 4.1825571, 4.1824784, 4.1823602, 4.1818876000000005, 4.1817698, 4.1818089, 4.1815333, 4.1812973, 4.1810217000000005, 4.1810217000000005, 4.180863899999999, 4.180588200000001, 4.1805491, 4.1804309, 4.1800766000000005, 4.1801157, 4.1799583, 4.179918799999999, 4.1797614, 4.1797614, 4.1795249, 4.179367500000001, 4.1792102, 4.1791706, 4.1790919, 4.1790133, 4.1789346, 4.1786981, 4.1786194, 4.1784225, 4.1785011, 4.1786194, 4.1783438, 4.1781073, 4.1781468, 4.1781864, 4.1779108, 4.1779108, 4.1777139, 4.1776743, 4.177753, 4.177556, 4.177556, 4.1773987, 4.17732, 4.177162200000001, 4.1772413, 4.1771231, 4.1770835, 4.1770444, 4.1770835, 4.1768079, 4.1768475, 4.1766896, 4.1767688, 4.1766505, 4.1765718000000005, 4.1765323, 4.1763749, 4.1764536, 4.1764932, 4.1763353, 4.1762962, 4.1763353, 4.1761384, 4.1761384, 4.1760993, 4.1761384, 4.1759415, 4.1760993, 4.1759024, 4.1758628, 4.1756659, 4.175745, 4.1756659, 4.175587200000001, 4.175587200000001, 4.1755085, 4.175587200000001, 4.1755481, 4.1754689, 4.1755085, 4.1752329, 4.1751933, 4.1753902, 4.1752329, 4.1751542, 4.1751933, 4.1751542, 4.1751542, 4.1751933]",2394.870098539496
42,0.5,2,25,"[0.0, 25.78953891220334, 53.93033508418131, 83.93078241733275, 122.24818840901861, 173.5400997303821, 238.952737927721, 302.6896994507934, 361.0726162904319, 414.7551261139452, 463.99265091013746, 508.0238875483372, 548.8781661432156, 585.9593863522248, 621.4733676160117, 653.9402081747699, 684.8297698366155, 714.3548723646243, 742.8679344580532, 771.1330411116942, 798.2897641590189, 825.5758471078104, 852.9111962556399, 880.3148778498576, 908.9403900515101, 938.0069915033039, 967.3487796031104, 997.4561244685162, 1028.3034377444544, 1060.256460511447, 1093.1932064123716, 1127.4047331758406, 1161.8683950066381, 1196.1108736996846, 1228.1093455926616, 1257.6583563587042, 1284.885701921282, 1309.970982376436, 1334.2067268828764, 1357.1587318488682, 1379.1785561668898, 1401.3499422392965, 1422.9922740811066, 1445.0574283635203, 1467.3398784421795, 1490.675872643112, 1515.0565355090632, 1543.6973440080637, 1581.5849610168966, 1623.3452864168275]","[4.1948829000000005, 4.1936226, 4.1926775, 4.191811100000001, 4.1912203, 4.1905904000000005, 4.1898818, 4.1893697, 4.189015400000001, 4.1882277000000006, 4.1879129, 4.1874404, 4.1868887, 4.1866527, 4.186258799999999, 4.1859436, 4.185589299999999, 4.1852746, 4.184959399999999, 4.1846051, 4.1844082, 4.1842899, 4.1838961, 4.1837387, 4.1833844, 4.1831875, 4.182951, 4.1827149, 4.182518, 4.1822028, 4.1821241, 4.1820059, 4.1816907, 4.1815729, 4.1812973, 4.181257700000001, 4.1811004, 4.1807461, 4.1809425000000005, 4.180588200000001, 4.1806669, 4.180312600000001, 4.1800766000000005, 4.180037, 4.1799583, 4.179801, 4.1794858, 4.1795645, 4.1792889, 4.1792493, 4.1790524, 4.1790133, 4.1788559, 4.1788559, 4.1786981, 4.1786194, 4.178462000000001, 4.1784225, 4.1783834, 4.1782255, 4.1781468, 4.1781468, 4.1779895, 4.1778316, 4.177753, 4.1779108, 4.1776347000000005, 4.1774383, 4.1774774, 4.1774383, 4.1772804, 4.1772413, 4.1772413, 4.1770835, 4.177162200000001, 4.1768475, 4.1767292000000005, 4.1768079, 4.1768079, 4.1766505, 4.1766896, 4.1766505, 4.1766505, 4.1763749, 4.1763353, 4.1764536, 4.1763749, 4.176414, 4.176178, 4.1761384, 4.1759415, 4.1760206, 4.1759024, 4.1758628, 4.1758237000000005, 4.1758237000000005, 4.1759024, 4.175745, 4.175745, 4.175587200000001, 4.1755481, 4.1755481, 4.175311600000001, 4.1755481, 4.175311600000001, 4.175351099999999, 4.1754298, 4.1753902, 4.1752329, 4.1751933, 4.1752725, 4.1749964, 4.1751146, 4.1749573, 4.1751542, 4.1749964, 4.1750755, 4.174839, 4.1749573]",2393.238255311414
43,0.5,2,25,"[0.0, 28.333757741086174, 56.5365015320657, 86.64081084918564, 124.50685378368985, 176.24729422760743, 240.62504270328634, 304.0508861802191, 363.14511852525425, 416.3441647559613, 465.50478311234986, 509.71627575644084, 550.5771009443976, 588.23686495147, 622.9296879257203, 655.9915631989121, 686.7933867149983, 716.1892489717726, 745.0606177919684, 772.9509379955988, 800.3441490364638, 827.7329380579816, 854.805637399565, 882.544340691083, 911.0047693093417, 939.9439018681443, 969.3179985440121, 999.6729750928354, 1030.555916091676, 1062.2744563087322, 1095.043967484327, 1129.341957040394, 1164.3011778377136, 1198.306085377811, 1230.1799847877837, 1259.78354061875, 1286.7548585335735, 1312.2021188249646, 1336.1530886651585, 1358.8812885825641, 1381.1116490078225, 1403.385884027768, 1425.008456628736, 1446.9545801370064, 1469.133233497223, 1492.6161174779886, 1517.0649469109403, 1545.2303892455666, 1583.1391762986568, 1626.7836318720833]","[4.194922, 4.1937408, 4.192756200000001, 4.1920867, 4.1914172, 4.1906691, 4.1899996, 4.189606200000001, 4.1889367, 4.1884642, 4.1878734, 4.1876764, 4.1871643, 4.1866918, 4.186574, 4.1862192, 4.1857467, 4.1855106, 4.1851954, 4.1848021, 4.1845655, 4.1844082, 4.1838961, 4.1838961, 4.1837387, 4.1835022, 4.1830297, 4.1827936, 4.1826754, 4.1824393, 4.1823997, 4.1822815, 4.1819272000000005, 4.1817698, 4.1816907, 4.1814151, 4.181257700000001, 4.1810608, 4.1809821000000005, 4.1807852, 4.1807065, 4.18047, 4.180312600000001, 4.1801944, 4.1801553, 4.1798797, 4.1798797, 4.1797614, 4.1796041, 4.1795645, 4.179407100000001, 4.1792889, 4.1792102, 4.1790919, 4.1790919, 4.178737600000001, 4.1788163, 4.1786981, 4.1786981, 4.1784225, 4.1785011, 4.1783438, 4.1782651, 4.1782651, 4.1781864, 4.1778712, 4.177792500000001, 4.177753, 4.177753, 4.1776347000000005, 4.1774383, 4.1774383, 4.177556, 4.1772413, 4.1772017, 4.17732, 4.1770444, 4.1769657, 4.1770048, 4.1768079, 4.1769261, 4.1768079, 4.1766505, 4.1767292000000005, 4.1766505, 4.1765718000000005, 4.176414, 4.1765718000000005, 4.176414, 4.1762962, 4.1762176, 4.176178, 4.1761384, 4.176178, 4.176059700000001, 4.1761384, 4.1759415, 4.1758628, 4.1758628, 4.1758628, 4.175745, 4.1757054, 4.1757054, 4.1756659, 4.1755481, 4.1756268, 4.175351099999999, 4.1754298, 4.1753902, 4.1754689, 4.1752329, 4.1754298, 4.1752725, 4.1751146, 4.175311600000001, 4.1750755, 4.175036, 4.1751933, 4.1749573]",2392.165710129666
44,0.5,2,25,"[0.0, 27.586907555821085, 56.102118819816496, 85.94118703343781, 123.50579137292152, 174.96336363853572, 239.8328612179705, 302.7713726320824, 361.695901009988, 415.64214633628694, 464.2126278799899, 508.3208913725383, 548.8773946785511, 586.820638591943, 621.4729846243586, 654.3719389733001, 685.4915647789276, 714.9669554545767, 743.3903156576741, 771.6296208596925, 799.2927367975692, 826.295737769351, 853.6009898927844, 881.3713805221662, 909.5544696877143, 938.3568621308955, 968.2245905429902, 998.170203150413, 1028.977863529927, 1060.7215272953902, 1094.232332495143, 1127.5192380482408, 1162.7466415520903, 1196.8672471121565, 1228.631774526613, 1257.9452269899605, 1285.5022041541931, 1310.6936129408248, 1334.779288627042, 1357.8319012763366, 1379.9967576989457, 1401.8911691504095, 1423.542149423634, 1445.4791440651472, 1467.9308747935602, 1490.7539717449786, 1515.4103652534584, 1543.6838358351713, 1581.0144540889555, 1623.332200035943]","[4.1948433, 4.1937408, 4.192756200000001, 4.1919689, 4.1912203, 4.1906691, 4.1899996, 4.189330600000001, 4.188975800000001, 4.188385500000001, 4.1877947, 4.1874404, 4.1871252, 4.1867709, 4.1863375, 4.1859436, 4.185589299999999, 4.185432, 4.184959399999999, 4.1846051, 4.1843686, 4.184211299999999, 4.1836991, 4.1835809, 4.1833844, 4.1831479, 4.1828327000000005, 4.1827149, 4.1823997, 4.1822028, 4.1820455, 4.1819272000000005, 4.1820455, 4.1816516, 4.181376, 4.1814547, 4.1810608, 4.1809034, 4.1808248, 4.1807065, 4.1806669, 4.1803913, 4.180037, 4.1800766000000005, 4.1799583, 4.1796432, 4.1797614, 4.1795645, 4.1795249, 4.1793284, 4.1792493, 4.1790919, 4.1790524, 4.1788559, 4.1788163, 4.178737600000001, 4.178659, 4.1785407, 4.1782651, 4.1783042, 4.1781864, 4.1779895, 4.1779895, 4.1779108, 4.1778316, 4.1779108, 4.177753, 4.1775956, 4.1774383, 4.1774383, 4.1775169000000005, 4.1772804, 4.1772017, 4.1772413, 4.1770048, 4.1769261, 4.1768866, 4.1769261, 4.1766505, 4.1767292000000005, 4.1766505, 4.1765323, 4.1765718000000005, 4.1765323, 4.176256700000001, 4.1765718000000005, 4.1761384, 4.1761384, 4.1763353, 4.176059700000001, 4.1762176, 4.175981, 4.1759024, 4.1759024, 4.1760206, 4.1759024, 4.175745, 4.175587200000001, 4.1756268, 4.175587200000001, 4.1755085, 4.1755481, 4.1755481, 4.175311600000001, 4.175311600000001, 4.1753902, 4.1751933, 4.175351099999999, 4.1751542, 4.175311600000001, 4.1751542, 4.175036, 4.1752329, 4.1749964, 4.175036, 4.1748786, 4.1747999, 4.1747208, 4.1749177]",2390.647558189833
45,0.5,2,25,"[0.0, 26.642177394083205, 55.03054139656638, 85.13430196523711, 123.25657578083656, 174.53478197748325, 239.1883722343198, 302.68048145811156, 360.8558376299769, 414.52053412641555, 463.08852218425284, 507.908158466563, 547.7682498573658, 586.4245174260684, 620.6619976002751, 653.251918097594, 684.1828649575625, 713.5175515834235, 742.2892219515629, 770.3316089376237, 797.9877874452143, 824.69918347985, 852.4609536203261, 880.2087377386538, 908.1768632252395, 937.3303648828039, 967.0490245962333, 996.84056511309, 1027.7238195146558, 1059.278193233358, 1092.6755141050542, 1126.2612805173326, 1161.0068826130898, 1195.4530314488384, 1227.2670387955716, 1256.8492649509983, 1283.680847876901, 1309.449445298745, 1332.8465927402517, 1356.4016998581687, 1378.6444589197815, 1400.4770067017992, 1422.241276345295, 1443.8444818725388, 1466.2369942211, 1489.5859001795404, 1513.8238496055415, 1542.1525127915552, 1579.3467823358153, 1623.343228384873]","[4.1949615, 4.1936226, 4.192914, 4.1919293, 4.1912203, 4.1905117, 4.1898026, 4.1894484, 4.1890545, 4.1883459, 4.1879129, 4.1875191, 4.1871643, 4.1867709, 4.186258799999999, 4.1859832, 4.185668, 4.1853924, 4.1850777, 4.1848807, 4.184526, 4.1841717, 4.1838961, 4.183857, 4.1835022, 4.1832662, 4.182951, 4.182951, 4.182518, 4.1822424, 4.1820846, 4.1820846, 4.1817303, 4.181612, 4.1814547, 4.181218100000001, 4.1811395, 4.1809425000000005, 4.1809034, 4.1806278, 4.1805491, 4.1803913, 4.1801157, 4.1801157, 4.1799974, 4.179918799999999, 4.179682700000001, 4.1796432, 4.179407100000001, 4.1794462, 4.1792102, 4.1790524, 4.1790133, 4.1790133, 4.1788559, 4.1787767, 4.1785011, 4.1785011, 4.1784225, 4.1783042, 4.1782255, 4.1783042, 4.1781073, 4.1778712, 4.177792500000001, 4.177792500000001, 4.1777139, 4.177556, 4.177556, 4.1773987, 4.1775956, 4.1774383, 4.177162200000001, 4.177162200000001, 4.1772017, 4.1770444, 4.1769261, 4.1768866, 4.1768079, 4.1767688, 4.1766505, 4.1766505, 4.1766896, 4.1764536, 4.1763749, 4.1762962, 4.1762962, 4.1763353, 4.1761384, 4.1760993, 4.176178, 4.1760993, 4.176059700000001, 4.175981, 4.1758628, 4.175745, 4.1758237000000005, 4.1757054, 4.1755481, 4.1756659, 4.1754689, 4.1755085, 4.175351099999999, 4.1755481, 4.175351099999999, 4.1752329, 4.1753902, 4.1752329, 4.1750755, 4.1751933, 4.1751542, 4.1752329, 4.1751542, 4.1751146, 4.1749177, 4.1749964, 4.1749177, 4.1747999, 4.174681700000001]",2389.552540209419
46,0.5,2,25,"[0.0, 26.46153141372571, 55.107221027487014, 84.73937526411197, 122.56654545933515, 173.87901905449638, 238.1431604666405, 301.43822246027383, 360.2527519142615, 413.86130006218076, 461.9470467152117, 507.1988231314029, 547.7363663706788, 585.2175306920731, 620.0205764052084, 652.543598354061, 683.2272292688151, 712.9691835660119, 741.6337197636672, 769.3864795965599, 796.8832359809614, 824.535788336093, 851.3121260322748, 879.3401243354549, 907.4879554851998, 936.5804184637359, 966.0162517997028, 995.6829755372937, 1027.1988550256158, 1058.4144814047734, 1090.913346710601, 1125.2025384902831, 1160.3015402041594, 1194.2013247283135, 1226.3404079414886, 1255.6576768002858, 1282.5698037054542, 1308.1139286483274, 1332.0696679297264, 1354.782009108217, 1377.0853507432935, 1398.9789962451698, 1420.92139114297, 1442.7666102973824, 1464.968758253313, 1488.0180812812994, 1512.5632189966154, 1540.8945150203522, 1577.220006109235, 1623.36764046658]","[4.1950402, 4.1937013, 4.1928349, 4.1920476, 4.1913385000000005, 4.1906300000000005, 4.189920900000001, 4.1894484, 4.1889367, 4.1883459, 4.1880307, 4.1874795, 4.1870856, 4.1866918, 4.1863375, 4.1860228, 4.185589299999999, 4.1855106, 4.185116799999999, 4.1847625, 4.1844082, 4.1842504, 4.1841717, 4.1835809, 4.1835022, 4.1831875, 4.182951, 4.1828327000000005, 4.1825571, 4.1822028, 4.1822815, 4.1818485, 4.1818876000000005, 4.1816907, 4.1814942, 4.181218100000001, 4.1811395, 4.1809034, 4.1806278, 4.1806278, 4.18047, 4.180352200000001, 4.180312600000001, 4.1799583, 4.1799583, 4.1797614, 4.1797614, 4.1794858, 4.179367500000001, 4.179367500000001, 4.1792493, 4.1790133, 4.1790133, 4.1789737, 4.1786981, 4.1787767, 4.178462000000001, 4.178462000000001, 4.178462000000001, 4.1783042, 4.1782651, 4.1781468, 4.1780286, 4.1778712, 4.1778712, 4.177792500000001, 4.177753, 4.1775956, 4.1774383, 4.1775169000000005, 4.1772804, 4.1772804, 4.1773591, 4.1770835, 4.1770444, 4.1770048, 4.1769657, 4.1768866, 4.1768475, 4.1767688, 4.1766505, 4.1765323, 4.1766505, 4.176414, 4.1763749, 4.176414, 4.176414, 4.176256700000001, 4.176178, 4.176178, 4.176059700000001, 4.1759024, 4.1760206, 4.1758628, 4.1759024, 4.1758628, 4.1756659, 4.175745, 4.1755085, 4.1757841, 4.1756268, 4.1755085, 4.1754298, 4.1754298, 4.175351099999999, 4.1753902, 4.1752329, 4.1751933, 4.1752725, 4.1751146, 4.1749964, 4.1749573, 4.1749964, 4.1749964, 4.1749573, 4.1749177, 4.174839, 4.1747999, 4.174839]",2388.749896158313
47,0.5,2,25,"[0.0, 26.244054441378864, 54.30141820900309, 84.12771232530002, 121.73663138235742, 173.30212306697496, 237.76878346745463, 301.0676651222339, 359.4747811388814, 413.18737087241, 461.8876558767046, 506.38547124263044, 546.8576712369065, 583.9949220434678, 619.1345852272811, 651.6332100702452, 682.6249162371644, 711.941522350633, 740.7562810762533, 768.5517322311505, 796.0238248224898, 823.2142464751737, 850.8058454346078, 878.0925989088039, 906.5758548187023, 935.6290790277405, 965.0429753599115, 994.92110833731, 1025.882269548843, 1057.157346463583, 1090.4241091191052, 1124.069674527694, 1158.960999010985, 1192.9605493270008, 1225.01307939998, 1254.7153434785232, 1281.7640040638662, 1307.0842329696532, 1330.8964081634579, 1353.977149421638, 1376.2537642722723, 1397.9733414279976, 1419.7754413492735, 1441.6635794886386, 1463.891564956765, 1486.9729841557933, 1511.5428265286378, 1539.2773977132495, 1576.0645894472889, 1619.9124366196713]","[4.1948037000000005, 4.1937013, 4.1928744, 4.192008, 4.1911416, 4.1906691, 4.1900392, 4.1894093, 4.188858, 4.1884642, 4.1878734, 4.1875191, 4.187007, 4.186731299999999, 4.186258799999999, 4.1859832, 4.1857467, 4.185235, 4.1849985, 4.1846051, 4.1844473, 4.1841717, 4.1838174, 4.1836205, 4.1836205, 4.1830692, 4.1830297, 4.1827936, 4.1825571, 4.1823997, 4.1820059, 4.1818485, 4.181612, 4.1814942, 4.181179, 4.181179, 4.181179, 4.180863899999999, 4.1806669, 4.1806669, 4.1805096, 4.1801944, 4.1801944, 4.1799974, 4.179801, 4.1797218, 4.1795645, 4.1794462, 4.1792889, 4.179367500000001, 4.1791315, 4.1790133, 4.1790524, 4.1788163, 4.1785407, 4.1785407, 4.178462000000001, 4.1783834, 4.1783042, 4.1783042, 4.1781468, 4.1781468, 4.1778316, 4.1779108, 4.1779108, 4.177753, 4.1776347000000005, 4.1774774, 4.1772804, 4.1773987, 4.1772804, 4.1773591, 4.1771231, 4.1770835, 4.1770444, 4.1768079, 4.1767688, 4.1768475, 4.1768866, 4.1766505, 4.1766109, 4.1764932, 4.1765718000000005, 4.176414, 4.1764536, 4.1762962, 4.1762176, 4.176178, 4.176178, 4.1760206, 4.1760993, 4.1760206, 4.1759415, 4.1758628, 4.1757054, 4.1756659, 4.1757841, 4.1756659, 4.1756659, 4.1754689, 4.1755481, 4.1754689, 4.1755481, 4.1754298, 4.1752329, 4.1752329, 4.1751933, 4.1751146, 4.1751146, 4.175036, 4.1749573, 4.1750755, 4.1749177, 4.1750755, 4.1749177, 4.1747999, 4.1747603, 4.1747603, 4.1747208]",2387.188362157118
48,0.5,2,25,"[0.0, 25.266106897179554, 53.742258833323206, 83.63240574425816, 121.30339887909253, 171.6793735083375, 236.31480864977487, 299.3417559925336, 358.4000036919477, 411.543299364033, 459.8518473139989, 504.38582697286967, 545.3814023194952, 582.6993519105374, 617.2757941381058, 649.8567658026566, 680.9137129710884, 710.3929989293804, 739.0965616450515, 767.086911937284, 794.6288344102052, 821.832253692286, 849.0716980431191, 876.8843952686339, 905.2519273452776, 933.7407715581155, 963.5980686058313, 993.6646722309749, 1024.3959915538353, 1056.0530521131025, 1088.4472757227, 1122.9391481277105, 1157.660660207819, 1191.5213493877957, 1223.3034584529194, 1252.914969685011, 1280.2419390708135, 1305.6119884411428, 1329.4564760474152, 1352.487019504001, 1374.7670973141855, 1396.8392824899206, 1418.7786457668662, 1440.3523943748185, 1462.8305815780525, 1485.8368307340186, 1510.2129712152, 1538.035593014658, 1575.1694610310692, 1616.4318586012096]","[4.195000599999999, 4.1936226, 4.192756200000001, 4.1918898, 4.191181200000001, 4.1903543, 4.189763500000001, 4.1892514, 4.1885428, 4.1883063, 4.1876764, 4.1873612, 4.18681, 4.1864557, 4.186101399999999, 4.1857076, 4.185353299999999, 4.1851954, 4.1848807, 4.1845655, 4.1841326, 4.1839356, 4.1835809, 4.1833844, 4.1831083, 4.1830297, 4.1825967, 4.1825571, 4.1822424, 4.1822424, 4.1819272000000005, 4.1816907, 4.1815729, 4.181179, 4.1810217000000005, 4.1809034, 4.180863899999999, 4.1807065, 4.1805491, 4.1805096, 4.1801944, 4.180037, 4.1798401, 4.1798401, 4.179682700000001, 4.1796041, 4.179367500000001, 4.179407100000001, 4.1791706, 4.1790524, 4.1789737, 4.1788559, 4.1788559, 4.1785798, 4.178462000000001, 4.1783042, 4.1783834, 4.1781073, 4.1781073, 4.1779499, 4.1778712, 4.1776347000000005, 4.1776347000000005, 4.177753, 4.177556, 4.1774383, 4.1774383, 4.1773591, 4.1773591, 4.1772017, 4.1770835, 4.1770048, 4.1769657, 4.1768079, 4.1767292000000005, 4.1767292000000005, 4.1767292000000005, 4.1764932, 4.1765323, 4.1763353, 4.176414, 4.1763353, 4.1762962, 4.176178, 4.1759415, 4.175981, 4.1759024, 4.176059700000001, 4.1759415, 4.1757054, 4.1757054, 4.1758628, 4.1756659, 4.1754689, 4.1754298, 4.1755085, 4.1754298, 4.1754298, 4.1754298, 4.1751542, 4.1751933, 4.1752329, 4.1752725, 4.1749964, 4.175036, 4.1751542, 4.174839, 4.1749177, 4.1748786, 4.1747999, 4.174839, 4.174839, 4.174681700000001, 4.1747208, 4.1744847, 4.1747208, 4.1744847, 4.1747208, 4.1745634]",2385.777549286839
49,0.5,2,25,"[0.0, 27.77719575286727, 55.83286215224473, 85.88848077540604, 122.85233989590085, 173.51200652576313, 237.91054905751525, 301.86561288816233, 360.6473035640987, 414.00128180676575, 462.71171764289704, 507.30282275898753, 547.5056514576387, 585.1321477495045, 620.2566163500295, 652.4892014667934, 683.3030875444296, 713.1595373097695, 741.3163248929831, 769.5768913030691, 796.9201333595712, 824.4666134684288, 851.6634818186257, 879.3149313326043, 907.7217123651457, 936.4609065124313, 965.9958603469396, 995.8221276806217, 1026.3793506915495, 1058.2161510153173, 1090.7641948936466, 1124.9333621604842, 1159.5864956572232, 1193.7620079428925, 1225.6519001695774, 1255.7064839711866, 1282.3810225304528, 1307.7448274461872, 1331.554800083452, 1354.9127771174108, 1377.1855268053673, 1398.959501246759, 1420.30320931511, 1442.35928665551, 1464.5083753954514, 1487.6460078847917, 1511.6037298247174, 1539.3952289232584, 1575.3925826247355, 1619.855731712309]","[4.1948433, 4.1934652, 4.1925988, 4.191850700000001, 4.1910629, 4.1904330000000005, 4.1895666, 4.1890545, 4.1887398000000005, 4.188149, 4.1876764, 4.1870856, 4.186731299999999, 4.1864557, 4.1860619, 4.185628899999999, 4.185353299999999, 4.1848412, 4.1846051, 4.1842899, 4.1840534, 4.1838961, 4.1836205, 4.1832662, 4.1831479, 4.1829119, 4.1825967, 4.1823602, 4.1822815, 4.1820059, 4.1816516, 4.1814547, 4.1814547, 4.1811004, 4.1809821000000005, 4.1808248, 4.1806278, 4.1806669, 4.180352200000001, 4.1801553, 4.1801944, 4.1799974, 4.1797614, 4.1796432, 4.179407100000001, 4.179367500000001, 4.1790919, 4.1789737, 4.178895, 4.1787767, 4.1786194, 4.1785407, 4.178462000000001, 4.1781864, 4.1782651, 4.1780682, 4.1780682, 4.1779108, 4.1779108, 4.1776743, 4.1775956, 4.1773591, 4.1774383, 4.1773591, 4.1772804, 4.1772413, 4.1772017, 4.1769657, 4.1770048, 4.1768475, 4.1768866, 4.1768079, 4.1766896, 4.1766109, 4.1764536, 4.1764536, 4.1762962, 4.176256700000001, 4.1762176, 4.1761384, 4.1759415, 4.176059700000001, 4.1759415, 4.1760206, 4.1758628, 4.1759415, 4.1757841, 4.1755085, 4.1754689, 4.1755481, 4.175311600000001, 4.1754689, 4.175351099999999, 4.175311600000001, 4.1751933, 4.1752329, 4.1749573, 4.1750755, 4.1749573, 4.1749177, 4.1749964, 4.174839, 4.1747999, 4.1747208, 4.1747208, 4.1746421, 4.174603, 4.1745634, 4.1745634, 4.174681700000001, 4.1745634, 4.1744452, 4.174406100000001, 4.1743665, 4.1742878, 4.1742091, 4.1742878, 4.1742878, 4.1741695]",2384.478993049316
