Repository: jackybrons/drc-imoe

# Datasets

This project contains standardized multi-condition, multi-chemistry datasets for degradation forecasting of retired lithium-ion batteries in second-life applications. All official preprocessed data is stored under `datasets/processed/`.

---

## 1. Directory Structure

```text
datasets/
├── processed/              # Official preprocessed-data root used by training and evaluation
│   ├── UL-NCA/             # UL laboratory NCA cell data (66 cells)
│   ├── UL-NCM/             # UL laboratory NCM cell data (55 cells)
│   ├── UL-NCMNCA/          # UL laboratory mixed-chemistry cell data (9 cells)

File: datasets/processed/UL-NCMNCA/CY25-05_2-#2.csv (part 6 of 60)
Cycle,Charge_Current,Discharge_Current,Temperature,Capacity_Increment,Relaxation_Voltage,Discharge_Capacity
84,0.5,2,25,"[0.0, 25.6918700607373, 53.73085700498939, 83.05527093879266, 117.60436008823422, 162.47330929412226, 223.42316683239608, 286.7833442347205, 344.88724523297674, 397.52015179955674, 445.68989525284917, 489.66103988036355, 529.631677662145, 567.1904806786389, 601.4266045637236, 633.4922146960868, 664.443313951113, 693.7787122127471, 722.453692956598, 750.3828354007584, 778.1174191457254, 805.5002142504796, 833.2786081807366, 860.789436787163, 888.9210592184637, 917.1845395142196, 945.8709173944798, 975.3281798815641, 1005.2495092125158, 1036.2968589618026, 1068.382091281801, 1101.4065229884795, 1135.1312586021477, 1169.2362533175974, 1201.040793380375, 1230.7897060036148, 1258.2843052126996, 1283.6920602096784, 1307.8766153198567, 1330.6525719953102, 1352.6910898543583, 1374.2847305372256, 1395.8485919591308, 1417.2414469244336, 1438.8889974356434, 1461.4200298322303, 1484.510805247698, 1509.9246170525275, 1541.2578388451107, 1578.404077407768]","[4.1944103, 4.1932683, 4.1921654, 4.1912994, 4.1905117, 4.1898026, 4.1892123, 4.1885428, 4.187952, 4.1872826000000005, 4.1868496, 4.1864161, 4.1858258, 4.1854711, 4.1849985, 4.1847625, 4.1844869, 4.183857, 4.1835022, 4.1832662, 4.1828327000000005, 4.182754, 4.1823602, 4.1820059, 4.1816516, 4.181612, 4.181179, 4.1810217000000005, 4.1807461, 4.18047, 4.180234, 4.1800766000000005, 4.179682700000001, 4.1795645, 4.1793284, 4.1792102, 4.1791706, 4.178659, 4.178737600000001, 4.178462000000001, 4.1781468, 4.1779108, 4.1779895, 4.177792500000001, 4.1776743, 4.1776347000000005, 4.1773591, 4.1770835, 4.1769261, 4.1766896, 4.1766896, 4.1766896, 4.1765718000000005, 4.1762962, 4.1761384, 4.1761384, 4.1759415, 4.1759415, 4.175745, 4.175587200000001, 4.1754689, 4.175351099999999, 4.1751933, 4.1751933, 4.1750755, 4.1749964, 4.1747999, 4.1747208, 4.174681700000001, 4.174603, 4.174406100000001, 4.1743274, 4.1743274, 4.1742091, 4.1740513, 4.1740909, 4.1739335, 4.1738939, 4.173697, 4.173657899999999, 4.1735787, 4.173618299999999, 4.173461, 4.1733823, 4.173264, 4.1732244, 4.1731458, 4.1732244, 4.1729097, 4.1729488, 4.1727519, 4.1727915, 4.172712799999999, 4.1726732, 4.1726732, 4.1726336, 4.172555, 4.172358, 4.1723189, 4.1722403, 4.1722007, 4.1722007, 4.1720037, 4.1720824, 4.1719646, 4.1720037, 4.1719251, 4.1719646, 4.171689, 4.1716099, 4.1717281, 4.1717281, 4.1715708, 4.1714525, 4.1714921, 4.1715708, 4.1714129, 4.1714129, 4.1712556]",2345.775611180285
85,0.5,2,25,"[0.0, 26.2709102845115, 54.0958844883462, 82.77782469466149, 117.97473421708605, 163.4046545329469, 223.4523241849388, 286.07835269950635, 343.7706973149395, 397.38491251412734, 445.5139628178297, 489.23260286454445, 529.87389471276, 566.7024080414652, 601.4198513923071, 633.5791440348609, 664.3503815048588, 693.7876038998355, 722.4124919929535, 750.2676108019447, 777.7918429059818, 805.3616172573187, 833.1220774292102, 860.4333064014783, 888.5692582717151, 916.6879759620114, 945.6652991317104, 974.9455574312284, 1005.0538937436826, 1035.7289032825329, 1067.7775316536276, 1101.066271121208, 1135.3351504496768, 1168.7803386795567, 1200.849317220372, 1230.5564078869038, 1257.9764218240534, 1283.6161674497794, 1307.536868793004, 1330.3337732493192, 1352.3752983757677, 1374.1879979901719, 1395.7192721743136, 1417.0363705127957, 1438.5607154522072, 1460.8166660355564, 1483.9480528049535, 1509.352534123158, 1540.4245642189371, 1578.4347065257434]","[4.194331200000001, 4.1931896, 4.192205, 4.1911416, 4.1903934000000005, 4.189606200000001, 4.189015400000001, 4.1885033, 4.1877551, 4.1872039, 4.1866131, 4.1861801, 4.185668, 4.185353299999999, 4.184959399999999, 4.184526, 4.1841326, 4.1836205, 4.1833844, 4.1829906, 4.1825967, 4.1824393, 4.182163200000001, 4.1817698, 4.1816516, 4.181218100000001, 4.1811395, 4.1807461, 4.18047, 4.180234, 4.1799583, 4.1798401, 4.1797614, 4.1794462, 4.1791706, 4.1789346, 4.178659, 4.1785011, 4.1785011, 4.1781468, 4.1780682, 4.1779108, 4.177792500000001, 4.177556, 4.1773591, 4.1772413, 4.1770835, 4.1768475, 4.1769657, 4.1766505, 4.1764536, 4.1762176, 4.176178, 4.175981, 4.175981, 4.1758237000000005, 4.175745, 4.1756268, 4.1755481, 4.1753902, 4.1752329, 4.1751542, 4.1751146, 4.1749964, 4.1747208, 4.1745634, 4.1745634, 4.1744452, 4.1742482, 4.1742091, 4.1742091, 4.174130399999999, 4.174130399999999, 4.173854799999999, 4.1738939, 4.173657899999999, 4.173854799999999, 4.1735396, 4.1733427, 4.1733031, 4.1733823, 4.1732244, 4.1731062, 4.1730671, 4.1729488, 4.1728306, 4.1729097, 4.1727519, 4.1728306, 4.1725945, 4.1726336, 4.172555, 4.1724763, 4.1726336, 4.1723976, 4.1723189, 4.1722403, 4.1722007, 4.1721611, 4.1720433, 4.1720433, 4.1719251, 4.1718855, 4.1718464, 4.1717281, 4.1717677, 4.1716495, 4.1716495, 4.1714129, 4.1714525, 4.1713343, 4.1714129, 4.1713738, 4.1714525, 4.1710982, 4.1711373, 4.17098, 4.1710196, 4.1710196]",2344.464990370821
86,0.5,2,25,"[0.0, 25.458500272006063, 53.46057921690067, 82.49667470593408, 116.99611552111332, 162.02806887485212, 222.8551517102767, 285.2542285307859, 343.8859932872789, 396.48021827343496, 444.1490403801631, 488.7416791748934, 528.5478331786835, 566.000167136668, 600.2385874421869, 632.5744253879299, 663.2712048800194, 692.7603194147949, 721.5578592359458, 749.5195280764445, 776.8060259799892, 804.3739235719021, 831.7442713242084, 859.6715666489096, 887.4945026502779, 916.1418950638707, 944.9089516965295, 974.3089027257382, 1004.176435301901, 1034.6463170252564, 1067.0987200216177, 1100.0023693865633, 1134.0681037274294, 1167.8218460133353, 1200.2669591770773, 1229.8585172790404, 1256.735242312243, 1282.5381222722053, 1306.471043072991, 1329.5293892397735, 1351.5317231284425, 1373.0631699290093, 1394.4387379353825, 1415.7937371934222, 1437.5727831040667, 1459.7095332372278, 1482.7399080548053, 1508.2295988919682, 1538.8945273975487, 1574.9984934629315]","[4.194449400000001, 4.1929531, 4.1921263, 4.1910629, 4.190236100000001, 4.189606200000001, 4.188858, 4.1883063, 4.1876764, 4.187046499999999, 4.186731299999999, 4.1861405, 4.185589299999999, 4.1852746, 4.1848412, 4.1843686, 4.184014299999999, 4.1835809, 4.1833448, 4.1828327000000005, 4.1826358, 4.1822815, 4.1821241, 4.1817303, 4.1814547, 4.1811004, 4.1809425000000005, 4.1806669, 4.1804309, 4.1800766000000005, 4.1799583, 4.1797614, 4.1792889, 4.179407100000001, 4.1791706, 4.1789346, 4.178659, 4.1785011, 4.1782651, 4.1781073, 4.1781073, 4.177792500000001, 4.1776347000000005, 4.1775956, 4.1772413, 4.1771231, 4.1768866, 4.1770048, 4.1766896, 4.1765718000000005, 4.1764536, 4.1762176, 4.1761384, 4.1760206, 4.1759024, 4.1758628, 4.1755085, 4.1753902, 4.1753902, 4.1752725, 4.1749177, 4.1750755, 4.1747999, 4.1747999, 4.1745634, 4.1744452, 4.1742482, 4.1743274, 4.1742878, 4.1741695, 4.1738939, 4.1738939, 4.1740122, 4.1738153, 4.173657899999999, 4.173618299999999, 4.1735001, 4.1733823, 4.1733427, 4.1733427, 4.173264, 4.1730275, 4.1731062, 4.1729884, 4.1727915, 4.1727519, 4.172712799999999, 4.1726336, 4.172555, 4.172555, 4.1723189, 4.1723189, 4.172358, 4.1722403, 4.1722007, 4.1719251, 4.172122, 4.1720037, 4.1719251, 4.1717677, 4.1718464, 4.1717281, 4.1716099, 4.1715312, 4.1717677, 4.1714129, 4.1714921, 4.1712556, 4.1712952, 4.1713343, 4.1713343, 4.1710982, 4.1710982, 4.1710587, 4.1709013, 4.1710587, 4.1709404, 4.1708226, 4.1708617]",2342.3282658691423
87,0.5,2,25,"[0.0, 27.591780614176514, 55.7231552927916, 84.54518639859236, 118.80206222996696, 164.12408708587384, 223.87673562070586, 287.03311748082217, 345.0108894951218, 398.14959901035354, 445.8608182198451, 490.0450852856354, 530.016100262123, 567.4883206088643, 601.7284548533955, 634.3737898031466, 664.6245867675898, 694.0224229289227, 722.7695394313041, 750.8500227720256, 778.5526196945589, 805.9490662733485, 833.5853313618979, 861.3528657373913, 889.4454178352664, 917.4828109092498, 946.167912772094, 975.758505780356, 1005.9515195745644, 1036.4041325520764, 1068.5249318783583, 1101.3137045923318, 1135.2313710794008, 1169.2872257123959, 1201.384257635831, 1231.180639991947, 1258.2710930227834, 1283.8102411242814, 1308.067843934394, 1330.7568678970085, 1352.8669016008166, 1374.6154032597067, 1395.8158686488518, 1417.2124526238574, 1438.9679923201425, 1461.1027017728443, 1484.089080758896, 1509.3773165802186, 1539.9350961790758, 1578.4582524016666]","[4.1942921, 4.1931105, 4.1921263, 4.1912203, 4.1904330000000005, 4.189724, 4.189015400000001, 4.1884246, 4.1879916, 4.1872826000000005, 4.1868887, 4.1864161, 4.1859832, 4.1853924, 4.185116799999999, 4.1846442, 4.1844082, 4.1838174, 4.1836205, 4.1831875, 4.1829119, 4.1825967, 4.1823211, 4.1820059, 4.1816516, 4.1815729, 4.1811395, 4.1809821000000005, 4.1807461, 4.1805491, 4.1801944, 4.179918799999999, 4.1797614, 4.1795249, 4.1792889, 4.1790919, 4.1788559, 4.1785407, 4.1785407, 4.1783834, 4.1781468, 4.1781073, 4.1778316, 4.1776743, 4.1774383, 4.1773591, 4.1772017, 4.1769657, 4.1768475, 4.1766109, 4.1766109, 4.1763749, 4.1763749, 4.1762176, 4.176059700000001, 4.176178, 4.1758628, 4.175587200000001, 4.1754689, 4.1754689, 4.175351099999999, 4.1751933, 4.1751933, 4.1749177, 4.1749573, 4.1747603, 4.174839, 4.1746421, 4.1744847, 4.1743665, 4.1744452, 4.1744452, 4.174130399999999, 4.1741695, 4.1739335, 4.173854799999999, 4.1737757, 4.173854799999999, 4.1735787, 4.1735001, 4.1733823, 4.1734214, 4.173264, 4.1732244, 4.173185299999999, 4.1731062, 4.1729488, 4.1727915, 4.1727519, 4.1728306, 4.1725945, 4.1728306, 4.172555, 4.172555, 4.1725159, 4.1723976, 4.1722794, 4.1722007, 4.1722007, 4.1719646, 4.1721611, 4.1718464, 4.1719251, 4.1718855, 4.1717281, 4.1717281, 4.1717281, 4.1716099, 4.1714921, 4.1715708, 4.1716099, 4.1714129, 4.1713738, 4.1713343, 4.1713343, 4.1711769, 4.1712556, 4.1710982, 4.17098]",2341.27868633762
88,0.5,2,25,"[0.0, 27.35007292682866, 54.969087604180515, 83.96206639225858, 118.4481204782715, 163.52201387217536, 223.16625415018638, 285.83699919141674, 343.8860587152947, 396.58066606768017, 444.733285656272, 488.89194947726907, 529.1416564782253, 565.7638661264314, 600.2063845660134, 632.9980159072038, 663.4422739742552, 692.6975120211241, 721.2535319569643, 749.4900681879258, 776.956058169066, 804.441702495662, 832.0834200448621, 859.903629296911, 888.346439860795, 916.1468990268722, 944.8000031555596, 974.0009990122658, 1003.8083616159042, 1034.999122852213, 1066.524162300164, 1099.8564988214644, 1133.9463376448446, 1167.6530786102976, 1199.8582744141208, 1229.4832735625314, 1256.6660291385863, 1282.3777324604823, 1306.2920219873768, 1329.4564616219384, 1351.1966079373121, 1372.847796135015, 1394.4896755086613, 1415.6871765017395, 1437.4862797639469, 1459.748400148525, 1482.525050794524, 1507.9477158498667, 1538.6326338419187, 1574.9729136170783]","[4.1942921, 4.1929927000000005, 4.191811100000001, 4.1910629, 4.1900392, 4.189527, 4.1887398000000005, 4.1880703, 4.1875582, 4.1868496, 4.1866131, 4.1859436, 4.1855106, 4.1849985, 4.1846051, 4.184211299999999, 4.183857, 4.1834235, 4.1830692, 4.1827149, 4.1824784, 4.1819668, 4.1818089, 4.1814547, 4.1813364, 4.1809425000000005, 4.1806278, 4.180312600000001, 4.1801944, 4.179801, 4.1795249, 4.1794462, 4.1790133, 4.178895, 4.178737600000001, 4.1785011, 4.1783438, 4.1781864, 4.1779895, 4.1780286, 4.1776347000000005, 4.1774383, 4.17732, 4.1770835, 4.1770444, 4.1768475, 4.1767688, 4.1764932, 4.1763749, 4.1761384, 4.1760206, 4.1759024, 4.175745, 4.1757841, 4.1755481, 4.175351099999999, 4.1753902, 4.1751146, 4.1749964, 4.1748786, 4.1747999, 4.1746421, 4.1747208, 4.1744452, 4.1743274, 4.1742482, 4.1740122, 4.1740513, 4.173854799999999, 4.1737757, 4.173697, 4.1737757, 4.173657899999999, 4.1734214, 4.1733823, 4.1733427, 4.1732244, 4.1729488, 4.1731062, 4.1729488, 4.1728306, 4.1726732, 4.1726732, 4.172712799999999, 4.1725945, 4.1723976, 4.1722403, 4.1722794, 4.1723189, 4.1721611, 4.1718464, 4.1719251, 4.1719646, 4.1718464, 4.1717677, 4.1717281, 4.1716495, 4.1716099, 4.1714129, 4.1714525, 4.1714525, 4.1713738, 4.1713343, 4.1712952, 4.1711769, 4.1712165, 4.1711373, 4.1711373, 4.1708617, 4.1708617, 4.1708226, 4.1706648, 4.170783, 4.1707439, 4.1706257, 4.1707044, 4.1706648, 4.1705074, 4.1703892]",2339.568519507106
89,0.5,2,25,"[0.0, 27.76865733894175, 55.42139772391414, 84.1592486390062, 118.87731576219682, 162.90265296144554, 222.8332264593625, 284.8860885427252, 342.91233292282624, 396.03890891717896, 443.51375431431103, 487.7306914635853, 528.0032916671282, 565.132461253846, 600.0665977365766, 631.6641789836422, 662.7017510936096, 691.7494793773817, 720.4740449602782, 748.5483069306765, 776.2841164124966, 803.5898475275933, 831.1849156595308, 858.8632312062305, 886.9267953868455, 915.2424911701796, 944.0432714971541, 973.3606937628965, 1003.1099231137223, 1033.9777463934986, 1066.1233515083873, 1098.6939057804434, 1132.746773616713, 1166.662109526332, 1198.8005040215746, 1228.3553932074662, 1255.8956252213018, 1281.1100271716539, 1304.8487082064414, 1327.8198282489125, 1350.1017280051544, 1371.9604108140172, 1393.1938940942516, 1414.4971923394696, 1436.3728120903274, 1458.2343106717474, 1481.341739849435, 1506.7601881472813, 1537.4416320666794, 1574.9101374934207]","[4.1942525, 4.1930714, 4.192008, 4.1913385000000005, 4.1901965, 4.189527, 4.1887789, 4.188149, 4.1875978, 4.1872435, 4.1866527, 4.1862192, 4.185668, 4.1851954, 4.1848021, 4.184526, 4.1840534, 4.1836991, 4.1832662, 4.1829119, 4.1825967, 4.1824393, 4.1820059, 4.1816907, 4.1813364, 4.1810608, 4.1807461, 4.1807461, 4.1803913, 4.1801553, 4.179918799999999, 4.1796432, 4.1792889, 4.1792889, 4.1790133, 4.1788559, 4.1788559, 4.178462000000001, 4.1781468, 4.1781073, 4.177792500000001, 4.1776347000000005, 4.1775169000000005, 4.1774383, 4.177162200000001, 4.1770048, 4.1768475, 4.1768079, 4.1766505, 4.1765718000000005, 4.1764536, 4.1762176, 4.175981, 4.1758628, 4.1758237000000005, 4.175587200000001, 4.1754689, 4.1752725, 4.1752725, 4.1751933, 4.1751146, 4.175036, 4.174839, 4.174603, 4.174523799999999, 4.1743274, 4.1743274, 4.174130399999999, 4.1742482, 4.174130399999999, 4.1740909, 4.1739726, 4.1738153, 4.1738153, 4.1737366, 4.1735001, 4.1733823, 4.1734214, 4.1733427, 4.1731458, 4.1730671, 4.1731458, 4.1730671, 4.1727915, 4.1728702, 4.172712799999999, 4.1726732, 4.1726336, 4.1724763, 4.1725159, 4.172358, 4.172358, 4.172122, 4.1722403, 4.1722794, 4.1720433, 4.1719646, 4.1718464, 4.1718464, 4.1717281, 4.171689, 4.1716495, 4.1714921, 4.1717677, 4.1715312, 4.1714525, 4.1713738, 4.1712556, 4.1711373, 4.1711769, 4.1712556, 4.1710587, 4.1709404, 4.1710196, 4.1709404, 4.1707439, 4.1708226, 4.1706648, 4.170547]",2338.944758862578
90,0.5,2,25,"[0.0, 27.8635391398563, 55.633901403704044, 84.4533358795934, 119.07845267405094, 163.07973608053135, 222.57388210619683, 284.7706289521542, 342.1237654895697, 395.75891083450426, 443.1630994697696, 486.5235196455445, 526.7324779691447, 564.3461800245051, 598.4535461454249, 630.7548779205807, 661.4828813980438, 690.6564116497665, 719.2569458016743, 747.0297523013465, 774.8279856144467, 802.6811673554929, 830.1831934661969, 857.9722977679013, 885.6954747178066, 914.0314678182414, 942.4325110849499, 972.0943370006181, 1001.7266348381498, 1032.9296641793667, 1064.8538402378308, 1097.5119877401207, 1131.698886493532, 1165.4648330474824, 1197.5068443239688, 1227.011074282746, 1254.4228940919502, 1279.810855927276, 1303.8652294105077, 1326.8204367392232, 1348.976150263803, 1370.7838775091914, 1392.0967757876883, 1413.4487142491248, 1434.8155593925667, 1457.2235367712606, 1479.9097595147277, 1505.2217335384053, 1535.6638392349723, 1571.4101638779002]","[4.1942921, 4.1930318, 4.192008, 4.1910629, 4.1901574, 4.189527, 4.188975800000001, 4.1882672, 4.1875978, 4.1871252, 4.1864953, 4.1859832, 4.1855106, 4.1850381, 4.1847625, 4.1843295, 4.1839356, 4.1835418, 4.1832266, 4.1828723, 4.1823602, 4.1822424, 4.1820455, 4.181612, 4.181257700000001, 4.1811395, 4.1808248, 4.180588200000001, 4.1801157, 4.180234, 4.1798401, 4.1794462, 4.179407100000001, 4.1791315, 4.1789737, 4.1787767, 4.1786981, 4.1783438, 4.1780286, 4.1779499, 4.177753, 4.1776347000000005, 4.1774774, 4.17732, 4.1770048, 4.1769261, 4.1766505, 4.1766505, 4.1764536, 4.1763749, 4.1761384, 4.1759415, 4.1758628, 4.1757054, 4.1756268, 4.175351099999999, 4.175351099999999, 4.175311600000001, 4.1751146, 4.1749964, 4.1749177, 4.1747999, 4.1747208, 4.1745634, 4.1744452, 4.1741695, 4.1741695, 4.1741695, 4.1740513, 4.1738939, 4.1739335, 4.173854799999999, 4.173697, 4.1735787, 4.1733427, 4.1735001, 4.1733427, 4.1732244, 4.1729884, 4.1729488, 4.1729097, 4.1728306, 4.1727915, 4.1727915, 4.1726732, 4.1725159, 4.172555, 4.1724763, 4.1722794, 4.1722007, 4.1722403, 4.1722403, 4.1719646, 4.1720824, 4.1718464, 4.1718068, 4.1716495, 4.1717281, 4.1716495, 4.1715312, 4.1714129, 4.1714129, 4.1714129, 4.1712952, 4.1712952, 4.1712952, 4.1712952, 4.17098, 4.17098, 4.1709404, 4.1710587, 4.1709404, 4.1709013, 4.170783, 4.1707439, 4.1707044, 4.1706648, 4.170467899999999, 4.170467899999999]",2337.669129532606
91,0.5,2,25,"[0.0, 26.898491330846753, 55.12820714820975, 84.07755002904412, 118.11085745090998, 163.44006382859538, 221.8720808851955, 284.7755838067566, 342.46590901371655, 394.47968751931717, 442.17982624940487, 486.32757662098436, 525.9083913033886, 563.3598059460398, 597.8295502338299, 629.9329638069091, 660.5979479183034, 689.737575013088, 718.2180804456821, 746.0704596316737, 774.0797120376176, 801.3600015532797, 829.0143549468719, 856.8587511048165, 884.7256579503326, 912.999664913576, 941.8221959765083, 970.7712640874656, 1000.7627069928415, 1031.3712364734297, 1063.3965436884212, 1096.066664315365, 1130.4227137941966, 1164.0152288899822, 1196.3005550161233, 1226.0368773228554, 1253.3867266432894, 1278.8001208669446, 1302.7317067208255, 1325.6950612616172, 1347.6889019788387, 1369.5781304315722, 1390.8318261735951, 1412.2367024789883, 1433.6542495375454, 1455.9995462449638, 1478.5721711957906, 1503.9836709518372, 1534.1599908733324, 1571.382672302994]","[4.1942921, 4.1929927000000005, 4.1920867, 4.1912203, 4.1902752, 4.189606200000001, 4.1888971, 4.1883063, 4.1877551, 4.1872039, 4.1866527, 4.1861405, 4.185589299999999, 4.185116799999999, 4.1848807, 4.1843295, 4.184014299999999, 4.1836205, 4.1832266, 4.182951, 4.1825967, 4.1822424, 4.1820455, 4.1817303, 4.181257700000001, 4.1811395, 4.180863899999999, 4.1805491, 4.180352200000001, 4.180037, 4.1799583, 4.1796432, 4.179367500000001, 4.1792493, 4.1789346, 4.178895, 4.178462000000001, 4.1783438, 4.1781073, 4.1780286, 4.1779108, 4.1777139, 4.1774774, 4.1773591, 4.1771231, 4.1770048, 4.1768079, 4.1766505, 4.1765323, 4.1765718000000005, 4.1761384, 4.176059700000001, 4.1760206, 4.1758237000000005, 4.1758237000000005, 4.1757054, 4.1755085, 4.175351099999999, 4.1751146, 4.1750755, 4.1749573, 4.1747999, 4.1747208, 4.174681700000001, 4.1744847, 4.1743274, 4.1742091, 4.1742482, 4.1741695, 4.1739335, 4.1739335, 4.173657899999999, 4.173697, 4.173697, 4.1734214, 4.1733031, 4.173264, 4.1733031, 4.1730275, 4.1729884, 4.1729488, 4.1729097, 4.1727915, 4.1727915, 4.172712799999999, 4.172555, 4.172555, 4.172555, 4.1725159, 4.1722007, 4.1722007, 4.1720824, 4.1720824, 4.1720824, 4.1719646, 4.1718464, 4.1717677, 4.1718464, 4.1717281, 4.1716099, 4.1715708, 4.1715312, 4.1713738, 4.1714921, 4.1714129, 4.1712165, 4.1711769, 4.1710982, 4.1711373, 4.1710587, 4.1709404, 4.1708617, 4.1708617, 4.1707044, 4.170783, 4.1707044, 4.1707044, 4.1707439, 4.1705074]",2336.765693576389
92,0.5,2,25,"[0.0, 28.220181898695216, 56.461469008672566, 85.4643339000769, 120.45720767139107, 165.14606735328573, 226.13463967704195, 289.1016093955592, 346.1985778273281, 398.16728245030015, 446.07167228973185, 489.4521728227969, 529.323509898987, 566.2797883762206, 600.8436664608813, 632.8162831085596, 663.2470494626833, 692.4466496966639, 720.9205798296349, 748.5332028857703, 776.4022384878066, 804.1774631082066, 831.5352047696769, 859.263969305369, 887.1676810296484, 915.519993972615, 944.409094123299, 973.3985749048462, 1002.8337580418864, 1033.9196948916797, 1065.8041766035194, 1098.6484720400908, 1132.8282677662514, 1166.2774943951795, 1198.647153401117, 1228.001361879829, 1255.3999036473474, 1280.8876169911514, 1305.1039745442654, 1327.8904995309867, 1350.0776331019415, 1371.8894203531577, 1392.7412525201112, 1414.4083013027712, 1435.9187655761134, 1457.968121398219, 1481.0159623359505, 1505.8488180836312, 1536.2958045800137, 1571.3629156580264]","[4.1941738, 4.1929531, 4.192008, 4.1909447, 4.1901965, 4.1894484, 4.1888971, 4.188149, 4.1875582, 4.1870856, 4.1864953, 4.1861801, 4.1855106, 4.1851954, 4.184683799999999, 4.1842899, 4.1837387, 4.1835809, 4.1833053, 4.1828327000000005, 4.1824784, 4.1822028, 4.1818485, 4.1817303, 4.181257700000001, 4.1808248, 4.1807065, 4.180588200000001, 4.180312600000001, 4.1799583, 4.179801, 4.1796041, 4.1792102, 4.1791315, 4.1789346, 4.178659, 4.1785011, 4.1783042, 4.1781864, 4.1779499, 4.1777139, 4.1775956, 4.1773591, 4.1772804, 4.1771231, 4.1768866, 4.1766896, 4.1765718000000005, 4.1763353, 4.1764536, 4.1762176, 4.175981, 4.1759024, 4.175745, 4.1756268, 4.1755481, 4.1754689, 4.175351099999999, 4.1751146, 4.1749573, 4.1748786, 4.1746421, 4.174681700000001, 4.1744452, 4.1742878, 4.1743274, 4.1742482, 4.1740513, 4.1738939, 4.173854799999999, 4.173854799999999, 4.1737366, 4.1735396, 4.173618299999999, 4.1735787, 4.173264, 4.1732244, 4.1732244, 4.1730275, 4.1729488, 4.1728702, 4.1729097, 4.172712799999999, 4.1727915, 4.1725159, 4.172555, 4.1722403, 4.172358, 4.1722007, 4.172358, 4.1720037, 4.1720037, 4.1720037, 4.1719251, 4.1717281, 4.1719251, 4.1717281, 4.1716495, 4.171689, 4.1715312, 4.1715708, 4.1713738, 4.1712165, 4.1714525, 4.1712556, 4.1711373, 4.1711373, 4.1710982, 4.1710982, 4.1709404, 4.1709404, 4.1709404, 4.1707439, 4.1707439, 4.1706257, 4.1705861, 4.1705861, 4.170547, 4.170547]",2335.7645469425447
93,0.5,2,25,"[0.0, 27.199893255701056, 55.227872205727294, 84.28765401748706, 118.60229828942204, 163.69027613541948, 223.67637125624617, 286.3295698707817, 345.71158449771985, 398.3901588431777, 446.0729390097256, 489.84437861654726, 529.5675188946303, 566.2310354438075, 600.5734278631305, 632.5985895532353, 662.8645743039922, 691.9730936051965, 720.2185058923221, 748.3516274974972, 775.922476383668, 803.1527377665764, 830.5151042284904, 858.5047432304282, 886.4199066593205, 914.7874341354666, 943.0496456778149, 972.7379772532454, 1002.2712275794513, 1033.1056471886475, 1064.6139651997275, 1097.7932183148096, 1131.8339367358135, 1165.4541672019213, 1197.722902242236, 1227.478332653734, 1254.6087261989119, 1280.3789469534286, 1304.4815385332965, 1327.1218665977526, 1349.1389985923483, 1370.9173550744506, 1392.2261763266288, 1413.6641293687555, 1434.8956034350947, 1456.9983734971509, 1479.9120039962659, 1504.930926872377, 1534.9921205114142, 1571.3977893035228]","[4.194449400000001, 4.192914, 4.1920476, 4.190984200000001, 4.1902752, 4.1894879000000005, 4.188858, 4.188149, 4.1878338, 4.1870856, 4.1864557, 4.186101399999999, 4.1855502, 4.185235, 4.1848412, 4.1842504, 4.1839747, 4.18366, 4.1831875, 4.1828723, 4.182518, 4.182163200000001, 4.1818089, 4.1815333, 4.1813364, 4.1809821000000005, 4.1809034, 4.180588200000001, 4.1801944, 4.1799974, 4.1798401, 4.1794858, 4.1792493, 4.1790524, 4.1790524, 4.178659, 4.1785011, 4.1782255, 4.1780682, 4.1778712, 4.177753, 4.1774774, 4.1772804, 4.1772804, 4.1770835, 4.1769657, 4.1767292000000005, 4.1765718000000005, 4.1763749, 4.176256700000001, 4.1761384, 4.1759415, 4.1757841, 4.175587200000001, 4.175587200000001, 4.1756268, 4.1753902, 4.1752329, 4.1750755, 4.175036, 4.1749964, 4.1747208, 4.174523799999999, 4.174406100000001, 4.1744452, 4.1743665, 4.1740909, 4.174130399999999, 4.1739335, 4.1738939, 4.1737757, 4.1735787, 4.173657899999999, 4.1735001, 4.173461, 4.1734214, 4.173264, 4.1730275, 4.1731458, 4.1729097, 4.1728702, 4.1727915, 4.172555, 4.1725945, 4.172555, 4.1724763, 4.1724372, 4.1722794, 4.1722403, 4.1721611, 4.1723189, 4.1720433, 4.1721611, 4.1719251, 4.1718464, 4.1718068, 4.1717281, 4.1714525, 4.1716099, 4.1713738, 4.1713343, 4.1713343, 4.1712165, 4.1713343, 4.1712952, 4.1709404, 4.17098, 4.1710587, 4.1710982, 4.17098, 4.1707439, 4.1707044, 4.1705861, 4.1707439, 4.1706257, 4.1705074, 4.1705861, 4.170547, 4.1703892]",2334.876865553384
94,0.5,2,25,"[0.0, 27.454422807359663, 55.23600473017473, 83.8817275277836, 118.10894075061321, 162.03643355411202, 221.6535004141242, 284.2960337356295, 343.7923240348954, 396.0934305603133, 444.4004561151821, 488.8546067280357, 528.8574581146325, 565.8337366867543, 600.2749988785965, 632.4004469612989, 662.3230569409645, 691.8374985421751, 720.080929607894, 747.8204530371127, 775.2212572969627, 802.9743458499233, 830.2913033838167, 857.825588491776, 885.9109027607533, 914.2117060674609, 942.6749232350815, 972.1416069173843, 1001.607923410925, 1032.2055757988635, 1063.892790548823, 1097.1774970006154, 1130.9002354867796, 1164.616824154929, 1196.9134568830912, 1226.260385299519, 1253.5897830174013, 1278.978236312499, 1303.2038746999906, 1326.053376370632, 1348.1787061622363, 1369.7753732734975, 1391.1788876965006, 1412.4775553384118, 1434.3258845584157, 1456.2447819720664, 1479.0201053627488, 1503.8492226621865, 1534.0405570045007, 1567.9673662160226]","[4.1944103, 4.1928349, 4.192008, 4.1909447, 4.1901178, 4.1893697, 4.1887789, 4.1881886, 4.1874795, 4.18681, 4.1864161, 4.1860619, 4.1855106, 4.184959399999999, 4.1846442, 4.184093, 4.1838174, 4.1834631, 4.1830692, 4.1827936, 4.1822424, 4.1819668, 4.1816907, 4.1812973, 4.1811004, 4.1807852, 4.18047, 4.1802735, 4.1801553, 4.1797614, 4.1796432, 4.1792493, 4.1790524, 4.1788163, 4.1785798, 4.178462000000001, 4.1782651, 4.1780682, 4.1778712, 4.177753, 4.177556, 4.1772413, 4.1769657, 4.1769657, 4.1767292000000005, 4.1765718000000005, 4.1764932, 4.176414, 4.176178, 4.176059700000001, 4.1757841, 4.1758237000000005, 4.1757054, 4.175351099999999, 4.1752725, 4.1752725, 4.1750755, 4.1748786, 4.174839, 4.174839, 4.174603, 4.1744847, 4.1742878, 4.1742482, 4.1740909, 4.1739726, 4.1737757, 4.1737366, 4.173697, 4.1735396, 4.1735001, 4.1735001, 4.173264, 4.1730275, 4.1733823, 4.1730275, 4.1729488, 4.1727915, 4.1726732, 4.172555, 4.1724763, 4.1725159, 4.1725159, 4.1724372, 4.172358, 4.1721611, 4.1721611, 4.1719251, 4.1720037, 4.1718464, 4.1718068, 4.1718068, 4.1716495, 4.1716099, 4.1715708, 4.1714129, 4.1713343, 4.1713343, 4.1712556, 4.1711373, 4.1713343, 4.1710196, 4.1710587, 4.1711373, 4.1708226, 4.1709013, 4.1707439, 4.1707044, 4.1707439, 4.1706648, 4.1705861, 4.170547, 4.1705074, 4.1705074, 4.170467899999999, 4.1703892, 4.1701922, 4.1702714, 4.1701531]",2333.666543239474
95,0.5,2,25,"[0.0, 26.612618546820443, 54.9414992403448, 83.17524532075822, 117.83408072326677, 161.3650261389248, 220.8438847017493, 283.04830687781885, 341.2981766400965, 394.0354220734408, 442.19512334915055, 486.2623525839408, 526.6294005736886, 564.3756395505495, 598.6978511077172, 631.5057203512716, 662.0319991184468, 691.3195434415912, 720.0340405027781, 747.922882290184, 775.269697041275, 802.6390946870248, 829.8383994536335, 857.8604858149159, 885.6152241178182, 913.5994641754795, 942.1630678256741, 971.3884003759559, 1000.9379234235079, 1031.6796947654539, 1063.0695026613766, 1096.3800330685704, 1130.3041894311964, 1163.9124119388853, 1195.7710705231616, 1225.1386957259679, 1252.6698102738042, 1278.2649217464946, 1302.12740893089, 1325.0603007562208, 1347.1619494374222, 1368.8441380455324, 1389.9274029051685, 1411.5688431683047, 1432.7911887495843, 1455.1269009689754, 1477.8870167737923, 1502.5721708395595, 1532.5992212183664, 1567.908392925212]","[4.194331200000001, 4.1930318, 4.192008, 4.1911025, 4.1903934000000005, 4.189527, 4.1889367, 4.1881886, 4.187716, 4.1872435, 4.1866527, 4.1861405, 4.1858258, 4.185353299999999, 4.1848807, 4.1844082, 4.1840534, 4.1836205, 4.1833053, 4.1830692, 4.1825571, 4.1823997, 4.1818876000000005, 4.1817303, 4.1814942, 4.1810608, 4.1807852, 4.1805491, 4.180312600000001, 4.1801157, 4.1798401, 4.1796041, 4.179407100000001, 4.1792102, 4.1790524, 4.1787767, 4.1785798, 4.1783834, 4.1781073, 4.1779895, 4.1779895, 4.1776347000000005, 4.1774383, 4.1774774, 4.1770444, 4.1769657, 4.1768475, 4.1766505, 4.1765718000000005, 4.1762962, 4.176178, 4.175981, 4.1760993, 4.1758237000000005, 4.1757054, 4.1755085, 4.175351099999999, 4.1752329, 4.1751542, 4.175036, 4.1749964, 4.1747999, 4.1746421, 4.174523799999999, 4.1744452, 4.1743274, 4.1742091, 4.1742091, 4.1740909, 4.1738153, 4.173854799999999, 4.173697, 4.173697, 4.173618299999999, 4.1735001, 4.1733031, 4.1733427, 4.1731062, 4.1729097, 4.1730275, 4.1730275, 4.1728702, 4.1728702, 4.1727519, 4.1726732, 4.1725159, 4.1724763, 4.1722403, 4.1721611, 4.172122, 4.1722007, 4.1720824, 4.1721611, 4.1720037, 4.1717281, 4.1717281, 4.1718068, 4.1716099, 4.1716495, 4.1715312, 4.1715312, 4.1713343, 4.1713738, 4.1714525, 4.1712165, 4.1712556, 4.1711373, 4.1712165, 4.17098, 4.1708617, 4.1708617, 4.170783, 4.1707044, 4.1708617, 4.1706648, 4.170547, 4.1707044, 4.1705074, 4.170467899999999]",2333.103249621582
96,0.5,2,25,"[0.0, 25.97587133774232, 54.001738103063246, 82.7568535732645, 116.93444495454253, 160.57269032661554, 219.34735273434706, 282.45378946864696, 340.22394157540305, 392.803951668341, 441.1804767713644, 484.83761394394105, 524.9816470189455, 562.0908514936791, 596.9196948783629, 629.3812967085717, 660.0291214934339, 689.7376164977122, 718.5208843694027, 746.4763876849938, 774.2505997457743, 801.889757919743, 829.2065648691591, 857.4366316693902, 885.1939859802794, 913.3784317485613, 942.2122212122206, 970.9453736289004, 1000.3132033736122, 1031.091913489049, 1062.884097695771, 1095.6643603851487, 1129.2433686573722, 1162.815630048772, 1194.326431277573, 1224.5996484035147, 1251.7153259374284, 1277.3145290098805, 1301.2179905902135, 1323.8915233268597, 1346.1457549477582, 1367.9096416991254, 1389.206128408879, 1410.5327781383146, 1432.0781352004774, 1454.0222283784065, 1476.9888754835006, 1501.3929952229735, 1531.2172433583528, 1567.8753541711415]","[4.1944103, 4.1929927000000005, 4.1919293, 4.190905600000001, 4.1901965, 4.1894484, 4.1888185, 4.1881886, 4.1874404, 4.1870856, 4.1864557, 4.1859436, 4.185432, 4.1850777, 4.1845655, 4.1842899, 4.1838174, 4.1833844, 4.1832266, 4.1826754, 4.1824393, 4.1820455, 4.1818876000000005, 4.1813364, 4.1811395, 4.1809034, 4.18047, 4.1804309, 4.180037, 4.179918799999999, 4.1796041, 4.179367500000001, 4.1790524, 4.1789346, 4.178737600000001, 4.1785798, 4.1782651, 4.1781468, 4.1779108, 4.177753, 4.1776347000000005, 4.17732, 4.1772804, 4.1770835, 4.1770048, 4.1765718000000005, 4.176414, 4.176414, 4.1762962, 4.176059700000001, 4.1760206, 4.1757841, 4.1756659, 4.1754689, 4.1754298, 4.175311600000001, 4.1752329, 4.1750755, 4.174839, 4.1747603, 4.1746421, 4.174523799999999, 4.1742878, 4.1743665, 4.1740513, 4.1741695, 4.173854799999999, 4.173854799999999, 4.173854799999999, 4.173657899999999, 4.1735396, 4.1733427, 4.1734214, 4.1731062, 4.173185299999999, 4.1729884, 4.1729488, 4.1727915, 4.1727519, 4.1726732, 4.1725945, 4.1724372, 4.1725159, 4.1723189, 4.1722403, 4.172122, 4.1722007, 4.1719646, 4.1720037, 4.1719646, 4.1718855, 4.1717281, 4.1716099, 4.1714921, 4.1716099, 4.1715312, 4.1713343, 4.1712952, 4.1712556, 4.1711373, 4.1712165, 4.17098, 4.1709404, 4.17098, 4.170783, 4.1708617, 4.170783, 4.1707439, 4.1707044, 4.1706648, 4.170467899999999, 4.1706257, 4.1703501, 4.1703892, 4.1703892, 4.1701922, 4.1702714, 4.1701136, 4.1701136]",2331.703575140515
97,0.5,2,25,"[0.0, 25.309966017627517, 53.678727333229574, 82.29758952650872, 116.03988382557606, 159.41635388033768, 218.2901256205542, 280.81097155827325, 339.0766926852536, 391.5048838867529, 439.3245640523708, 483.8036397072304, 523.8275685007982, 560.7957050359319, 595.3637447686656, 627.8804540420726, 658.1682999773184, 687.5197603417573, 716.0447418914216, 744.1593181885703, 772.0650645646406, 799.8710514504014, 827.6064919690577, 855.8015841993213, 884.1443508875475, 911.8665968133971, 940.9536669915437, 970.1786616624715, 1000.4112945898923, 1030.5456407194229, 1062.360078916106, 1095.1402596072817, 1128.9228385305037, 1162.419771718715, 1194.10185621686, 1223.632536869195, 1250.8465026070373, 1276.5933699868087, 1300.3428138052975, 1323.2991069463872, 1345.2886636513501, 1366.8481529973017, 1388.2122295168178, 1409.1955667236668, 1430.9901696606996, 1452.6909512923087, 1475.5595877817266, 1500.238736078618, 1530.03112516112, 1564.3526823186576]","[4.194331200000001, 4.192914, 4.191850700000001, 4.1909447, 4.1901178, 4.1894879000000005, 4.1887398000000005, 4.1880703, 4.1875191, 4.1868496, 4.1862984, 4.1861405, 4.1853137, 4.184919799999999, 4.1846051, 4.1842504, 4.1838961, 4.1834235, 4.1832266, 4.182754, 4.1823211, 4.1819668, 4.1817303, 4.1814151, 4.1811395, 4.1809425000000005, 4.1806669, 4.180352200000001, 4.1800766000000005, 4.1798797, 4.1796432, 4.179367500000001, 4.1792493, 4.1789346, 4.1788163, 4.1783834, 4.1782651, 4.1780682, 4.1779499, 4.177753, 4.1774774, 4.17732, 4.1771231, 4.1770835, 4.1768475, 4.1768079, 4.1764932, 4.1762176, 4.176256700000001, 4.1759415, 4.1759415, 4.1756659, 4.1757841, 4.1754689, 4.175311600000001, 4.1751933, 4.1751146, 4.175036, 4.174839, 4.1746421, 4.1744847, 4.174406100000001, 4.1742878, 4.1742878, 4.1740513, 4.1740513, 4.1738153, 4.173697, 4.173657899999999, 4.173461, 4.1735001, 4.1733031, 4.173264, 4.1730671, 4.173185299999999, 4.1731062, 4.1729097, 4.1728306, 4.1726732, 4.1727519, 4.1726732, 4.1724372, 4.1725159, 4.1723976, 4.1722794, 4.1721611, 4.1720037, 4.1718855, 4.1720037, 4.1718464, 4.171689, 4.1717281, 4.171689, 4.1716099, 4.1714921, 4.1714921, 4.1713343, 4.1711373, 4.1711769, 4.1712952, 4.1712165, 4.1710196, 4.1708226, 4.17098, 4.170783, 4.170783, 4.170547, 4.1706257, 4.1706648, 4.1706257, 4.170467899999999, 4.1705074, 4.1703892, 4.1702318, 4.1702714, 4.1701922, 4.1701922, 4.1701922, 4.1700745]",2330.717979584146
98,0.5,2,25,"[0.0, 28.44058708212458, 56.43284666208643, 84.85371884280903, 118.67088616175283, 162.6857105560009, 220.7528958872689, 283.46481831196354, 341.7126333497771, 394.4445264237272, 442.3970065625176, 486.39672853987213, 526.2978415304677, 563.7683183188933, 597.9835403721557, 630.643325262744, 660.7344646687264, 690.2223949338744, 719.0198276811799, 746.9473848948647, 774.4258406336374, 801.7386958544995, 829.108905518934, 857.3861750720458, 885.3923077543308, 913.8310272679427, 942.5349464286079, 971.9417733598005, 1001.9248661750545, 1032.3813567541356, 1064.8938668545352, 1097.7972584879199, 1132.044451347438, 1165.7222565782608, 1197.6169661223453, 1226.8878056494104, 1253.920742417189, 1279.1283768124413, 1303.0551737299775, 1326.1048604592502, 1347.9296598047695, 1369.5643575959025, 1390.8464205159366, 1412.2526853238046, 1433.53189901949, 1455.3992088144469, 1478.500975128975, 1502.8594705647592, 1532.008688870937, 1567.836015874022]","[4.1942921, 4.1929927000000005, 4.1919293, 4.1910238, 4.1903148, 4.1894484, 4.1887002, 4.1881094, 4.1875191, 4.1869283, 4.186534399999999, 4.1859436, 4.1855106, 4.185235, 4.184683799999999, 4.184211299999999, 4.183857, 4.1833844, 4.1830297, 4.182951, 4.1824393, 4.1820059, 4.1819272000000005, 4.1814547, 4.1811395, 4.1809425000000005, 4.1805491, 4.1802735, 4.1801157, 4.1798401, 4.1797218, 4.1792889, 4.1790524, 4.1789737, 4.1787767, 4.1785407, 4.1783042, 4.1779499, 4.1778712, 4.1778316, 4.1774383, 4.1773591, 4.1772413, 4.1769261, 4.1770048, 4.1766896, 4.1764536, 4.1764932, 4.176256700000001, 4.1760993, 4.1757054, 4.175745, 4.1755481, 4.1754298, 4.1754298, 4.1751933, 4.1751146, 4.174839, 4.1749177, 4.1747208, 4.174681700000001, 4.1744847, 4.1743665, 4.1742878, 4.1741695, 4.1739726, 4.1739726, 4.1737366, 4.173697, 4.1735396, 4.1735001, 4.173461, 4.1733031, 4.1731062, 4.173185299999999, 4.1728306, 4.1729488, 4.1727915, 4.1729488, 4.172712799999999, 4.1724763, 4.1724372, 4.1724372, 4.1722794, 4.172358, 4.1722403, 4.172122, 4.1720433, 4.172122, 4.1718068, 4.1718464, 4.1718068, 4.1717677, 4.1716099, 4.1715312, 4.1714129, 4.1713343, 4.1712952, 4.1710982, 4.1710587, 4.1710196, 4.1709404, 4.17098, 4.1709404, 4.17098, 4.1707439, 4.1707439, 4.1707044, 4.170547, 4.170467899999999, 4.1705074, 4.1705074, 4.170467899999999, 4.1701922, 4.1703501, 4.1701922, 4.1700745, 4.1701531, 4.1700349]",2329.997502500001
99,0.5,2,25,"[0.0, 27.769159518971037, 56.04276625014319, 84.65120107622391, 117.96857173735549, 161.4274574910027, 220.57512610639657, 282.41938310485324, 340.9008762001176, 393.441081396818, 441.57587724755155, 484.9378918076048, 525.6778665245924, 562.7554720201915, 597.1294940782961, 629.2485636835161, 659.939072757682, 689.4067438540178, 717.8741903645509, 745.5376482298875, 773.7576015510363, 800.8985328300482, 828.6437137753669, 856.6439176115828, 884.5916914018003, 912.6735911995761, 941.293833647595, 970.6707369177561, 999.9892159345432, 1030.827204941189, 1063.1030831492535, 1096.3383365943373, 1130.112479936149, 1163.9004025667957, 1196.1837176513159, 1225.9056292055075, 1253.364883660322, 1279.0234651267924, 1303.0811777297163, 1325.7602737323323, 1347.7407780067608, 1369.3109018590353, 1390.6475466995914, 1411.552150734947, 1432.8693848985408, 1454.7774696560589, 1477.387136436644, 1502.0883381910426, 1531.3494451791228, 1564.3366483908428]","[4.1942921, 4.1928744, 4.1919689, 4.190866000000001, 4.1901178, 4.1894879000000005, 4.1886215, 4.1881094, 4.1874404, 4.1868887, 4.1863375, 4.1858258, 4.185432, 4.1848412, 4.1845655, 4.184093, 4.1836205, 4.1833844, 4.1826754, 4.1824784, 4.1823602, 4.1818485, 4.1815333, 4.181257700000001, 4.1809425000000005, 4.1807065, 4.1805491, 4.1801157, 4.179918799999999, 4.1794462, 4.179407100000001, 4.1792493, 4.1787767, 4.178737600000001, 4.1786194, 4.1783438, 4.1781468, 4.1777139, 4.1775956, 4.1773591, 4.1772413, 4.1771231, 4.1769657, 4.1767688, 4.1765718000000005, 4.1764536, 4.1762176, 4.176256700000001, 4.1759415, 4.175745, 4.1756268, 4.175587200000001, 4.1752725, 4.1752329, 4.1751146, 4.1749964, 4.1747208, 4.174681700000001, 4.174406100000001, 4.174523799999999, 4.1742482, 4.1742482, 4.1741695, 4.1738939, 4.173854799999999, 4.173854799999999, 4.173697, 4.1735396, 4.1733427, 4.1733823, 4.173264, 4.173185299999999, 4.1730275, 4.1728702, 4.1729488, 4.1727519, 4.172712799999999, 4.1726732, 4.1723976, 4.1723189, 4.1722794, 4.1723189, 4.1721611, 4.1720037, 4.1720037, 4.1720433, 4.1718855, 4.1718068, 4.1717281, 4.1716495, 4.1715312, 4.1714129, 4.1712952, 4.1711769, 4.1713343, 4.1711769, 4.17098, 4.1709404, 4.17098, 4.1710196, 4.1709404, 4.1706257, 4.1706257, 4.1706257, 4.1705861, 4.170547, 4.1704288, 4.170547, 4.170547, 4.1702318, 4.1701531, 4.1701922, 4.1701136, 4.1700349, 4.1699166, 4.169838, 4.1697989, 4.169838, 4.1697593]",2328.565540100369
