Repository: jackybrons/drc-imoe

# Datasets

This project contains standardized multi-condition, multi-chemistry datasets for degradation forecasting of retired lithium-ion batteries in second-life applications. All official preprocessed data is stored under `datasets/processed/`.

---

## 1. Directory Structure

```text
datasets/
├── processed/              # Official preprocessed-data root used by training and evaluation
│   ├── UL-NCA/             # UL laboratory NCA cell data (66 cells)
│   ├── UL-NCM/             # UL laboratory NCM cell data (55 cells)
│   ├── UL-NCMNCA/          # UL laboratory mixed-chemistry cell data (9 cells)

File: datasets/processed/UL-NCMNCA/CY25-05_2-#2.csv (part 7 of 60)
Cycle,Charge_Current,Discharge_Current,Temperature,Capacity_Increment,Relaxation_Voltage,Discharge_Capacity
100,0.5,2,25,"[0.0, 26.579103369913923, 54.89211832032328, 83.36175408669237, 116.93369268668005, 160.02478044333668, 218.60160611972617, 280.82029685622274, 339.14788656214535, 392.3204489582997, 439.8039189020517, 483.8061960529809, 523.706700366946, 560.8012160319562, 595.6636148962759, 627.5129174522506, 658.566957990397, 687.6627880075841, 716.351231336593, 744.1925919455068, 771.8172929936195, 799.7561452885711, 827.4802921503683, 854.9824473684016, 882.784191676966, 911.0548351824104, 940.0250062011683, 968.7904263769265, 998.616205157171, 1028.8194751167396, 1060.7891394762726, 1093.7600632819565, 1127.3686561470743, 1161.531072841285, 1193.1710968978996, 1223.263651070427, 1251.3682980110634, 1277.2049999321612, 1301.4513767168144, 1324.4146680737083, 1346.890771820538, 1368.6022441535056, 1390.016712072183, 1411.6431933794217, 1432.7627686491592, 1454.822957384478, 1477.5523837851179, 1502.1001606309183, 1531.469550150116, 1567.8100366373694]","[4.1940951, 4.1927958, 4.191811100000001, 4.190866000000001, 4.1900392, 4.189291000000001, 4.1885428, 4.1880703, 4.1874795, 4.18681, 4.186258799999999, 4.1858258, 4.1853924, 4.1846442, 4.1846051, 4.1839747, 4.183857, 4.1832662, 4.1828327000000005, 4.1825571, 4.1822424, 4.1819272000000005, 4.181612, 4.1813364, 4.180863899999999, 4.1807065, 4.1803913, 4.180037, 4.1798797, 4.1795249, 4.1793284, 4.1790524, 4.1789737, 4.1787767, 4.178659, 4.1782651, 4.1780682, 4.1779108, 4.1776743, 4.1775956, 4.1773591, 4.1770835, 4.1770048, 4.1768079, 4.1764536, 4.1762176, 4.1763749, 4.1760206, 4.1760206, 4.1758237000000005, 4.175587200000001, 4.1755085, 4.1753902, 4.1751542, 4.175036, 4.1749177, 4.1747603, 4.1746421, 4.1745634, 4.1743665, 4.174406100000001, 4.1741695, 4.1740909, 4.1739726, 4.1739335, 4.173697, 4.173657899999999, 4.1735396, 4.1733031, 4.173264, 4.1733823, 4.1732244, 4.1729097, 4.1728306, 4.172712799999999, 4.1726732, 4.1725159, 4.172555, 4.1723976, 4.172358, 4.1722794, 4.1722403, 4.1720433, 4.1720433, 4.1718464, 4.1718068, 4.1717677, 4.1716495, 4.1716099, 4.1714129, 4.1713738, 4.1712952, 4.1712165, 4.1711769, 4.1713738, 4.17098, 4.17098, 4.1708617, 4.1708617, 4.170783, 4.1708617, 4.1706257, 4.1705861, 4.170467899999999, 4.1703892, 4.1703105, 4.170467899999999, 4.1703501, 4.1701922, 4.1702318, 4.1701531, 4.1700349, 4.1699953, 4.1699166, 4.169956200000001, 4.1700349, 4.1697989, 4.169641, 4.1696806, 4.1943707, 4.1935439, 4.1929531, 4.192205, 4.1919689, 4.1914568, 4.1912203, 4.190866000000001, 4.1904330000000005, 4.1903543, 4.1900392, 4.189920900000001, 4.1898422, 4.189606200000001, 4.1893697, 4.1892514, 4.1890545, 4.1889367, 4.1887398000000005, 4.1886611, 4.1884642, 4.188385500000001, 4.1882672, 4.1881886, 4.1880307, 4.1878734, 4.1878734, 4.1877947, 4.1875191, 4.1875582, 4.1876369, 4.1872435, 4.1873612, 4.1871643, 4.187007, 4.187046499999999, 4.18681, 4.186731299999999, 4.1864953, 4.186376999999999, 4.186534399999999, 4.186574, 4.186258799999999, 4.1864161, 4.1863375, 4.186101399999999, 4.1861801, 4.186101399999999, 4.1859832, 4.1860619, 4.1858258, 4.1859436, 4.1859436, 4.1859045, 4.1855106, 4.1854711, 4.185353299999999, 4.1854711, 4.1854711, 4.185353299999999, 4.185353299999999, 4.1853137, 4.1851954, 4.185235, 4.185116799999999, 4.1849985, 4.184959399999999, 4.1848807, 4.1848412, 4.1846442, 4.184683799999999, 4.1846442, 4.184683799999999, 4.1846051, 4.184526, 4.1844869, 4.1844082, 4.1846051, 4.1842504, 4.1844082, 4.1843686, 4.1842504, 4.1842504, 4.1842899, 4.1841717, 4.1841717, 4.1840534, 4.1839747, 4.1839747, 4.1839356, 4.1839356, 4.1840534, 4.1838174, 4.1837778, 4.18366, 4.1836991, 4.1835418, 4.1837387, 4.1835418, 4.1835418, 4.1834235, 4.1836991, 4.1833448, 4.1834631, 4.1833053, 4.1831875, 4.1834631, 4.1833844, 4.1833448, 4.1831083, 4.1833448, 4.1832662, 4.1831083, 4.1829906, 4.1831479, 4.1830297, 4.182951, 4.1828723, 4.182951]",2361.126192457275
101,0.5,2,25,"[0.0, 27.949008781163457, 57.55661923129844, 86.97166277794543, 120.37090723436302, 162.73747404989058, 220.08738224627996, 285.42126515704933, 346.9404753507557, 402.59970769458346, 453.2805469380787, 498.8249564847358, 540.2147110739836, 578.1028101675481, 613.9454402517413, 647.4388998472809, 678.9243541335336, 708.5662023283478, 737.6081272049594, 765.852072191853, 793.8800600878344, 821.2987533997064, 849.5944862945594, 877.6872473217536, 906.0499925233789, 934.5466969959164, 963.6044726451394, 992.7792413125869, 1022.4646823770131, 1053.1907907149312, 1085.01297526772, 1117.9890003026555, 1151.6364709510997, 1185.9766494914245, 1217.8586097699601, 1248.1616948340345, 1275.7340415714602, 1302.0945341598515, 1326.3786930471629, 1349.873011621801, 1372.3462002596095, 1394.2628801616495, 1415.9442999355656, 1437.5580836305357, 1459.3649004620627, 1481.623692049228, 1504.7001306476755, 1529.4741644837557, 1559.1130308397599, 1595.4603744551594]","[4.1940165, 4.192756200000001, 4.191653700000001, 4.1907477, 4.1898422, 4.189015400000001, 4.1884246, 4.1878338, 4.1871643, 4.1866527, 4.1859832, 4.1854711, 4.1850777, 4.1847229, 4.184211299999999, 4.1835809, 4.1833448, 4.182951, 4.1825571, 4.1822424, 4.1820059, 4.1815333, 4.1811004, 4.1807852, 4.1805491, 4.180312600000001, 4.179801, 4.1797614, 4.179367500000001, 4.1792493, 4.1789346, 4.1786981, 4.178462000000001, 4.1780682, 4.1779108, 4.177753, 4.1776347000000005, 4.1772804, 4.177162200000001, 4.1769657, 4.1767688, 4.1764932, 4.1763353, 4.1761384, 4.1759415, 4.175745, 4.1756268, 4.1754689, 4.175351099999999, 4.1751542, 4.1749964, 4.174839, 4.1747208, 4.174523799999999, 4.1744847, 4.1741695, 4.1742091, 4.1739726, 4.1740513, 4.1737757, 4.1735787, 4.1733031, 4.1733823, 4.173264, 4.1730275, 4.1728702, 4.1729488, 4.1728702, 4.172712799999999, 4.172555, 4.1725159, 4.1723189, 4.1722794, 4.172358, 4.1719646, 4.1718855, 4.1718068, 4.1718464, 4.1716099, 4.1714921, 4.1713738, 4.1713738, 4.1710587, 4.1710982, 4.1712165, 4.1709404, 4.1708617, 4.1707439, 4.1708617, 4.1707044, 4.170467899999999, 4.1706648, 4.170467899999999, 4.1703105, 4.1703105, 4.1701531, 4.1701922, 4.1699953, 4.1699953, 4.1698775, 4.1698775, 4.1697593, 4.1698775, 4.1697593, 4.1697593, 4.169522799999999, 4.1694441, 4.1693654, 4.1694837, 4.169405, 4.1692472, 4.1691685, 4.169208, 4.1688929, 4.1689324, 4.1688142, 4.1688538, 4.1688538, 4.1686172]",2330.9605314179157
102,0.5,2,25,"[0.0, 27.55684698809415, 55.32050652149519, 84.49756853246078, 118.3615368659818, 162.3571299795638, 221.27619174472255, 285.03533934318597, 342.87003944577674, 396.0979208550537, 444.7701755325789, 487.8534211043273, 528.1293863329324, 565.4007388233756, 600.2005893336345, 632.1364937464264, 662.9204457010069, 692.4372740351453, 720.8986133018618, 748.7076923200707, 776.26969942186, 803.6615042678059, 831.7167389994711, 859.4080075579461, 887.4929113916287, 915.7221567769489, 943.8235774784844, 972.8633896946037, 1002.4654095310827, 1033.1157213440513, 1064.2414485810311, 1096.5931346199259, 1130.7192345400683, 1164.3358186467815, 1196.625694541835, 1226.4851498747914, 1253.6387165488209, 1279.516766561545, 1303.6321617287397, 1326.4719248542929, 1348.6746118303358, 1370.296049638056, 1391.850158178454, 1412.8622309600191, 1434.6743300587984, 1456.6455780978931, 1479.1183218168735, 1504.0094031662882, 1532.932186942327, 1567.710555175984]","[4.1940951, 4.1928349, 4.191772, 4.1907477, 4.1901178, 4.1892514, 4.1886611, 4.1881886, 4.1874008, 4.1867709, 4.186534399999999, 4.1857076, 4.185156299999999, 4.184919799999999, 4.1843295, 4.1839747, 4.1835809, 4.1832266, 4.1828723, 4.1824784, 4.1819668, 4.1816907, 4.1814547, 4.1810217000000005, 4.1807461, 4.1805096, 4.180352200000001, 4.1799974, 4.179918799999999, 4.1794858, 4.1791315, 4.1790524, 4.178737600000001, 4.1785798, 4.1781073, 4.1781468, 4.1777139, 4.1776347000000005, 4.1774774, 4.1771231, 4.1770048, 4.1768475, 4.1766505, 4.1764932, 4.1763749, 4.176059700000001, 4.175981, 4.1759024, 4.175587200000001, 4.1755481, 4.1754298, 4.1751933, 4.1750755, 4.1749573, 4.1747999, 4.174603, 4.1745634, 4.174406100000001, 4.1742091, 4.1740909, 4.1738939, 4.1738939, 4.1737366, 4.173657899999999, 4.173618299999999, 4.1735001, 4.1733823, 4.173264, 4.173185299999999, 4.1729488, 4.1729884, 4.172712799999999, 4.1728306, 4.172555, 4.1724763, 4.172555, 4.1723189, 4.1723189, 4.172122, 4.1720824, 4.1720037, 4.1717281, 4.1717677, 4.171689, 4.1716099, 4.1714921, 4.1713343, 4.1714129, 4.1714525, 4.1711769, 4.1710982, 4.1709404, 4.1710587, 4.1708617, 4.17098, 4.170783, 4.1706648, 4.1705861, 4.170547, 4.170467899999999, 4.1703105, 4.1703501, 4.1702714, 4.1701922, 4.1701531, 4.1700349, 4.1699166, 4.1697989, 4.1698775, 4.1697197, 4.1697593, 4.1696806, 4.169641, 4.1694837, 4.1696019, 4.169405, 4.1693654, 4.1692867, 4.1692472]",2327.831662772082
103,0.5,2,25,"[0.0, 26.444296278943966, 54.267323899926055, 82.71461459922875, 116.55253696188242, 160.0051908338254, 219.07307728554645, 281.55585544425776, 339.8310634949262, 393.0687222302636, 440.5996404978579, 484.5909562390141, 524.7627816598534, 562.3225055306795, 596.7459173359587, 628.7094146047496, 659.6322494336225, 688.5526311533743, 717.4175531911344, 745.0349094696198, 772.5254114809825, 800.2067846309412, 827.8432866536898, 855.6222688541704, 884.0648022411083, 911.9883263794063, 940.2643153520703, 969.3150493494061, 998.9149686641304, 1029.2160844421512, 1060.4397508790041, 1092.722064936291, 1126.8036214826093, 1159.9244048636328, 1192.2690760000721, 1222.4368695162386, 1249.9675582094972, 1275.3200954002127, 1299.509996311376, 1322.3620699072899, 1344.558502355274, 1365.9174334722618, 1387.2283027991882, 1408.6274103014807, 1429.968513327323, 1451.86620186982, 1474.5537311444364, 1498.4768189000235, 1526.6430188313923, 1560.8108559235955]","[4.1942525, 4.192914, 4.1920476, 4.1909447, 4.190078700000001, 4.1894093, 4.1887398000000005, 4.188149, 4.187322099999999, 4.187007, 4.186376999999999, 4.1858258, 4.185353299999999, 4.1850381, 4.1843295, 4.1840534, 4.1836205, 4.1831479, 4.182754, 4.1825571, 4.182163200000001, 4.1820059, 4.1815729, 4.181257700000001, 4.1810608, 4.1806278, 4.1803913, 4.180037, 4.1798797, 4.1795645, 4.179367500000001, 4.1792102, 4.1788559, 4.1788163, 4.1785798, 4.1782651, 4.1780682, 4.1776743, 4.177556, 4.1773987, 4.1772413, 4.1770835, 4.1769261, 4.1767292000000005, 4.1763749, 4.176414, 4.176256700000001, 4.176059700000001, 4.1758628, 4.1756659, 4.1755085, 4.1754298, 4.1751933, 4.175311600000001, 4.1747999, 4.1749177, 4.1746421, 4.174603, 4.174406100000001, 4.174406100000001, 4.1742091, 4.1739726, 4.1740909, 4.173854799999999, 4.1737757, 4.1735787, 4.1735396, 4.173264, 4.173264, 4.1731062, 4.1730671, 4.1728702, 4.1729097, 4.1727915, 4.172555, 4.1725945, 4.172555, 4.172358, 4.1722007, 4.172358, 4.1720037, 4.1720824, 4.1718464, 4.1718464, 4.1717281, 4.1717281, 4.1716099, 4.1714129, 4.1715312, 4.1712952, 4.1712952, 4.1711769, 4.1712165, 4.17098, 4.17098, 4.1708617, 4.1708226, 4.1710196, 4.1707044, 4.170547, 4.1707044, 4.1704288, 4.1704288, 4.1703105, 4.1703501, 4.1703105, 4.1700745, 4.1700349, 4.1700745, 4.1700349, 4.1699953, 4.1699166, 4.1698775, 4.1697197, 4.1696019, 4.1695623, 4.1696019, 4.1694837, 4.1695623]",2325.671463892958
104,0.5,2,25,"[0.0, 25.187464452039364, 53.479572507424734, 81.63793262575422, 115.19578455311427, 158.05258945944075, 217.08800636371103, 279.6667038763922, 337.69456245010025, 390.5395707708066, 438.702110712492, 482.7849528237603, 522.8553997590898, 559.8873404228873, 594.1463608481918, 626.7289678240318, 657.0425716427042, 686.3359321356329, 714.8074943950703, 742.7729040109666, 769.8963629008153, 797.9193295297098, 825.662443110338, 853.7555491396329, 881.3450466269503, 909.6298163463628, 937.7467188404469, 966.8902370725118, 996.3691289519384, 1026.4607648303545, 1058.1270062512097, 1090.444803720413, 1124.2993981963575, 1158.0471806068763, 1190.0294918196612, 1219.7210404146347, 1247.3224510519212, 1272.5126317015847, 1297.0157920870674, 1319.849515573669, 1341.9731582473637, 1363.5521087588809, 1384.877368683546, 1405.8774337744098, 1427.3042123000641, 1449.1108198997722, 1471.7156763250932, 1495.8516871054767, 1523.9955699737216, 1557.3457656558558]","[4.1942134, 4.1928349, 4.191653700000001, 4.190866000000001, 4.189920900000001, 4.1892123, 4.1885428, 4.187952, 4.1871643, 4.186574, 4.1861801, 4.1857467, 4.1850777, 4.1848412, 4.1842504, 4.1838174, 4.1835809, 4.1831479, 4.182754, 4.1824784, 4.1821241, 4.1818089, 4.1816516, 4.1810217000000005, 4.1808248, 4.18047, 4.1802735, 4.1799583, 4.1797218, 4.1794858, 4.179367500000001, 4.1789737, 4.1788163, 4.1785407, 4.1782651, 4.1782255, 4.1778316, 4.1775956, 4.177556, 4.177162200000001, 4.1772017, 4.1768866, 4.1768079, 4.1763749, 4.1763749, 4.1763749, 4.176256700000001, 4.1759024, 4.1758237000000005, 4.1754298, 4.1753902, 4.1752329, 4.1750755, 4.175036, 4.174839, 4.1747208, 4.1745634, 4.1742878, 4.174406100000001, 4.1740513, 4.174130399999999, 4.173854799999999, 4.173854799999999, 4.173697, 4.1735396, 4.1735396, 4.1735001, 4.1733031, 4.1731458, 4.1730275, 4.1729488, 4.1727915, 4.1727915, 4.1725945, 4.1724763, 4.1726732, 4.1722794, 4.1722794, 4.1721611, 4.1721611, 4.1720037, 4.1718068, 4.1718464, 4.1716495, 4.1716099, 4.1714921, 4.1714129, 4.1712952, 4.1713343, 4.1711373, 4.1712165, 4.1711769, 4.1708617, 4.17098, 4.1708617, 4.1708226, 4.1707044, 4.1705861, 4.170547, 4.1705861, 4.1702714, 4.1703105, 4.1702714, 4.1702714, 4.1703105, 4.1701531, 4.169956200000001, 4.1699953, 4.169956200000001, 4.169838, 4.1697593, 4.1697989, 4.1696019, 4.1695623, 4.1696806, 4.1694837, 4.1694441, 4.1692867, 4.1693263]",2323.6535216238062
105,0.5,2,25,"[0.0, 27.67591642650177, 55.704812620230996, 84.0301115618804, 117.2438412864152, 160.47504962408095, 218.401135250297, 281.4165048699417, 339.1275553092346, 391.86056187904217, 440.4235301083304, 484.3215912813479, 524.0934691994289, 561.5720436865348, 595.7613967184903, 627.9834718063404, 658.4931172014982, 688.1053911399241, 716.5375421261566, 744.2232567291525, 771.9287756076166, 799.4736679940569, 826.8561223277405, 854.9724909556049, 882.8619020824727, 911.1159393097736, 939.3143036245848, 967.9885360715904, 997.5234311752923, 1027.8481478374852, 1059.7457813221367, 1092.599159223641, 1125.7959548385134, 1158.9851893472583, 1191.6629402456156, 1221.3556337074951, 1248.445681119108, 1273.7166517894307, 1298.3486362658268, 1321.1174123607989, 1343.425972705807, 1364.9177015867385, 1386.0228226686881, 1407.3982701834361, 1428.943165923708, 1450.6896090112436, 1472.9195753078911, 1497.683112272904, 1525.5747513177307, 1557.3692129923506]","[4.1942525, 4.192756200000001, 4.1916928, 4.190905600000001, 4.189960500000001, 4.189330600000001, 4.188385500000001, 4.1879129, 4.1872826000000005, 4.1867709, 4.1862984, 4.1857467, 4.1851954, 4.1848807, 4.1843686, 4.1837778, 4.1835022, 4.1831875, 4.1826754, 4.1823602, 4.182163200000001, 4.1818089, 4.1814151, 4.181257700000001, 4.1806669, 4.1806669, 4.1802735, 4.1799974, 4.179801, 4.1795645, 4.1792102, 4.1790919, 4.1788559, 4.178659, 4.1783438, 4.1780682, 4.1779895, 4.1776347000000005, 4.1774774, 4.1773987, 4.1771231, 4.1770835, 4.1768079, 4.1766896, 4.1765323, 4.176256700000001, 4.176178, 4.1759024, 4.1756659, 4.1755085, 4.1754298, 4.1753902, 4.1752329, 4.1750755, 4.1749177, 4.174839, 4.1747208, 4.174523799999999, 4.174406100000001, 4.1742091, 4.174130399999999, 4.1740513, 4.173854799999999, 4.1737366, 4.1737757, 4.173657899999999, 4.1733031, 4.1733031, 4.1733031, 4.1732244, 4.1729488, 4.1730671, 4.1729097, 4.1726336, 4.1725945, 4.1724763, 4.1722403, 4.172555, 4.1722403, 4.172122, 4.1719646, 4.1720433, 4.1718068, 4.1717281, 4.1717677, 4.1715708, 4.1714525, 4.1715708, 4.1713738, 4.1713738, 4.1713343, 4.1711769, 4.1710587, 4.17098, 4.1708617, 4.1709013, 4.1708226, 4.1708226, 4.1706648, 4.170547, 4.1706257, 4.1704288, 4.1703105, 4.1703501, 4.1703105, 4.1703105, 4.1700349, 4.1701922, 4.1700349, 4.1699166, 4.1698775, 4.1699166, 4.1696806, 4.169522799999999, 4.169641, 4.1694837, 4.169522799999999, 4.1696019, 4.1693263]",2322.102966708985
106,0.5,2,25,"[0.0, 26.776327213255968, 54.78152772729317, 82.71591377199553, 116.64522335382452, 159.422288448375, 216.76145838692452, 279.8092771840808, 338.0864098460857, 390.4687710966106, 438.6877669825771, 482.34193694433435, 522.7205333314059, 559.5852137178877, 593.890128116928, 626.2537676659574, 656.9128092754895, 686.1342906004891, 714.7589757400576, 742.1629043075034, 770.1899914113544, 797.5689594209239, 825.4946444873249, 853.2436489964673, 881.6128716576859, 909.5628624764911, 937.6477452534095, 966.6295013846457, 995.9950301938932, 1026.5877897621908, 1057.675689561913, 1090.2924492659824, 1123.3627033765442, 1156.9795392300719, 1189.6438514740482, 1219.2371837025062, 1246.761447798799, 1272.110038743489, 1296.3948176163187, 1319.17228518524, 1341.4152528740592, 1363.1929941670226, 1384.22514399724, 1405.4312153477913, 1427.0018764287522, 1448.5637828299812, 1470.9386257448873, 1495.2171167296615, 1523.1638283390002, 1557.3840352128093]","[4.1941738, 4.1927171, 4.191772, 4.1907873, 4.1901178, 4.1892514, 4.1885428, 4.1881886, 4.1874404, 4.1867709, 4.186258799999999, 4.1858649, 4.185353299999999, 4.1848021, 4.1844082, 4.1839356, 4.1836205, 4.1831479, 4.1828723, 4.1824393, 4.1821241, 4.1817698, 4.1814151, 4.181179, 4.1809425000000005, 4.1805096, 4.18047, 4.1801553, 4.1797218, 4.1795249, 4.1792493, 4.1788559, 4.1787767, 4.178659, 4.178462000000001, 4.1780682, 4.177792500000001, 4.177792500000001, 4.1776347000000005, 4.17732, 4.1772804, 4.1770048, 4.1767688, 4.1765718000000005, 4.176414, 4.1763353, 4.176178, 4.1758628, 4.1759024, 4.1757054, 4.1755085, 4.175311600000001, 4.1751933, 4.1750755, 4.175036, 4.1747603, 4.174681700000001, 4.1746421, 4.174406100000001, 4.1744452, 4.1741695, 4.1740513, 4.1740122, 4.1737757, 4.1737366, 4.173618299999999, 4.1735787, 4.1733427, 4.1732244, 4.173264, 4.1730671, 4.1730671, 4.1729488, 4.1727519, 4.1726336, 4.1725159, 4.172358, 4.1722794, 4.1722403, 4.1722403, 4.172122, 4.1720433, 4.1720037, 4.1718464, 4.1718464, 4.1718068, 4.1716099, 4.1715312, 4.1715312, 4.1713343, 4.1712952, 4.1712165, 4.1711373, 4.1711373, 4.17098, 4.17098, 4.1709013, 4.1708617, 4.1707439, 4.1706648, 4.1706257, 4.1705074, 4.170467899999999, 4.1705074, 4.1703892, 4.1701922, 4.1701922, 4.1701531, 4.1700349, 4.1699166, 4.1697989, 4.1699166, 4.169838, 4.169838, 4.1697197, 4.169641, 4.1696806, 4.1695623, 4.1695623]",2320.966456449924
107,0.5,2,25,"[0.0, 25.982914541331752, 54.09467742256902, 82.66304163119696, 115.61973024674785, 158.16249395701823, 216.33853996252492, 278.51942960440294, 336.86643789988466, 389.82951167248837, 437.92530711330255, 481.4754156908448, 521.3901554530531, 558.7195884186024, 593.2118004709216, 625.24568078621, 655.7485710473943, 684.8890988773619, 713.3009783009513, 740.8502572327159, 768.7754166121051, 796.317654814462, 824.2404762550391, 851.8705061002267, 879.6623009056098, 908.2211513947127, 936.3246584634635, 965.2173049803698, 994.5882672055841, 1024.8467494414401, 1056.452610174671, 1088.2905021130875, 1122.2079099489117, 1155.882501763465, 1188.2071159253064, 1217.9257290658597, 1245.3802529829052, 1270.7034542812187, 1295.0111192555858, 1317.8258285571535, 1340.0355637774303, 1361.4646401698176, 1382.6798319591803, 1403.689904789253, 1425.1884555948066, 1446.8626470239951, 1469.3439907135867, 1493.1672088429889, 1521.8368386565412, 1553.9612831169977]","[4.1940165, 4.1928744, 4.1917324, 4.190708600000001, 4.1898422, 4.1891336, 4.188385500000001, 4.1877947, 4.1872826000000005, 4.186574, 4.1859436, 4.1855106, 4.1848807, 4.1845655, 4.1841326, 4.1837387, 4.1831479, 4.182754, 4.1824784, 4.1822028, 4.1819272000000005, 4.1814547, 4.1810217000000005, 4.1807461, 4.18047, 4.1801944, 4.1800766000000005, 4.1795645, 4.1793284, 4.1791315, 4.178895, 4.1785407, 4.1782651, 4.1780682, 4.1779108, 4.1777139, 4.1774774, 4.177162200000001, 4.1770444, 4.1769261, 4.1766505, 4.1766109, 4.1763353, 4.1762176, 4.1759024, 4.1758237000000005, 4.1756268, 4.1754298, 4.175351099999999, 4.1751542, 4.175036, 4.1747603, 4.1747208, 4.1745634, 4.1743665, 4.174406100000001, 4.1740909, 4.1740909, 4.1739726, 4.173697, 4.173618299999999, 4.173461, 4.1733823, 4.173264, 4.1731458, 4.1731062, 4.1729884, 4.1726732, 4.172712799999999, 4.172555, 4.1724372, 4.1725159, 4.1723189, 4.1720824, 4.1721611, 4.1720037, 4.1718464, 4.1718068, 4.171689, 4.1718068, 4.1714921, 4.1714129, 4.1714525, 4.1713738, 4.1711769, 4.1711769, 4.1710982, 4.1710587, 4.1708617, 4.1708226, 4.1706257, 4.1706648, 4.1706648, 4.170547, 4.1703501, 4.1702714, 4.1701922, 4.1702714, 4.1701922, 4.1699953, 4.1700745, 4.1698775, 4.1700745, 4.1697593, 4.1696806, 4.1696806, 4.169641, 4.1696019, 4.1694441, 4.1696019, 4.1694837, 4.1693654, 4.1693263, 4.1692867, 4.1691294, 4.1691294, 4.1690111000000005, 4.1689715, 4.1690111000000005]",2318.796552451714
108,0.5,2,25,"[0.0, 25.360300560078826, 53.37867084436067, 81.80073971750494, 114.5064029653638, 156.80854501832982, 214.90881254693238, 277.3455657880968, 335.68640933927554, 387.95145615886895, 436.41119184524155, 479.8951862574853, 520.2369768081999, 557.2873002478973, 591.778697555772, 624.3139981989633, 654.2143754225305, 683.7389575416499, 712.169639278647, 739.9905856858715, 767.3710743806613, 795.0148595349063, 822.4480709851019, 850.6912331259499, 878.3748992058194, 906.6268108920843, 934.9027546553428, 963.8096204302022, 993.1561327102569, 1023.7668592409883, 1054.7170243566457, 1087.1749536569719, 1120.7047373978012, 1154.6556619252947, 1186.732358272544, 1216.3737023160766, 1243.7163191005243, 1269.395893344929, 1293.3941789229366, 1316.4582121310932, 1338.3241483001448, 1359.841299290183, 1380.5842180804848, 1402.3921526901981, 1423.753284666197, 1445.5480931008433, 1467.562384565665, 1491.848048419265, 1519.9066734912226, 1553.9457799405945]","[4.1941347, 4.192559200000001, 4.191653700000001, 4.1904721, 4.1898026, 4.188975800000001, 4.1882277000000006, 4.1875191, 4.187046499999999, 4.1864557, 4.1858258, 4.1851954, 4.1847229, 4.1843686, 4.1839356, 4.1835418, 4.1830297, 4.1827149, 4.1823211, 4.1818089, 4.181612, 4.181179, 4.1807065, 4.18047, 4.1802735, 4.179918799999999, 4.1796432, 4.1794462, 4.1792102, 4.178659, 4.178462000000001, 4.1783042, 4.1780286, 4.177792500000001, 4.1774383, 4.1774383, 4.177162200000001, 4.1769261, 4.1766896, 4.1764536, 4.1760993, 4.1761384, 4.175981, 4.1756659, 4.1755085, 4.1754298, 4.1752725, 4.1750755, 4.1749573, 4.174603, 4.1744847, 4.1744847, 4.1742091, 4.1739726, 4.1739335, 4.1738153, 4.1735396, 4.173264, 4.1733823, 4.1733427, 4.173185299999999, 4.1729884, 4.1728306, 4.1728702, 4.172555, 4.1724763, 4.172555, 4.172358, 4.1723189, 4.1720824, 4.1719646, 4.1720433, 4.171689, 4.171689, 4.1716099, 4.1714525, 4.1715312, 4.1713343, 4.1711769, 4.1711373, 4.1710982, 4.17098, 4.1708226, 4.1707439, 4.1705861, 4.1706257, 4.1705861, 4.1704288, 4.170467899999999, 4.1703105, 4.1701531, 4.1701531, 4.1701136, 4.1699953, 4.1700349, 4.1697593, 4.1697197, 4.169641, 4.1696806, 4.1696019, 4.1694837, 4.1696019, 4.1692472, 4.169208, 4.1692472, 4.1692867, 4.1691294, 4.1688929, 4.1688538, 4.1688538, 4.1688538, 4.1687746, 4.1686959, 4.1686568, 4.1685777, 4.1685777, 4.168499, 4.1683021, 4.1683416]",2316.722258894857
109,0.5,2,25,"[0.0, 24.81131715267975, 52.56280729528714, 81.1705495888578, 114.62545965005694, 155.83609882051059, 213.8386113135279, 275.56180020773496, 334.4318581402302, 387.1250215106946, 434.3021255774941, 479.1048304107347, 518.6993522770213, 555.7719210464804, 590.0702061357554, 622.5362943829571, 652.7510078780081, 682.2136052616447, 710.7095687865699, 738.6982966231501, 765.9833083569342, 793.8011118609516, 821.2167004089351, 849.248071393911, 877.264029829779, 905.0286069716999, 933.2972444916745, 962.6011987084996, 991.84423161818, 1022.0736088030326, 1053.4090227368984, 1085.9201479618062, 1119.5456662549525, 1153.0275464135145, 1185.1012185580867, 1214.7744750592087, 1242.2750685153585, 1267.965640980547, 1292.0494184711417, 1314.9228555399163, 1337.1893482829596, 1358.59191962534, 1379.8962318689996, 1400.9962045507457, 1422.4467328358048, 1444.0224245301092, 1466.5278909973574, 1490.6051157792213, 1518.949173146989, 1550.4957938376187]","[4.1940951, 4.1928349, 4.1917324, 4.1907477, 4.1900392, 4.1891336, 4.188385500000001, 4.1877947, 4.1870856, 4.186574, 4.1859832, 4.185432, 4.1849985, 4.1846442, 4.184014299999999, 4.1838961, 4.1832266, 4.1828327000000005, 4.1825571, 4.1820846, 4.1818485, 4.1814547, 4.1811004, 4.1807065, 4.1804309, 4.1801553, 4.1798797, 4.1796041, 4.179407100000001, 4.1789737, 4.178895, 4.1785011, 4.1782651, 4.1781073, 4.1778316, 4.1775169000000005, 4.1773987, 4.177162200000001, 4.1769261, 4.1767292000000005, 4.1765718000000005, 4.1763749, 4.1762962, 4.175981, 4.1757841, 4.1755481, 4.1754298, 4.1752329, 4.1751146, 4.1749573, 4.174839, 4.1745634, 4.174406100000001, 4.1743274, 4.1741695, 4.1740513, 4.1738153, 4.173697, 4.1735396, 4.1735001, 4.1735396, 4.1732244, 4.1730671, 4.1731062, 4.1730671, 4.1728702, 4.172712799999999, 4.1723976, 4.1724372, 4.1721611, 4.1722007, 4.1720433, 4.1722794, 4.1718855, 4.1718855, 4.1717281, 4.1717281, 4.1715708, 4.1713738, 4.1713343, 4.1711373, 4.1712556, 4.1710587, 4.1709404, 4.1708617, 4.1708617, 4.1707439, 4.170547, 4.170547, 4.170467899999999, 4.1703105, 4.1702714, 4.1702318, 4.1701531, 4.1701136, 4.1699953, 4.1699166, 4.1698775, 4.1697197, 4.1697989, 4.169522799999999, 4.169522799999999, 4.1696019, 4.169405, 4.1694441, 4.1692472, 4.1694441, 4.1692472, 4.169208, 4.1691294, 4.1688929, 4.1690898, 4.1688538, 4.1688538, 4.1688538, 4.1687746, 4.1687746, 4.1686568, 4.1684599]",2315.946838567166
110,0.5,2,25,"[0.0, 28.001532139584583, 55.8737370142843, 84.00999049530986, 116.80964317232878, 158.44528032287388, 215.45553499683655, 277.74647227075474, 335.8406235151329, 389.3918198915687, 436.96610114445895, 480.96302311466303, 520.9838893090866, 558.2851914618884, 592.4933074841003, 624.6731939398969, 655.1554338649325, 684.721420325681, 713.0547760308618, 741.0794684849923, 768.6116827958792, 796.2798716846803, 824.0453064607136, 851.7251823100046, 879.8278866458504, 907.732423629039, 936.0498772320386, 965.2174960924863, 994.1421171225409, 1024.779550272495, 1055.995546329248, 1088.1493526844206, 1121.6995685216364, 1155.2018196368376, 1187.1863809218692, 1217.0865114299042, 1244.3324479627495, 1270.214091110184, 1294.2146543931515, 1317.0650578382626, 1339.3325412251031, 1360.7648648526808, 1381.8724900395162, 1403.013013722316, 1424.5689138217876, 1446.182280956595, 1468.5176634278193, 1492.389131746393, 1520.330412587544, 1553.9486215365962]","[4.1940556, 4.1928349, 4.1916142, 4.1906691, 4.1898818, 4.1890941, 4.1884642, 4.1878734, 4.1871252, 4.1867709, 4.1860619, 4.1855502, 4.185156299999999, 4.184526, 4.1840534, 4.18366, 4.1833448, 4.182951, 4.1826358, 4.1822424, 4.1818876000000005, 4.1815333, 4.1810217000000005, 4.1809425000000005, 4.1803913, 4.180037, 4.1799974, 4.1796432, 4.179367500000001, 4.1790919, 4.178737600000001, 4.1786981, 4.1783834, 4.1781864, 4.1779499, 4.1777139, 4.1774774, 4.1772413, 4.1770444, 4.1768475, 4.1766896, 4.1764536, 4.1763749, 4.1762962, 4.1759024, 4.175745, 4.175587200000001, 4.175351099999999, 4.1751933, 4.1749964, 4.174839, 4.1747603, 4.1746421, 4.1743665, 4.174406100000001, 4.1742482, 4.1740909, 4.1739335, 4.173657899999999, 4.1735001, 4.1734214, 4.1733031, 4.173185299999999, 4.1730275, 4.1730275, 4.1727915, 4.1726732, 4.1726336, 4.1725159, 4.1724372, 4.1723189, 4.172122, 4.1720433, 4.1719251, 4.1717677, 4.1718464, 4.1715312, 4.1714525, 4.1714129, 4.1712556, 4.1712556, 4.1711373, 4.1711769, 4.1710587, 4.1708617, 4.1708226, 4.1708617, 4.1705861, 4.1707044, 4.1705074, 4.1704288, 4.1703105, 4.1703105, 4.1701922, 4.169956200000001, 4.1699953, 4.169838, 4.1697989, 4.1697197, 4.1697989, 4.1696806, 4.1694837, 4.169522799999999, 4.1694441, 4.1693263, 4.169405, 4.169208, 4.1691294, 4.1691685, 4.1689715, 4.1689715, 4.1689715, 4.1688538, 4.1689324, 4.1688142, 4.1686568, 4.1686959, 4.1687355, 4.1685777]",2314.877616558159
111,0.5,2,25,"[0.0, 27.102766890068892, 55.028306533345074, 83.27758312423691, 116.37655034999216, 157.29556963523066, 214.7279333500345, 277.56351092628927, 335.3207070740548, 388.051834660695, 436.59709886537996, 479.6891703272289, 519.9947244327516, 557.0395975506236, 591.3050477458577, 623.6868514082577, 654.2629187495473, 683.6779042616723, 711.8926451616816, 739.7903529221534, 767.4904616004075, 794.4207148526053, 822.8030761102292, 850.4979271321612, 878.2836712843831, 906.6083883279169, 934.9609527772167, 963.85707955961, 993.2545692702487, 1023.1521019173919, 1054.877012785103, 1086.7477819006222, 1120.0882342507002, 1153.9086646195715, 1186.0263937684726, 1215.7092675059776, 1243.2078492445976, 1268.7951047164788, 1292.6742679495928, 1315.6206377633266, 1337.924160147379, 1359.1468542485059, 1380.590857038368, 1401.7688255916114, 1423.0178507837627, 1444.660972945675, 1467.0931293057724, 1491.0699355334914, 1518.9495940724505, 1550.4942017740873]","[4.1939769, 4.1928349, 4.1915751000000006, 4.1906300000000005, 4.1898818, 4.1890545, 4.1883459, 4.1875978, 4.1871643, 4.186534399999999, 4.1859045, 4.1854711, 4.1848807, 4.1846051, 4.1838961, 4.18366, 4.1833448, 4.1827936, 4.1823602, 4.1819272000000005, 4.1816907, 4.181376, 4.1809034, 4.1807852, 4.180352200000001, 4.1801553, 4.1798797, 4.1795645, 4.1792889, 4.178895, 4.178659, 4.178462000000001, 4.1783042, 4.1780682, 4.1776347000000005, 4.1776347000000005, 4.17732, 4.1770835, 4.1769261, 4.1766896, 4.1764932, 4.1763749, 4.1762176, 4.1759415, 4.1758237000000005, 4.1755481, 4.1753902, 4.175351099999999, 4.1750755, 4.174839, 4.1746421, 4.174603, 4.1743665, 4.1743274, 4.1742482, 4.1739726, 4.1739726, 4.173854799999999, 4.1737366, 4.1734214, 4.1733427, 4.173264, 4.1729488, 4.1731062, 4.1727915, 4.172712799999999, 4.1726336, 4.172555, 4.1724763, 4.1724372, 4.1722794, 4.1721611, 4.1720433, 4.1719646, 4.171689, 4.1717677, 4.171689, 4.1716495, 4.1713738, 4.1713343, 4.1711769, 4.1711373, 4.1710982, 4.170783, 4.1709404, 4.1708617, 4.1707439, 4.170547, 4.1705861, 4.1703892, 4.1704288, 4.1702318, 4.1700745, 4.1701136, 4.169956200000001, 4.1700349, 4.1699953, 4.169838, 4.169641, 4.1696806, 4.169522799999999, 4.169522799999999, 4.1694837, 4.1693654, 4.169208, 4.1691685, 4.1691294, 4.1693263, 4.1690111000000005, 4.1690898, 4.1690111000000005, 4.1687746, 4.1688142, 4.1689324, 4.1687746, 4.1686568, 4.1685386, 4.1685386, 4.1686959]",2313.656363537055
112,0.5,2,25,"[0.0, 26.428744026638583, 54.19149323216135, 82.49450731107748, 115.7603371838407, 157.41438643741668, 213.4135160611417, 276.4742804178931, 334.36412102533205, 387.2170996502127, 435.0484057728258, 479.19777431988194, 518.9188835818638, 556.2771732348551, 590.7784206118197, 622.7703828263477, 653.2169413380911, 682.5740776745349, 710.8983408036856, 738.4848685117424, 766.4024028198348, 794.330931250516, 821.3217530201971, 849.5188156805136, 877.1111925332275, 905.6305627433974, 933.6900602002306, 962.5282128742058, 991.9664935242045, 1022.0717099509798, 1053.6524995384411, 1086.0674716898536, 1119.6208776334076, 1152.9143296680177, 1184.8113114843434, 1214.2710474771459, 1241.955117748829, 1267.3264321544684, 1291.6774314440809, 1314.5112511698055, 1336.5822995376154, 1358.32089247893, 1379.4466389321594, 1400.564062684324, 1421.6239862394086, 1443.4253693572075, 1465.8667762321736, 1489.3442636125444, 1517.5246693148051, 1550.402326470202]","[4.1938982000000005, 4.1926775, 4.1915751000000006, 4.1905904000000005, 4.1896849000000005, 4.1890545, 4.1882672, 4.1876764, 4.187046499999999, 4.1866918, 4.1858649, 4.1854711, 4.184919799999999, 4.184683799999999, 4.1841717, 4.1836991, 4.1831479, 4.1828723, 4.1823997, 4.1820846, 4.1816907, 4.181376, 4.1809425000000005, 4.1806669, 4.180312600000001, 4.1801157, 4.179918799999999, 4.1796432, 4.1791706, 4.1789737, 4.1788559, 4.1783438, 4.1784225, 4.1781468, 4.1779108, 4.1775956, 4.17732, 4.177162200000001, 4.1769261, 4.1765718000000005, 4.1766896, 4.1762176, 4.176256700000001, 4.1760993, 4.1759415, 4.1756659, 4.1754298, 4.1751933, 4.1751146, 4.1749573, 4.1748786, 4.174681700000001, 4.1745634, 4.174406100000001, 4.1740122, 4.1740909, 4.173854799999999, 4.173697, 4.1737366, 4.173461, 4.1733427, 4.1732244, 4.1729884, 4.1729884, 4.1728702, 4.1728306, 4.172712799999999, 4.1725945, 4.1723976, 4.1724763, 4.1722007, 4.1720824, 4.1720037, 4.1718855, 4.1718068, 4.171689, 4.171689, 4.1714129, 4.1713738, 4.1712556, 4.1712952, 4.1711373, 4.1711769, 4.1708226, 4.1708226, 4.1709404, 4.1707044, 4.1706257, 4.1706257, 4.170467899999999, 4.1703501, 4.1703105, 4.1701531, 4.1700349, 4.1700745, 4.1699953, 4.1697593, 4.1696806, 4.1696806, 4.1697989, 4.1697593, 4.169641, 4.169522799999999, 4.1694837, 4.1694441, 4.169208, 4.1689715, 4.1690502, 4.1690111000000005, 4.1688142, 4.1690502, 4.1689324, 4.1688142, 4.1688142, 4.1686568, 4.1686568, 4.1686172, 4.1684599, 4.1684599]",2312.48400566162
113,0.5,2,25,"[0.0, 25.454302832631925, 53.39947061261972, 81.43862734581654, 114.0017571888198, 155.32679338969314, 212.13026604403962, 274.3643364923881, 333.3398719715124, 385.5386365956627, 434.03891663336134, 477.4141748741221, 517.7084672296019, 554.897479195404, 589.0301444229885, 621.2299067841805, 651.7023527436409, 681.0579400240752, 709.4570905512383, 737.34315685715, 764.9301167819999, 792.5158940216147, 820.0806764359111, 848.2449827244884, 875.9635917588962, 904.1429919927248, 932.8831017407706, 961.60411643922, 990.9476940597851, 1021.0510705196052, 1052.2753939243921, 1084.8182119419532, 1118.12385152269, 1151.2162562770823, 1183.604617444212, 1213.3078449434684, 1240.7765387658578, 1266.448319071267, 1290.5181866079183, 1313.345350041355, 1335.4756197484933, 1357.0202828802298, 1378.2790422821479, 1399.2856057586123, 1420.6837422063784, 1442.4510632766328, 1464.7106509127696, 1488.1629719599746, 1516.3324634053351, 1546.941812928263]","[4.1939769, 4.1926379, 4.191653700000001, 4.1905117, 4.189920900000001, 4.1889367, 4.1883459, 4.1875978, 4.187046499999999, 4.1866131, 4.1857862, 4.185353299999999, 4.1848412, 4.1844082, 4.184014299999999, 4.1837387, 4.1831479, 4.182754, 4.1824393, 4.1820455, 4.1816516, 4.1813364, 4.1809821000000005, 4.1805491, 4.1801553, 4.180037, 4.1796432, 4.1795645, 4.1791706, 4.1789737, 4.178659, 4.1783438, 4.1780682, 4.1779499, 4.1775169000000005, 4.1775169000000005, 4.1773591, 4.1770444, 4.1767292000000005, 4.1764932, 4.1765323, 4.1762176, 4.175981, 4.1759024, 4.175587200000001, 4.1755085, 4.1752725, 4.1751542, 4.175036, 4.1748786, 4.174681700000001, 4.174406100000001, 4.1742878, 4.174130399999999, 4.1740513, 4.1738939, 4.173697, 4.1737366, 4.173657899999999, 4.1733823, 4.173264, 4.1731062, 4.1729884, 4.1729488, 4.1727519, 4.1727519, 4.1727519, 4.1724372, 4.1723189, 4.1722403, 4.172122, 4.1719646, 4.1718464, 4.1717677, 4.1716495, 4.1717281, 4.1714921, 4.1713343, 4.1712165, 4.1712165, 4.1710196, 4.1710196, 4.1708617, 4.170783, 4.170783, 4.1705074, 4.1705074, 4.170467899999999, 4.1704288, 4.1703105, 4.1702318, 4.1701531, 4.1701531, 4.1699953, 4.169838, 4.1699166, 4.1697197, 4.1697197, 4.169641, 4.169522799999999, 4.169522799999999, 4.169405, 4.1693654, 4.1691685, 4.169405, 4.1692472, 4.1689715, 4.1689324, 4.1688929, 4.1688142, 4.1688538, 4.1687746, 4.1686568, 4.1686172, 4.168499, 4.1685777, 4.1684203, 4.1684203, 4.168263]",2311.374505210774
114,0.5,2,25,"[0.0, 25.19364500918323, 53.27004506585223, 81.7285182093949, 114.22496900403951, 155.23205374566146, 211.1186192201726, 273.66552755779776, 331.98914711203815, 385.23454334041344, 432.7675960957765, 476.7351173360237, 516.6204692517877, 553.8287713995653, 588.4033737535307, 620.4028903677521, 650.9933199676694, 680.3386956505848, 708.645209887797, 736.6271805406169, 764.142703882076, 791.8634998828637, 819.5194105736549, 847.0952601469472, 875.0727776509117, 903.2739313799394, 931.6836746241617, 960.4131363229877, 990.030094934804, 1019.8591871289631, 1050.9772160387001, 1083.4948632741489, 1117.0183575206052, 1150.6863877494316, 1182.369537903764, 1212.2817902248003, 1239.89876837691, 1265.328515365683, 1289.3728030995503, 1312.4785783381221, 1334.6074533098486, 1355.8890761390944, 1377.3721451436686, 1398.5449520826742, 1419.532338733789, 1441.6023534097403, 1463.808203536209, 1487.7434100059886, 1515.3140230506206, 1546.976017628444]","[4.1940951, 4.1926379, 4.1914568, 4.1906300000000005, 4.1896849000000005, 4.1890545, 4.1883063, 4.1875978, 4.1870856, 4.1864161, 4.1858258, 4.1852746, 4.184919799999999, 4.1844082, 4.183857, 4.1835022, 4.1829906, 4.182754, 4.1822424, 4.1818089, 4.1815333, 4.1811395, 4.1808248, 4.1806278, 4.1801553, 4.1797614, 4.1794858, 4.179367500000001, 4.1790524, 4.1788163, 4.1785011, 4.1782651, 4.1781073, 4.177753, 4.177753, 4.1773591, 4.1772413, 4.1769657, 4.1767688, 4.1764932, 4.1762962, 4.176256700000001, 4.1759024, 4.1756268, 4.175587200000001, 4.175351099999999, 4.1754298, 4.1751146, 4.1748786, 4.1745634, 4.174406100000001, 4.1743665, 4.1743274, 4.174130399999999, 4.173854799999999, 4.173657899999999, 4.173657899999999, 4.1735001, 4.1734214, 4.1733427, 4.173185299999999, 4.1729488, 4.1729097, 4.1728306, 4.1726732, 4.1725945, 4.1723976, 4.1722794, 4.172122, 4.172122, 4.172122, 4.1718068, 4.1717281, 4.1718068, 4.1716495, 4.1714525, 4.1713738, 4.1711373, 4.1710982, 4.17098, 4.1709013, 4.1709013, 4.170783, 4.1707044, 4.1706257, 4.1706257, 4.1704288, 4.1703501, 4.1702318, 4.1701922, 4.1700745, 4.169838, 4.169838, 4.1697197, 4.1697593, 4.1696019, 4.169641, 4.1694837, 4.169522799999999, 4.169405, 4.169405, 4.1693263, 4.1690502, 4.1690898, 4.1688142, 4.1689324, 4.1688929, 4.1688142, 4.1687355, 4.1686959, 4.1685777, 4.168499, 4.1684599, 4.1684203, 4.168381200000001, 4.1682234, 4.168263, 4.168263, 4.1681843]",2310.375079131945
115,0.5,2,25,"[0.0, 25.048232844810343, 52.890611602865135, 80.99981941028437, 113.65218783435347, 154.86480235889275, 210.9635273047674, 273.20426813161856, 330.81489547683526, 383.9864933363893, 432.12061861498586, 475.9649148595775, 516.0243729035469, 553.3564344128995, 587.6241784738891, 619.3731304321416, 650.1488514986886, 679.348185425443, 707.909209088135, 735.6005628075798, 763.4471951051939, 790.6097115957671, 818.3657921809599, 846.4927003864664, 874.7732991224516, 902.7722241661979, 931.2280495417704, 960.0301925307233, 989.2530302218361, 1019.0209743870739, 1050.188335382847, 1082.8424058241976, 1115.8328643418447, 1149.6871204798335, 1181.723899669665, 1211.376654091977, 1238.5506541945604, 1264.410141947868, 1288.2169530646945, 1311.538264282604, 1333.5592606126681, 1355.1589228159608, 1376.3316918184635, 1397.4973753935585, 1418.85819175325, 1440.4553990619422, 1462.647660948859, 1486.5280556442485, 1513.6972951200498, 1547.0020075609689]","[4.1939378, 4.1925988, 4.1915751000000006, 4.1905513, 4.189920900000001, 4.188975800000001, 4.1881094, 4.187716, 4.187007, 4.1864557, 4.1857862, 4.185353299999999, 4.1847625, 4.1844473, 4.1839747, 4.1835418, 4.1829906, 4.1825967, 4.1822028, 4.1818485, 4.1814547, 4.1814151, 4.1807065, 4.1805096, 4.180234, 4.1799583, 4.1795249, 4.179367500000001, 4.1790524, 4.1786981, 4.178659, 4.1781468, 4.1780682, 4.1778316, 4.177556, 4.1774383, 4.1770444, 4.1770835, 4.1768079, 4.1765323, 4.1763353, 4.176256700000001, 4.1759415, 4.1758237000000005, 4.1754689, 4.1753902, 4.1751933, 4.175036, 4.1747999, 4.1747208, 4.1745634, 4.1743274, 4.1743274, 4.1741695, 4.174130399999999, 4.173697, 4.1735001, 4.1735787, 4.1733427, 4.1731458, 4.1730671, 4.1730275, 4.1729097, 4.1727519, 4.1725945, 4.1726336, 4.172358, 4.1724763, 4.1722007, 4.1720433, 4.1718464, 4.1718464, 4.1717677, 4.1716099, 4.1713343, 4.1713738, 4.1714129, 4.1711373, 4.1710587, 4.1710196, 4.1709404, 4.1709404, 4.1705861, 4.1705861, 4.1706648, 4.1703105, 4.170467899999999, 4.1701531, 4.1702714, 4.1701136, 4.1700745, 4.1697593, 4.169838, 4.1698775, 4.1697593, 4.1696806, 4.1696806, 4.1694837, 4.169522799999999, 4.1693654, 4.1692867, 4.1693263, 4.169208, 4.1690502, 4.1688929, 4.1688929, 4.1688142, 4.1687746, 4.1686568, 4.1686959, 4.1685777, 4.1686172, 4.168381200000001, 4.1683416, 4.1684203, 4.1684599, 4.1683021, 4.1679873, 4.1681051]",2309.329806527508
