Repository: jackybrons/drc-imoe

# Datasets

This project contains standardized multi-condition, multi-chemistry datasets for degradation forecasting of retired lithium-ion batteries in second-life applications. All official preprocessed data is stored under `datasets/processed/`.

---

## 1. Directory Structure

```text
datasets/
├── processed/              # Official preprocessed-data root used by training and evaluation
│   ├── UL-NCA/             # UL laboratory NCA cell data (66 cells)
│   ├── UL-NCM/             # UL laboratory NCM cell data (55 cells)
│   ├── UL-NCMNCA/          # UL laboratory mixed-chemistry cell data (9 cells)

File: datasets/processed/UL-NCMNCA/CY25-05_2-#2.csv (part 8 of 60)
Cycle,Charge_Current,Discharge_Current,Temperature,Capacity_Increment,Relaxation_Voltage,Discharge_Capacity
116,0.5,2,25,"[0.0, 27.875812245489556, 55.82580195417944, 83.8635718464584, 116.23430551654815, 157.49847845965303, 213.28685579836576, 275.4984299394115, 333.5794977570024, 386.50593697360387, 434.639081084625, 478.1652446053565, 518.896230072825, 555.0545194156689, 589.7490210594292, 622.4717981958058, 652.5222758104817, 682.059537643416, 710.3437461157257, 738.196072159566, 765.9322411564467, 793.2659730598257, 820.7723805898652, 848.7508459169555, 877.1182145580901, 905.0030496561853, 933.3575921895681, 961.9895414916939, 991.9133762639765, 1021.9492542500552, 1052.9157103649602, 1085.5669869972323, 1118.7709616020925, 1152.1359452164363, 1183.8451099706012, 1213.744266115532, 1241.3167719000458, 1266.6106206645525, 1290.6377372607003, 1313.6757881958436, 1335.8322237365069, 1357.372298235448, 1378.4209656712965, 1399.802219469608, 1421.087063023633, 1442.4994500507714, 1464.8749380759957, 1488.6182462705847, 1516.2611581173023, 1547.0147650397391]","[4.1939378, 4.1925201, 4.1915751000000006, 4.1906300000000005, 4.189763500000001, 4.188858, 4.1883459, 4.1875191, 4.1868496, 4.186376999999999, 4.1857862, 4.1851954, 4.1848021, 4.1843295, 4.1837387, 4.1834235, 4.1829119, 4.1825967, 4.1820455, 4.1818089, 4.1814942, 4.1809034, 4.1809821000000005, 4.1804309, 4.1802735, 4.1799974, 4.1797218, 4.1792493, 4.1790919, 4.1787767, 4.1785011, 4.1781864, 4.1779499, 4.1777139, 4.1774383, 4.177162200000001, 4.1769261, 4.1767688, 4.1766505, 4.1764932, 4.1763749, 4.175981, 4.175981, 4.1757054, 4.1754298, 4.175311600000001, 4.1751933, 4.1747999, 4.1747603, 4.1747208, 4.1743274, 4.1743665, 4.1741695, 4.1740513, 4.1738939, 4.1738153, 4.1735787, 4.173461, 4.173461, 4.1732244, 4.1730275, 4.1729488, 4.1727915, 4.1726732, 4.172712799999999, 4.1724372, 4.172358, 4.1720824, 4.1720824, 4.1718464, 4.1717677, 4.1717677, 4.1716099, 4.1715708, 4.1714129, 4.1713343, 4.1711373, 4.1710587, 4.1711373, 4.17098, 4.1709404, 4.1708617, 4.170783, 4.1706257, 4.1705074, 4.1703892, 4.1703501, 4.1702714, 4.1701531, 4.1700349, 4.1699953, 4.169838, 4.1698775, 4.169641, 4.169641, 4.1696019, 4.1693263, 4.1693654, 4.1693654, 4.1693654, 4.169208, 4.1689324, 4.1690898, 4.1689324, 4.1687746, 4.1689715, 4.1687355, 4.1688142, 4.1686568, 4.1685777, 4.1685386, 4.1684599, 4.1684203, 4.1684203, 4.1683021, 4.1681051, 4.1681447, 4.1681447, 4.1681447]",2308.222376574707
117,0.5,2,25,"[0.0, 26.97659829811448, 55.21487167590766, 83.07708822885695, 115.33339280978203, 155.99536355211887, 212.61350927833348, 273.7481032707012, 332.0166460200069, 385.2798860426482, 433.91347908165994, 477.23064782594577, 517.7634408394237, 554.6604423225237, 588.8380982347555, 620.832746110045, 651.7977220145744, 680.703908188767, 709.2029751799491, 737.1855036633706, 764.6362476592435, 792.2588686521144, 819.8369861494614, 848.0594026983886, 875.7600122344686, 904.0056994001372, 932.5860475282147, 961.0158434830321, 990.4039017749355, 1020.5046460146762, 1051.728145486078, 1083.7718403674432, 1117.172011736103, 1150.4191559037013, 1182.83854476901, 1212.637267985625, 1239.8527436325908, 1265.4735656683122, 1289.6551442340642, 1312.4715365985264, 1334.7682851980583, 1356.3608624996762, 1377.5185927865552, 1398.4934336243439, 1419.847305236765, 1441.444150890226, 1463.8488064507874, 1487.3309588817058, 1514.976990290598, 1547.020485037909]","[4.1940165, 4.192756200000001, 4.1914568, 4.1906300000000005, 4.189763500000001, 4.1889367, 4.1882672, 4.1876764, 4.1869678, 4.1864557, 4.1859045, 4.1853137, 4.1848412, 4.1843295, 4.184014299999999, 4.1835418, 4.1830297, 4.1826358, 4.1820059, 4.1818485, 4.1814942, 4.1811395, 4.180863899999999, 4.1806278, 4.180352200000001, 4.1799583, 4.1795645, 4.1792889, 4.1790133, 4.1788559, 4.178462000000001, 4.1783438, 4.1779895, 4.177792500000001, 4.1775169000000005, 4.1773591, 4.177162200000001, 4.1769261, 4.1767292000000005, 4.1766109, 4.176178, 4.1761384, 4.1758628, 4.1757054, 4.1754298, 4.1755085, 4.1750755, 4.1749964, 4.1747999, 4.1746421, 4.1745634, 4.174406100000001, 4.1743274, 4.1741695, 4.1739726, 4.173854799999999, 4.1735787, 4.173461, 4.173264, 4.1732244, 4.1729884, 4.1729884, 4.1729488, 4.1726732, 4.1725159, 4.1725945, 4.172358, 4.172122, 4.1720433, 4.1719646, 4.1719646, 4.1717281, 4.1716495, 4.1714525, 4.1714921, 4.1712556, 4.1712952, 4.1711373, 4.1709404, 4.17098, 4.17098, 4.1707439, 4.1706648, 4.1705074, 4.1705861, 4.1703892, 4.1703501, 4.1703105, 4.1703105, 4.1699953, 4.1699953, 4.1699166, 4.1699166, 4.1697593, 4.1696806, 4.1696019, 4.169522799999999, 4.1693654, 4.1692472, 4.1693263, 4.1692472, 4.169208, 4.1690111000000005, 4.1690502, 4.1689715, 4.1690502, 4.1688142, 4.1686959, 4.1686959, 4.1686568, 4.1684599, 4.1685386, 4.168499, 4.1681843, 4.168381200000001, 4.1681843, 4.168263, 4.1680264, 4.1680264]",2307.250049901258
118,0.5,2,25,"[0.0, 26.509696667162245, 54.27182466203891, 82.67596607466527, 114.65019464528103, 155.781142438657, 210.68753797100834, 273.8651785889304, 331.5180369188335, 384.2881085978418, 432.5218939589492, 476.1314654126192, 516.4725312250569, 553.5006468546421, 587.7487981450929, 619.9418298212634, 650.3702894673456, 679.6099576707295, 708.4508604074736, 735.8085246425987, 763.6879886613497, 790.8176537394004, 818.9344493834051, 846.995407858821, 874.8075158044035, 903.0013851113981, 931.253628557092, 960.2935940210539, 989.309110695915, 1019.2750863855979, 1050.2459463110438, 1082.99851032361, 1116.4171575452256, 1149.6479994386186, 1181.469577503699, 1211.340940271912, 1238.724019258055, 1264.3310660755237, 1288.5396576424941, 1311.1672749412553, 1333.6002179387551, 1355.039437829755, 1376.0412630107237, 1397.3010121345706, 1418.491376148224, 1440.0519182081323, 1462.1970431546329, 1486.2132071666322, 1513.4435676192713, 1543.5250516267222]","[4.1938195, 4.192480600000001, 4.1912203, 4.1904721, 4.1896453000000005, 4.188858, 4.1881094, 4.1875191, 4.1868887, 4.1862192, 4.1857076, 4.185116799999999, 4.184683799999999, 4.1842504, 4.18366, 4.1833448, 4.182951, 4.1824393, 4.1822028, 4.1816907, 4.1812973, 4.1811395, 4.1807461, 4.1804309, 4.1801157, 4.1798401, 4.1794462, 4.179407100000001, 4.1788559, 4.178659, 4.1783834, 4.1780286, 4.1779108, 4.177556, 4.1773591, 4.1772413, 4.1769261, 4.1767688, 4.1764932, 4.1763353, 4.1762176, 4.1759415, 4.1758628, 4.1756659, 4.175311600000001, 4.1751933, 4.1751146, 4.174839, 4.1746421, 4.174523799999999, 4.1744452, 4.1742482, 4.1740122, 4.1738939, 4.173697, 4.1735787, 4.1735396, 4.173264, 4.1731458, 4.1731062, 4.1729097, 4.1728306, 4.1725945, 4.1725945, 4.172555, 4.1723976, 4.1722007, 4.1720037, 4.1719646, 4.1719251, 4.1718068, 4.1715708, 4.1714525, 4.1714129, 4.1714129, 4.1712165, 4.1710196, 4.1709013, 4.1708617, 4.1709013, 4.1705074, 4.170467899999999, 4.170547, 4.170467899999999, 4.1702714, 4.1701922, 4.1701531, 4.1700349, 4.1700349, 4.1700349, 4.1696806, 4.169641, 4.1696806, 4.1694837, 4.169522799999999, 4.1693654, 4.169208, 4.169208, 4.1692472, 4.1691294, 4.1690111000000005, 4.1690111000000005, 4.1687355, 4.1688929, 4.1688142, 4.1685777, 4.1684599, 4.1685777, 4.1684599, 4.1683416, 4.1683021, 4.1681051, 4.1681447, 4.1681051, 4.1681447, 4.167947799999999, 4.1680264, 4.1679873, 4.1676722]",2306.242497020942
119,0.5,2,25,"[0.0, 25.986746232558573, 54.26457124739483, 82.2642192772932, 114.37924652974385, 155.01018270301398, 210.17233457432218, 272.6502150229432, 330.2929010114222, 383.0134056323698, 430.8969904371966, 475.5751591267578, 515.5779612756494, 552.5398273172045, 587.0941283449738, 619.1249692201347, 649.5524135913929, 678.8057309172127, 707.5342541734817, 735.1847694841451, 762.5423348440149, 790.2949619882218, 818.0965362805405, 846.0129860291461, 873.9492692596848, 902.2882460863405, 930.606716682184, 959.3891010482437, 988.8169404666735, 1018.9550426523458, 1049.7899144200544, 1082.0489204812789, 1115.4939047150597, 1148.7590788637563, 1180.5871054226338, 1210.6081532950452, 1237.7895440173065, 1263.3260051224715, 1287.281465678802, 1310.4969069367119, 1332.5746203876542, 1354.022368564638, 1375.161391771521, 1396.1255767711907, 1417.4713288521737, 1439.1010460978466, 1461.2887957590895, 1484.9527246299892, 1512.2773671428718, 1543.4784357133644]","[4.1938591, 4.1924415, 4.1913385000000005, 4.1904330000000005, 4.189527, 4.1887398000000005, 4.187952, 4.1872826000000005, 4.186731299999999, 4.1861801, 4.1855106, 4.185156299999999, 4.1846051, 4.1840534, 4.1835022, 4.1831875, 4.1829119, 4.1823211, 4.1820455, 4.181612, 4.1812973, 4.180863899999999, 4.18047, 4.1801944, 4.179918799999999, 4.1796432, 4.179367500000001, 4.1789737, 4.1787767, 4.1783438, 4.1782651, 4.1779108, 4.1776347000000005, 4.177556, 4.17732, 4.1769261, 4.1768079, 4.1766896, 4.1763749, 4.1760993, 4.1759415, 4.1757841, 4.1754298, 4.1755085, 4.1752725, 4.1749177, 4.1747603, 4.174681700000001, 4.1744847, 4.174406100000001, 4.1742091, 4.1740513, 4.1737757, 4.173618299999999, 4.173461, 4.1735396, 4.173264, 4.1731458, 4.1731062, 4.1728306, 4.1726336, 4.1725945, 4.1724372, 4.172358, 4.172122, 4.1720824, 4.172122, 4.1718855, 4.1717677, 4.171689, 4.1713738, 4.1712952, 4.1713738, 4.1711769, 4.17098, 4.1710587, 4.1708226, 4.1707439, 4.1707044, 4.170547, 4.1703892, 4.1703105, 4.1703105, 4.1701531, 4.1699953, 4.1700349, 4.1698775, 4.1697593, 4.1697593, 4.169641, 4.1695623, 4.169522799999999, 4.169208, 4.1694441, 4.1692472, 4.1692472, 4.169208, 4.1690111000000005, 4.1688929, 4.1688929, 4.1687746, 4.1687355, 4.168499, 4.1685777, 4.1688142, 4.168381200000001, 4.168499, 4.1681843, 4.1681447, 4.1681447, 4.1681843, 4.1681447, 4.1680660000000005, 4.1681051, 4.1677904, 4.1676722, 4.1678295, 4.1677904, 4.1675935]",2304.933716005859
120,0.5,2,25,"[0.0, 25.1140181638238, 53.26960766739671, 81.06713125488506, 113.5269804975, 153.64753424102054, 209.19038406288274, 271.0148099999147, 328.92044499545017, 382.0152866686637, 430.1358860871789, 474.0212346102688, 514.0171683784934, 551.0452520665826, 585.630639393522, 617.5302260538026, 648.3148927900609, 677.4724802405394, 705.9804721983946, 733.8467270492488, 761.579634791088, 789.1592528541382, 817.2037692495205, 844.8654769280895, 873.1353034789831, 901.1217820610348, 929.4943465886658, 958.325037379223, 987.7670578296056, 1017.5304515928342, 1048.541339777241, 1080.3812340108423, 1113.6730847964386, 1146.8368893958182, 1179.1391492984299, 1208.8945545030076, 1235.992008397952, 1261.6807551062798, 1285.9544724813288, 1308.7524606387158, 1330.6189321376462, 1352.4798222794138, 1373.8639223526936, 1394.8579578054014, 1415.980991966812, 1437.531740307701, 1459.621347814661, 1483.1458988677496, 1509.7786992722295, 1539.9364279867193]","[4.1938195, 4.1923623, 4.1912203, 4.1903543, 4.1894093, 4.1887002, 4.1879129, 4.1872826000000005, 4.1866527, 4.1860619, 4.1853924, 4.184959399999999, 4.1843295, 4.183857, 4.1832662, 4.1829906, 4.182518, 4.1821241, 4.1817698, 4.181376, 4.181179, 4.1805491, 4.180352200000001, 4.1799974, 4.1796432, 4.1794858, 4.1790133, 4.1788163, 4.1785011, 4.1783042, 4.1779895, 4.177792500000001, 4.1774383, 4.1772804, 4.1770444, 4.1768866, 4.1765718000000005, 4.1763353, 4.1760993, 4.1756659, 4.175745, 4.1754689, 4.175311600000001, 4.1751146, 4.174839, 4.1747208, 4.1745634, 4.174406100000001, 4.1742482, 4.1739335, 4.1738153, 4.173697, 4.1735001, 4.173264, 4.1731062, 4.1731062, 4.1729488, 4.1728306, 4.1726732, 4.1724763, 4.1722007, 4.1722007, 4.1719646, 4.1719251, 4.1718855, 4.1717677, 4.1714525, 4.1715312, 4.1715312, 4.1713343, 4.1710587, 4.1709013, 4.1710982, 4.1708226, 4.170547, 4.1706257, 4.170467899999999, 4.1703501, 4.1702714, 4.1701531, 4.1701136, 4.1699166, 4.1698775, 4.1696806, 4.1697989, 4.1697197, 4.1696806, 4.1693263, 4.1692472, 4.1692472, 4.1690502, 4.1690111000000005, 4.1689715, 4.1688142, 4.1690111000000005, 4.1688142, 4.1686568, 4.1685777, 4.1685386, 4.1684203, 4.168263, 4.1683416, 4.1681447, 4.1684203, 4.1682234, 4.1680264, 4.1680264, 4.1679087, 4.1677508, 4.1676722, 4.1677904, 4.1676722, 4.1678295, 4.167436100000001, 4.1674752, 4.167436100000001, 4.1673179, 4.1671605000000005, 4.167357]",2302.461705180664
121,0.5,2,25,"[0.0, 25.644761135925535, 53.68785940462692, 81.47085505821957, 113.54608039719943, 153.69693378784694, 208.59365548805482, 270.3201569052749, 328.63733232045644, 381.55026277214205, 429.6408935124551, 473.6963520423881, 513.9367243014594, 551.0274819780666, 586.0536492118301, 618.2044815964216, 648.8859938204387, 677.6780408137863, 706.4655677759802, 734.6056962413679, 762.0771905594017, 790.1042246943607, 817.5464920522304, 845.5568378373127, 873.7635618209674, 901.9054315734084, 930.4662952054803, 959.0411894303015, 988.1152526479282, 1018.298795524559, 1049.0674731236127, 1081.0881595269545, 1114.2924358954854, 1147.6500215638046, 1179.4387784796343, 1209.5261878544775, 1237.2288699485985, 1262.8979604834785, 1286.5644452538977, 1309.9190920161693, 1332.0180423053846, 1353.703534097774, 1374.837383226817, 1396.1686662650923, 1417.4257591762703, 1438.471855077727, 1461.07815115401, 1484.4640869659058, 1511.6323673145753, 1543.327239027031]","[4.1936622, 4.1924019, 4.1912599, 4.1903934000000005, 4.189527, 4.1888185, 4.1879916, 4.1871643, 4.186574, 4.186101399999999, 4.1855502, 4.184959399999999, 4.1844082, 4.184014299999999, 4.1836205, 4.1830692, 4.1826358, 4.1822815, 4.1820455, 4.1815729, 4.1810217000000005, 4.1809034, 4.1804309, 4.1800766000000005, 4.1798401, 4.179407100000001, 4.1792889, 4.178895, 4.1786194, 4.1783438, 4.1782651, 4.1777139, 4.1777139, 4.1773591, 4.1769657, 4.1768475, 4.1766896, 4.1762962, 4.176256700000001, 4.176059700000001, 4.1758237000000005, 4.1755085, 4.175587200000001, 4.1751933, 4.1749573, 4.1747999, 4.1745634, 4.174406100000001, 4.1742878, 4.1742878, 4.1742482, 4.1737366, 4.1737757, 4.173657899999999, 4.1735001, 4.173264, 4.1731062, 4.1728702, 4.1727915, 4.1726336, 4.1724372, 4.1722007, 4.1721611, 4.1721611, 4.1721611, 4.1718464, 4.1718068, 4.1716099, 4.1714525, 4.1715312, 4.1713343, 4.1711769, 4.1710587, 4.1708617, 4.1708617, 4.1707439, 4.1705861, 4.170547, 4.1705074, 4.1702318, 4.1701922, 4.1701531, 4.1700349, 4.1702318, 4.169956200000001, 4.1696806, 4.1696806, 4.1696019, 4.1694441, 4.1694441, 4.1693263, 4.1692867, 4.1690898, 4.1690502, 4.1690111000000005, 4.1688929, 4.1689324, 4.1686959, 4.1686568, 4.1686172, 4.1685386, 4.1684203, 4.1684599, 4.1684599, 4.1683416, 4.1683416, 4.1680660000000005, 4.1680264, 4.1679873, 4.1679873, 4.1677508, 4.1677508, 4.1677117, 4.1675935, 4.1677508, 4.1675539, 4.167436100000001, 4.1675935, 4.1673965]",2301.952025360515
122,0.5,2,25,"[0.0, 25.486488413527923, 53.58374039323377, 81.33846444478706, 113.33192337293974, 153.16871840277395, 207.3439010229638, 269.57246078141486, 328.05132823258543, 380.5819588152274, 429.18630000260634, 473.3359141946536, 513.7189569322754, 550.6418348275522, 585.2206271955763, 617.4181767251334, 647.9121912806968, 677.3034903675268, 705.7528823390253, 733.7123789468967, 761.6938744231811, 789.1067856691823, 816.7499142484876, 844.7876773624268, 872.9112565849136, 901.0880865639347, 929.671902957672, 958.3418900611482, 987.4509637374492, 1017.044212643561, 1048.4778260181183, 1080.4531649711653, 1113.9102750585314, 1146.9966221927864, 1179.214260925599, 1209.0304498804132, 1236.441293810044, 1262.282897295598, 1286.3309554123578, 1309.2113641297394, 1331.6718992271155, 1353.0087352207836, 1374.0339556384142, 1395.4075445658323, 1416.3365076570662, 1438.145001255582, 1460.0404868304483, 1483.4472315668443, 1510.7682303149072, 1543.354384344277]","[4.193583, 4.1924019, 4.1911416, 4.1903148, 4.1894484, 4.1886215, 4.1879129, 4.1872435, 4.1866527, 4.1860619, 4.185432, 4.184919799999999, 4.1844082, 4.184014299999999, 4.1835809, 4.1830692, 4.1825571, 4.1822028, 4.1818876000000005, 4.1814547, 4.1811004, 4.1806278, 4.180352200000001, 4.1802735, 4.1795249, 4.1791706, 4.1791706, 4.178895, 4.178659, 4.1781864, 4.1780286, 4.1777139, 4.1774774, 4.1772804, 4.1770048, 4.1769261, 4.1764932, 4.1763353, 4.1759415, 4.1758628, 4.1757841, 4.1756268, 4.1751933, 4.175036, 4.1749573, 4.1747603, 4.174523799999999, 4.1744452, 4.1742878, 4.174130399999999, 4.173854799999999, 4.173854799999999, 4.173461, 4.1735396, 4.1733031, 4.1731458, 4.1730671, 4.1729488, 4.1725945, 4.1726732, 4.1722794, 4.1722794, 4.1721611, 4.1720037, 4.1719251, 4.1717677, 4.171689, 4.1715708, 4.1714129, 4.1713738, 4.1712952, 4.1709404, 4.17098, 4.1709404, 4.1705861, 4.170783, 4.1705861, 4.1705074, 4.1703501, 4.1705074, 4.1701922, 4.1699953, 4.1701136, 4.169956200000001, 4.1697989, 4.1697197, 4.1696019, 4.1693263, 4.169405, 4.1692867, 4.1692472, 4.1692472, 4.1690502, 4.1689324, 4.1688538, 4.1689715, 4.1688538, 4.1686959, 4.168499, 4.1685777, 4.168381200000001, 4.1684599, 4.168263, 4.1682234, 4.1681843, 4.167947799999999, 4.1681843, 4.167947799999999, 4.167947799999999, 4.1678691, 4.1677508, 4.1676326, 4.1676326, 4.1675148, 4.167436100000001, 4.1674752, 4.167357, 4.1672783, 4.1672783]",2301.485472709961
123,0.5,2,25,"[0.0, 26.25243661543027, 54.52262915743182, 82.26910279160796, 113.97950668824348, 154.63694670488297, 209.67098406857423, 271.3612001736879, 329.35945237532525, 382.2111873283058, 429.9791376648904, 474.1300003865928, 514.1760128887058, 551.263219275226, 585.4893896599297, 618.2178847616119, 648.8000597391176, 677.8454570701037, 706.2998121271505, 734.0512127719421, 761.6493395561477, 789.4172310926331, 817.2483778244241, 844.9573384261778, 872.7497681432508, 901.8346166156109, 929.9107658500623, 958.4556936845072, 987.6167873329164, 1017.0553196222704, 1048.3687905935064, 1080.5916384757281, 1113.5566717741242, 1146.879311584388, 1178.7294109169313, 1208.441248107856, 1236.1965771103153, 1261.7898349256131, 1285.720006518596, 1308.6728257515015, 1331.1856377136894, 1352.402707684976, 1373.5148316073803, 1394.840726556352, 1416.1543976098073, 1437.4698771867152, 1459.7689031604907, 1483.352244612241, 1510.4095623278804, 1539.9292877163366]","[4.1938591, 4.192480600000001, 4.1912994, 4.1903148, 4.1894879000000005, 4.1886611, 4.1879129, 4.187322099999999, 4.1866131, 4.186258799999999, 4.1854711, 4.1849985, 4.1845655, 4.1841326, 4.1835022, 4.1830297, 4.1826754, 4.1822028, 4.1818876000000005, 4.1814547, 4.1809821000000005, 4.1807065, 4.18047, 4.1799974, 4.1798401, 4.1795645, 4.1791315, 4.1788559, 4.1786981, 4.1783834, 4.1779895, 4.1779108, 4.177556, 4.1772804, 4.1770444, 4.1768475, 4.1765323, 4.1764932, 4.1763749, 4.1760993, 4.1759024, 4.1756268, 4.1752329, 4.1751933, 4.1751542, 4.174681700000001, 4.174603, 4.1743665, 4.1742878, 4.174130399999999, 4.1740513, 4.173854799999999, 4.173657899999999, 4.173657899999999, 4.1734214, 4.1731458, 4.1731458, 4.1728702, 4.172712799999999, 4.172555, 4.1726336, 4.1723976, 4.1722007, 4.1720824, 4.1718464, 4.1718464, 4.1718068, 4.1715708, 4.1714525, 4.1714525, 4.1711769, 4.17098, 4.1710587, 4.1708226, 4.1708617, 4.1708226, 4.1705861, 4.170467899999999, 4.1706648, 4.170467899999999, 4.1702714, 4.1701136, 4.169956200000001, 4.169956200000001, 4.1699166, 4.1697593, 4.1696806, 4.1694441, 4.1694441, 4.1694441, 4.169405, 4.169208, 4.169208, 4.1690898, 4.1689715, 4.1688929, 4.1688538, 4.1688142, 4.1687746, 4.1686568, 4.1685777, 4.1685386, 4.1683416, 4.1684203, 4.1681447, 4.1683416, 4.1681447, 4.1679873, 4.1680660000000005, 4.1677508, 4.1677508, 4.1676722, 4.1676722, 4.1674752, 4.1676326, 4.1675539, 4.1674752, 4.1672392, 4.1675148]",2300.541927286513
124,0.5,2,25,"[0.0, 25.71791556442264, 53.87422446580126, 82.04186045668251, 113.18210419310532, 153.28748491200923, 208.48942688111146, 269.1428756585845, 328.2800071231232, 380.1413684962254, 428.396488290038, 472.58747841267603, 512.705696706284, 550.2447066977043, 584.800463247662, 616.7668209341007, 647.3344238813881, 676.7736958829214, 705.184172044457, 733.2648187614082, 760.7467619394542, 788.2688287854548, 816.1845160075286, 844.1043609987946, 871.9333036694884, 900.151468920523, 928.2745914459767, 957.0479041912531, 986.1134763191064, 1016.1082893890873, 1046.5590758572612, 1079.3474557247678, 1112.4810584250367, 1145.5736572159262, 1177.679007332902, 1207.621535192842, 1235.1219293008646, 1260.6828468564995, 1284.6414008069964, 1307.898524672821, 1329.7676543659063, 1351.486025072115, 1372.4911486176868, 1393.534684739514, 1414.903650349931, 1436.5650606197453, 1458.6351800666089, 1482.0165235450909, 1509.3447866786864, 1539.9340401518418]","[4.1938195, 4.1924415, 4.1912994, 4.1901965, 4.1893697, 4.1884642, 4.1877947, 4.187007, 4.186534399999999, 4.1857467, 4.1854711, 4.1848412, 4.1844082, 4.1837778, 4.1835022, 4.1828327000000005, 4.1823602, 4.1822424, 4.1817303, 4.181376, 4.1809034, 4.1804309, 4.1801944, 4.1799583, 4.1795645, 4.1792889, 4.1788163, 4.178659, 4.1783438, 4.1780682, 4.1779108, 4.1776347000000005, 4.1772413, 4.1770835, 4.1768475, 4.1764932, 4.1764536, 4.1760993, 4.1760206, 4.175745, 4.1755085, 4.175311600000001, 4.1751146, 4.1749573, 4.1747208, 4.1745634, 4.174523799999999, 4.174130399999999, 4.174130399999999, 4.173854799999999, 4.173657899999999, 4.1735001, 4.173461, 4.1733823, 4.1731062, 4.1727519, 4.1727915, 4.1728306, 4.1724763, 4.1724763, 4.1722794, 4.172122, 4.1720037, 4.1717281, 4.1717281, 4.1715312, 4.1714921, 4.1712952, 4.1711373, 4.1710587, 4.1709404, 4.1708617, 4.1707439, 4.1705861, 4.1706257, 4.1703892, 4.1703105, 4.1702318, 4.1700745, 4.1698775, 4.169956200000001, 4.1699166, 4.169838, 4.1697197, 4.169522799999999, 4.1694441, 4.1693263, 4.1693654, 4.1690502, 4.1690502, 4.1689715, 4.1688142, 4.1687746, 4.1687355, 4.1685386, 4.1686172, 4.168381200000001, 4.1684203, 4.168381200000001, 4.1683021, 4.1681843, 4.1681843, 4.1681051, 4.1679087, 4.1680264, 4.1677117, 4.1677117, 4.1677508, 4.1676326, 4.1673965, 4.1675539, 4.1675148, 4.1673965, 4.1672392, 4.1671605000000005, 4.1671209000000005, 4.167042299999999, 4.1672783, 4.1670027]",2299.406858496636
125,0.5,2,25,"[0.0, 25.248003730294954, 53.30691552429539, 81.00212304998445, 113.24704584559015, 153.24612582349414, 206.8347943288436, 268.5459138625214, 326.51577480857964, 378.1896577979186, 427.52182248715064, 471.432755511667, 512.0628921363822, 549.2198100250286, 583.8550518129289, 616.0813874920957, 646.9301725196749, 675.7918945261902, 704.6045020302847, 731.9349532391618, 759.6862755756638, 787.162986687196, 814.686122766456, 842.8545793253388, 870.8654131539772, 899.2816247384662, 927.8372902874901, 956.1991065585655, 985.7381961032386, 1015.3718147746047, 1046.541992819583, 1078.521390177917, 1111.861932889276, 1144.9711534604173, 1177.016363787757, 1206.6663144996921, 1234.0921773521093, 1259.8684748446328, 1283.561806995135, 1306.8268144065432, 1328.8672478015817, 1350.283854073027, 1371.5769639475461, 1392.5874293897214, 1413.6872093274585, 1435.240376034748, 1457.6780841277666, 1480.8467105314553, 1507.9494566850835, 1539.883950715196]","[4.1938591, 4.1924415, 4.1913385000000005, 4.1903148, 4.1894879000000005, 4.1885819, 4.1878734, 4.1872039, 4.186534399999999, 4.1859832, 4.1855502, 4.1849985, 4.1843686, 4.1839356, 4.1835809, 4.1829906, 4.1827149, 4.1822424, 4.1818089, 4.1814547, 4.1810217000000005, 4.1806278, 4.1805096, 4.1799974, 4.1797218, 4.179367500000001, 4.1792493, 4.1788559, 4.1784225, 4.1781864, 4.1779499, 4.1776743, 4.1774383, 4.177162200000001, 4.1770444, 4.1768866, 4.1765323, 4.1763749, 4.176059700000001, 4.1759024, 4.1755481, 4.1753902, 4.1752329, 4.1749177, 4.1747603, 4.174603, 4.174406100000001, 4.1744452, 4.1742091, 4.1739726, 4.1737366, 4.173657899999999, 4.1735396, 4.1733823, 4.173264, 4.1729884, 4.1729097, 4.172555, 4.172555, 4.172555, 4.172358, 4.1722403, 4.1720037, 4.1721611, 4.1717281, 4.1716099, 4.1715708, 4.1713738, 4.1713343, 4.1711769, 4.1710196, 4.17098, 4.170783, 4.1706257, 4.170547, 4.170547, 4.1703892, 4.1702714, 4.1702714, 4.1701136, 4.1700745, 4.1701136, 4.169838, 4.1696806, 4.169641, 4.1694837, 4.1693263, 4.1693654, 4.1692867, 4.1693263, 4.1691294, 4.1690502, 4.1688142, 4.1687355, 4.1686568, 4.1685777, 4.1685777, 4.1683416, 4.1685386, 4.1685386, 4.168263, 4.168263, 4.1682234, 4.1680660000000005, 4.167947799999999, 4.1678691, 4.1678691, 4.1677904, 4.1675935, 4.1675539, 4.1675539, 4.167436100000001, 4.167436100000001, 4.1673965, 4.1673965, 4.1672783, 4.1673179, 4.1671605000000005, 4.1671209000000005]",2298.687154044867
126,0.5,2,25,"[0.0, 27.765801558743817, 55.89680405888174, 83.9533398145901, 115.1253760743017, 155.32767214629632, 209.6656702654285, 271.2962345168769, 329.3465436327448, 383.0339946428985, 430.79047141560613, 474.67193961585895, 514.7541832480791, 551.7500658839352, 586.1863476020891, 618.1438188144806, 648.8373637026344, 678.156418457471, 706.7219622774534, 734.4276764447812, 761.8737510189311, 789.8098700320637, 817.5357181132816, 845.3336264565395, 873.7876244486632, 901.477888268371, 930.0298738859673, 958.8310686755882, 988.1380590172759, 1017.9031655907253, 1049.0588186418745, 1080.8184998854, 1113.8945341776866, 1146.7649763680315, 1178.9502552438307, 1208.6285045170025, 1236.3058661246332, 1261.8557834679673, 1286.1818311732086, 1309.2412278234028, 1331.4601007294718, 1352.6809884574895, 1373.9274939784236, 1395.1954222222066, 1416.2577012441834, 1437.6793574149951, 1459.5241222055824, 1483.1943775136278, 1509.8399081676762, 1539.9209880173066]","[4.1936622, 4.1922836000000006, 4.191181200000001, 4.190236100000001, 4.189330600000001, 4.1884642, 4.1877551, 4.1872039, 4.1863375, 4.1859045, 4.185353299999999, 4.1848021, 4.1843295, 4.1837778, 4.1833053, 4.182951, 4.1823997, 4.1819668, 4.1815729, 4.1814547, 4.1809425000000005, 4.1804309, 4.1801157, 4.179801, 4.1796041, 4.1790919, 4.1790133, 4.178462000000001, 4.1784225, 4.1781073, 4.177792500000001, 4.1774774, 4.1773591, 4.1770444, 4.1768475, 4.1765323, 4.176414, 4.1761384, 4.1759415, 4.1755481, 4.1755085, 4.1752329, 4.1749964, 4.174839, 4.1745634, 4.1744452, 4.174406100000001, 4.1740122, 4.1739335, 4.173697, 4.173657899999999, 4.1734214, 4.173264, 4.1731458, 4.1730671, 4.1728702, 4.1726336, 4.1726732, 4.172358, 4.172358, 4.1720037, 4.1720433, 4.1718464, 4.1718068, 4.1715708, 4.1714525, 4.1712556, 4.1712165, 4.1710196, 4.1710587, 4.1709013, 4.1707439, 4.170547, 4.1704288, 4.170467899999999, 4.1703501, 4.1703892, 4.1699953, 4.1701136, 4.1700349, 4.169838, 4.1697197, 4.1695623, 4.1696019, 4.169405, 4.1692472, 4.169208, 4.1691685, 4.1689715, 4.1690898, 4.1688929, 4.1686959, 4.1686172, 4.1686959, 4.1684203, 4.1683416, 4.168381200000001, 4.1683416, 4.1681051, 4.1682234, 4.1681843, 4.1681447, 4.1678295, 4.1678691, 4.1678295, 4.1677508, 4.1675539, 4.1675935, 4.1675539, 4.1675539, 4.1673965, 4.167436100000001, 4.1672392, 4.1672783, 4.166924, 4.1670027, 4.1670814, 4.1668453, 4.166924]",2297.257412036676
127,0.5,2,25,"[0.0, 24.683600346102878, 52.82448680100879, 80.3793146274653, 112.49218516913493, 151.63963105692767, 205.14657970282076, 266.9453704822307, 325.3287018704825, 378.2967671370453, 426.2051047158976, 470.0308897492598, 510.5032919538021, 547.3211596442484, 582.0462808839884, 614.3001913281113, 644.4011046710908, 673.7721936982078, 702.5426662868814, 730.1138348246974, 757.8656448425385, 785.3338332030645, 813.2187532504671, 841.2651365400585, 869.2601474252391, 897.2411184480633, 925.9553959654785, 954.5213216488804, 983.5712316343364, 1013.3532096714051, 1044.1124811803397, 1076.0475712103885, 1108.7333280462512, 1142.4144724941011, 1174.5062212822386, 1204.0374143788986, 1231.4837566877404, 1257.2365458143177, 1281.3507331427218, 1304.454058510852, 1326.3256211729554, 1347.9973357127546, 1369.1082613173362, 1389.942600415607, 1411.3238605253418, 1432.7577097803764, 1454.7920428970242, 1477.9782225703507, 1504.9584464303512, 1536.5037771278871]","[4.1935439, 4.1922836000000006, 4.1910238, 4.1901574, 4.1892514, 4.1886215, 4.187716, 4.1870856, 4.1864557, 4.1858649, 4.185235, 4.1847229, 4.1842504, 4.1836205, 4.1831479, 4.182754, 4.1823602, 4.1818485, 4.181612, 4.1811004, 4.1807852, 4.180352200000001, 4.1801157, 4.179682700000001, 4.1794462, 4.1792493, 4.1787767, 4.1783834, 4.1782651, 4.1778316, 4.177556, 4.177556, 4.177162200000001, 4.1770048, 4.1766896, 4.1763749, 4.1762176, 4.176059700000001, 4.1759024, 4.175745, 4.1752725, 4.1751542, 4.1749964, 4.1747208, 4.1744452, 4.174523799999999, 4.1742091, 4.1740513, 4.1737757, 4.1735001, 4.1735396, 4.1734214, 4.1730671, 4.1729097, 4.1728306, 4.1727519, 4.1726336, 4.172358, 4.1722007, 4.172122, 4.1718855, 4.1719251, 4.1718068, 4.1716099, 4.1715312, 4.1712556, 4.1711373, 4.1712556, 4.17098, 4.1708226, 4.1706257, 4.1706648, 4.1705074, 4.1704288, 4.170467899999999, 4.1701531, 4.1701531, 4.169956200000001, 4.1697989, 4.1696806, 4.1696806, 4.1694837, 4.1693654, 4.1692472, 4.1693263, 4.1692472, 4.1689715, 4.1689324, 4.1688538, 4.1688142, 4.1687746, 4.1686959, 4.1686568, 4.168499, 4.168381200000001, 4.1683416, 4.1681051, 4.1680660000000005, 4.167947799999999, 4.1680264, 4.167947799999999, 4.1678295, 4.1677508, 4.1677508, 4.1676722, 4.1675935, 4.1675148, 4.1675148, 4.167357, 4.1673179, 4.1670814, 4.167042299999999, 4.167042299999999, 4.1670027, 4.1668844, 4.166924, 4.1667666, 4.1668057, 4.1667271]",2296.07016802436
128,0.5,2,25,"[0.0, 26.875301829068803, 54.96732730868143, 82.59966071946639, 114.28615672589007, 153.584798236964, 207.92906734332422, 269.328125062404, 327.8412822626461, 381.57528159487566, 429.3999488507524, 472.6771798573614, 512.885708838541, 550.5785578851035, 584.6689756628732, 616.9203803160342, 647.203729609505, 676.6148338179189, 705.0147563095252, 732.9244526641683, 760.6043240570707, 788.2398818873069, 815.7457888106076, 843.6983006109795, 871.7690236457972, 899.9337328382783, 928.1540534676305, 957.067813423761, 985.775452065564, 1016.0202711244347, 1046.889563763806, 1078.6682138795275, 1112.0060815347776, 1145.2372241951405, 1177.1301207660135, 1206.7841057493886, 1234.3645889728334, 1259.809941895138, 1283.6479650188182, 1306.7026218293074, 1328.8212434191319, 1350.3844732240516, 1371.3997790111953, 1392.5787284457997, 1413.8274452451055, 1434.7825458528416, 1457.1876718454282, 1480.6110618896996, 1506.8110463439298, 1536.451447251383]","[4.1937013, 4.192559200000001, 4.1912203, 4.1901178, 4.1894484, 4.1885428, 4.1877947, 4.187322099999999, 4.186534399999999, 4.1859436, 4.185628899999999, 4.1848807, 4.1844473, 4.1838174, 4.1835418, 4.1828723, 4.1825967, 4.1822424, 4.1816907, 4.1814942, 4.1810608, 4.1806669, 4.180352200000001, 4.1798797, 4.1797218, 4.1792493, 4.1790133, 4.1787767, 4.1785011, 4.1782255, 4.1781468, 4.1775956, 4.1773591, 4.1772413, 4.1768475, 4.1767688, 4.1764536, 4.176256700000001, 4.175981, 4.1757054, 4.1755085, 4.1751933, 4.1751146, 4.1747208, 4.174839, 4.1745634, 4.1743665, 4.1742091, 4.1738939, 4.1737757, 4.173697, 4.1735001, 4.1733823, 4.173185299999999, 4.1730671, 4.1729097, 4.1727915, 4.1726336, 4.1724763, 4.1722794, 4.1721611, 4.1720037, 4.1718855, 4.1718068, 4.1718068, 4.1714921, 4.1713343, 4.1714129, 4.1710982, 4.1711373, 4.1708617, 4.1708226, 4.1708226, 4.1706648, 4.1706257, 4.1704288, 4.1702318, 4.1701531, 4.1700349, 4.169956200000001, 4.1698775, 4.169838, 4.169641, 4.1694837, 4.1695623, 4.1694441, 4.1693654, 4.1692472, 4.1690898, 4.1689324, 4.1688142, 4.1687746, 4.1686959, 4.1686172, 4.168499, 4.1685386, 4.168381200000001, 4.1684599, 4.1681843, 4.1681051, 4.1681051, 4.1681447, 4.1679873, 4.1677904, 4.1677117, 4.1677904, 4.1677508, 4.1675539, 4.167436100000001, 4.1675539, 4.1674752, 4.1671996, 4.1671996, 4.167436100000001, 4.1671996, 4.1671209000000005, 4.167042299999999, 4.1670814, 4.1668453]",2295.438968550618
129,0.5,2,25,"[0.0, 26.338849009939736, 54.32488736180858, 82.21326161214853, 113.74369336754711, 153.25270615950018, 206.32615867166743, 268.5548554641867, 326.9658154951647, 379.0208923679167, 427.15651241705945, 470.90651228804273, 511.4215534527271, 548.5161975029964, 582.9339556248347, 615.4682249018213, 646.137923978908, 675.2894805605281, 703.7171390206474, 731.4828534195183, 759.1161206721947, 786.6499922147123, 814.5163770958841, 842.4054278269491, 870.6085554930917, 898.5902447573826, 927.135895045157, 955.9712487490833, 984.8760457802869, 1014.8884068469588, 1045.8520245904174, 1077.7107843210345, 1110.931376339947, 1143.7719668538778, 1176.0782973528635, 1205.6194060937428, 1233.3627971252522, 1258.674969455597, 1282.7603072175498, 1305.8729184612419, 1328.2198468743825, 1349.6026096069638, 1370.8404735878992, 1391.7103723625848, 1412.8494636308208, 1434.2762418814814, 1456.580908148557, 1479.8274699660026, 1506.0587185979234, 1536.4433447243248]","[4.1935439, 4.1922836000000006, 4.1912599, 4.190236100000001, 4.1892123, 4.1885819, 4.1877551, 4.187007, 4.1864161, 4.1857862, 4.185353299999999, 4.184683799999999, 4.1841326, 4.1838174, 4.1833448, 4.1828723, 4.1823211, 4.1818485, 4.1814547, 4.1811395, 4.1807461, 4.18047, 4.1801157, 4.179801, 4.179367500000001, 4.1790919, 4.1786194, 4.1785798, 4.1782651, 4.1779499, 4.177556, 4.1773591, 4.17732, 4.1768079, 4.1766896, 4.176256700000001, 4.176178, 4.1759415, 4.175745, 4.1755085, 4.175351099999999, 4.1752725, 4.1748786, 4.1747208, 4.1744847, 4.1743665, 4.1742091, 4.1737757, 4.1737757, 4.1735787, 4.1735001, 4.1733427, 4.1730671, 4.1730671, 4.1728702, 4.1726336, 4.1724372, 4.1723976, 4.1720433, 4.1720824, 4.1719251, 4.1718855, 4.1716495, 4.1716099, 4.1714921, 4.1714129, 4.1712165, 4.1710587, 4.1709013, 4.1707044, 4.1707044, 4.170467899999999, 4.1703501, 4.1704288, 4.1702714, 4.1701531, 4.169956200000001, 4.1700349, 4.1698775, 4.1697197, 4.169641, 4.1694837, 4.1693263, 4.169208, 4.1691685, 4.1691294, 4.1689715, 4.1689324, 4.1690111000000005, 4.1687746, 4.1685777, 4.168499, 4.168499, 4.1685386, 4.1684203, 4.1681051, 4.1681447, 4.1680660000000005, 4.1680660000000005, 4.1679873, 4.1679873, 4.1677508, 4.1676722, 4.1677904, 4.1675539, 4.1675935, 4.1676326, 4.1673965, 4.167357, 4.1670814, 4.1670814, 4.1671209000000005, 4.1670027, 4.1670027, 4.1670027, 4.166924, 4.1667271, 4.1665301, 4.1665697]",2294.412933723143
130,0.5,2,25,"[0.0, 25.522647357667154, 54.17364450216775, 81.57598368987493, 113.61853605227799, 152.19689614852922, 205.60365878517104, 267.1447300443737, 325.3553786176878, 378.730538359209, 426.5018382787037, 470.1854679412948, 510.87886818778446, 547.8078885492807, 582.4983021522635, 614.3086378067303, 645.1470688813342, 674.393626751523, 702.5202346836568, 730.8783151188475, 758.2954180603463, 785.9906856967023, 813.6833781677169, 841.3789578519948, 869.8488460488654, 897.870661825345, 926.3696639422826, 955.018093326365, 984.0629023393699, 1013.9244972543474, 1045.0347590888034, 1076.8420459785502, 1110.0907978673956, 1142.9824147865859, 1175.062811685188, 1204.8878163418092, 1232.3448783320155, 1258.111803264619, 1282.0973479707168, 1304.7743581361888, 1327.1446462882263, 1348.8791179964735, 1370.0043650277319, 1391.2067225995131, 1411.941564979527, 1433.3713399558312, 1455.3877673962202, 1478.6623149708284, 1504.9633101876743, 1536.430967847561]","[4.1937013, 4.1921654, 4.1912599, 4.1903543, 4.189330600000001, 4.1885428, 4.1878734, 4.1871643, 4.1866131, 4.1860228, 4.185353299999999, 4.1848412, 4.1841717, 4.1837778, 4.1833448, 4.1828723, 4.1824393, 4.1822028, 4.1816907, 4.1811395, 4.180863899999999, 4.1806278, 4.1801944, 4.1798401, 4.179367500000001, 4.1792102, 4.1788559, 4.1785798, 4.1784225, 4.1779895, 4.177792500000001, 4.1776743, 4.1772413, 4.1771231, 4.1767688, 4.1766109, 4.1763353, 4.176059700000001, 4.1760993, 4.175745, 4.1753902, 4.175311600000001, 4.175036, 4.1749573, 4.174681700000001, 4.1744452, 4.1742091, 4.1741695, 4.1739335, 4.1737757, 4.173657899999999, 4.1734214, 4.173264, 4.1731458, 4.1729097, 4.1727519, 4.1726732, 4.1726336, 4.172358, 4.172122, 4.172122, 4.1719251, 4.1718068, 4.1717281, 4.1714129, 4.1714525, 4.1714921, 4.1710587, 4.1712165, 4.1709013, 4.170783, 4.1705861, 4.1706648, 4.170467899999999, 4.170547, 4.1702714, 4.1700349, 4.1701531, 4.169956200000001, 4.169838, 4.1697593, 4.169641, 4.169522799999999, 4.1694441, 4.1692867, 4.1692472, 4.1690898, 4.1689715, 4.1689324, 4.1688142, 4.1687746, 4.1685777, 4.1686172, 4.1685386, 4.1685386, 4.1683021, 4.1681843, 4.1683021, 4.1681051, 4.1681051, 4.1679873, 4.1678691, 4.1679873, 4.167947799999999, 4.1676326, 4.1675539, 4.1675148, 4.1675935, 4.167357, 4.1673179, 4.1671605000000005, 4.1671996, 4.167042299999999, 4.166924, 4.1669636, 4.1668057, 4.1668057, 4.1668453, 4.1668057]",2293.697131564128
131,0.5,2,25,"[0.0, 25.24450325807601, 53.260926299497385, 80.768690511709, 112.62575946559286, 151.53291977463982, 204.28672478460135, 266.1551335364062, 324.15425810010254, 377.4316997247188, 425.3864064400667, 469.19881735175306, 509.46228902244695, 546.6288609281511, 580.8475189293135, 613.2848614232888, 644.2708528923284, 673.168105226588, 701.4513485756576, 729.5718946892374, 757.3121674021628, 784.816598500371, 812.4815147010137, 840.8711624842894, 868.8189815160057, 897.1315904077563, 925.5710674050152, 953.9781378984029, 983.3423606067889, 1013.177551220593, 1043.706916322064, 1075.8422928694085, 1108.6759858338005, 1141.6941700367465, 1173.6349680500066, 1203.5849931553357, 1230.7741746604893, 1256.74804874364, 1280.7506973106692, 1304.0681375720005, 1326.1591381387943, 1347.5916388273204, 1368.575775742645, 1390.0091133709302, 1411.230877076176, 1432.424439819475, 1454.3477627574512, 1477.611636452537, 1503.7725722630016, 1532.9298836223675]","[4.1938982000000005, 4.1924019, 4.1912203, 4.1901965, 4.189330600000001, 4.1887002, 4.1878338, 4.1871643, 4.1866918, 4.1859436, 4.1853137, 4.1848412, 4.1843295, 4.183857, 4.1833844, 4.182951, 4.1825967, 4.1822815, 4.1817303, 4.181257700000001, 4.1807852, 4.1806278, 4.1802735, 4.1797218, 4.1796432, 4.179407100000001, 4.1790133, 4.1786194, 4.1783834, 4.1780682, 4.1778316, 4.1775169000000005, 4.1772804, 4.1770444, 4.1768079, 4.1767292000000005, 4.1764536, 4.1760993, 4.1758237000000005, 4.1758237000000005, 4.175351099999999, 4.1754689, 4.1749573, 4.174839, 4.174681700000001, 4.1744452, 4.1742878, 4.1741695, 4.1739726, 4.1737366, 4.173657899999999, 4.1733427, 4.173264, 4.1730275, 4.1729488, 4.1729488, 4.1725945, 4.1723976, 4.1724372, 4.1722403, 4.1720824, 4.1720824, 4.1720433, 4.1717677, 4.1715312, 4.1714129, 4.1712952, 4.1712165, 4.1710982, 4.1709013, 4.1707439, 4.1706648, 4.1707044, 4.1703105, 4.1704288, 4.1703105, 4.1700745, 4.1701531, 4.1698775, 4.169838, 4.1696019, 4.1696806, 4.1697197, 4.169405, 4.1692867, 4.169405, 4.169208, 4.1690111000000005, 4.1690502, 4.1688142, 4.1688142, 4.168499, 4.1686568, 4.1686172, 4.1683416, 4.168381200000001, 4.168263, 4.1681051, 4.168263, 4.1681843, 4.1680264, 4.1678691, 4.1677904, 4.1677117, 4.1675935, 4.1676722, 4.1676722, 4.167436100000001, 4.167357, 4.1675539, 4.1671996, 4.1672783, 4.1672392, 4.167042299999999, 4.1669636, 4.166924, 4.1667666, 4.1667271, 4.1667666]",2293.023403885906
