Repository: jackybrons/drc-imoe

# Datasets

This project contains standardized multi-condition, multi-chemistry datasets for degradation forecasting of retired lithium-ion batteries in second-life applications. All official preprocessed data is stored under `datasets/processed/`.

---

## 1. Directory Structure

```text
datasets/
├── processed/              # Official preprocessed-data root used by training and evaluation
│   ├── UL-NCA/             # UL laboratory NCA cell data (66 cells)
│   ├── UL-NCM/             # UL laboratory NCM cell data (55 cells)
│   ├── UL-NCMNCA/          # UL laboratory mixed-chemistry cell data (9 cells)

File: datasets/processed/UL-NCMNCA/CY25-05_2-#2.csv (part 9 of 60)
Cycle,Charge_Current,Discharge_Current,Temperature,Capacity_Increment,Relaxation_Voltage,Discharge_Capacity
132,0.5,2,25,"[0.0, 24.411479335105412, 52.724025152343415, 80.49541676551019, 111.86470020280103, 150.78272620318023, 204.01048414766547, 265.31078306477, 323.15334666144054, 376.10611683626155, 424.4536383179608, 468.138661791285, 508.28442819914073, 545.4775925834296, 580.2540183066727, 612.5577448456847, 643.2075279022092, 672.4057107028375, 700.6461508879872, 728.4947374433409, 756.4274222591664, 783.898634556208, 811.9166656934872, 839.6988779090484, 867.4288531696225, 896.17188876472, 924.4487955957695, 952.9964622502353, 981.9756445755431, 1012.0465240356182, 1042.8891791045814, 1074.3583683597678, 1107.850276605586, 1140.9643233299664, 1172.866842931572, 1202.6496548175055, 1230.127400974002, 1255.87471288232, 1280.1675840950752, 1303.1711501175887, 1325.0502707945327, 1346.650721050733, 1367.6479230049963, 1388.8637805889064, 1409.796798611778, 1431.3401739082753, 1453.2849451118416, 1476.6574569665786, 1502.4654335467303, 1532.9729257397473]","[4.1936226, 4.192323200000001, 4.1912203, 4.1901965, 4.1892123, 4.1884246, 4.1878338, 4.1872435, 4.186376999999999, 4.1857076, 4.185156299999999, 4.1847625, 4.1842504, 4.1837778, 4.1830692, 4.182754, 4.1824784, 4.1818876000000005, 4.1815333, 4.1811004, 4.1807065, 4.180352200000001, 4.1800766000000005, 4.179682700000001, 4.179407100000001, 4.1790133, 4.1788163, 4.1783834, 4.1781864, 4.1777139, 4.1776743, 4.1773591, 4.1770835, 4.1768079, 4.1765718000000005, 4.1762962, 4.176256700000001, 4.1759415, 4.1757054, 4.175351099999999, 4.1752329, 4.1751146, 4.174839, 4.1746421, 4.174523799999999, 4.1743274, 4.1740122, 4.173854799999999, 4.1738153, 4.173618299999999, 4.173461, 4.1733427, 4.1730671, 4.1728306, 4.1727915, 4.172555, 4.1724763, 4.1721611, 4.172122, 4.1719646, 4.1717677, 4.1718068, 4.1716495, 4.1714525, 4.1714525, 4.1712165, 4.1710982, 4.17098, 4.170783, 4.1706648, 4.1707439, 4.1703105, 4.1703105, 4.1701531, 4.1700745, 4.1699953, 4.1697989, 4.169641, 4.169641, 4.169641, 4.1694441, 4.169405, 4.1694441, 4.1692867, 4.1691294, 4.1690111000000005, 4.1688538, 4.1687746, 4.1686568, 4.1686172, 4.1685386, 4.1684203, 4.1683416, 4.1683416, 4.168381200000001, 4.1679873, 4.1680264, 4.1678295, 4.1679087, 4.1677508, 4.1676722, 4.1675935, 4.1676326, 4.1675539, 4.1672783, 4.1674752, 4.167357, 4.1671209000000005, 4.167042299999999, 4.1670027, 4.1668844, 4.1669636, 4.1668453, 4.1668844, 4.1667271, 4.1666484, 4.1664515, 4.1666088, 4.1664515]",2291.704063399522
133,0.5,2,25,"[0.0, 27.651789753876756, 55.70140032853129, 83.56984877090179, 115.10504660354559, 153.87200958135497, 207.08703782535383, 268.03155698130445, 325.9069669184372, 379.1982572232481, 427.3226308575464, 471.3091185151527, 511.8150752671901, 548.783659160839, 582.8674843488252, 615.4500567308331, 645.8594758741511, 675.1716571576229, 703.42003476447, 731.4719355680373, 759.1238605326836, 786.7884794584487, 814.242864618073, 842.7549099510999, 870.6958803362967, 898.8300821619545, 927.0538269571563, 955.5732880680163, 984.7716391280015, 1014.3371204745432, 1045.2513197156923, 1077.3857246165821, 1110.1816449410062, 1143.5642464677949, 1175.3877211607287, 1205.1619124919243, 1232.7275821893736, 1258.1929445808792, 1282.4152994040296, 1305.4458570982174, 1327.3705835593018, 1348.772691308919, 1369.912368339974, 1391.2134125282437, 1412.1855064190268, 1433.703597735136, 1455.4364335590976, 1478.6980631547362, 1504.7791956188398, 1536.414216623943]","[4.1936622, 4.1921263, 4.1911025, 4.1901965, 4.1891336, 4.188385500000001, 4.1876369, 4.1871252, 4.1864557, 4.1859045, 4.185235, 4.184526, 4.1841326, 4.1836205, 4.1831875, 4.1826358, 4.1822424, 4.1816516, 4.1814547, 4.1809821000000005, 4.180588200000001, 4.180352200000001, 4.1799583, 4.1794462, 4.1790919, 4.1789737, 4.178659, 4.1783438, 4.1779108, 4.1776347000000005, 4.1774774, 4.1772413, 4.1769657, 4.1767292000000005, 4.176414, 4.176178, 4.1760206, 4.1756659, 4.1755481, 4.1754298, 4.1751542, 4.1747603, 4.1747999, 4.1744847, 4.1742482, 4.1741695, 4.1738153, 4.173697, 4.1735396, 4.1734214, 4.173185299999999, 4.1730275, 4.1727915, 4.1727915, 4.172555, 4.1724372, 4.1722794, 4.1720433, 4.1718464, 4.1718464, 4.171689, 4.1716099, 4.1713738, 4.1712165, 4.1710196, 4.1710196, 4.1708226, 4.1708617, 4.1705861, 4.1703892, 4.170547, 4.1701922, 4.1703105, 4.1700349, 4.1698775, 4.1697593, 4.1697593, 4.1694837, 4.1693263, 4.1692867, 4.1692867, 4.169208, 4.1690898, 4.1690898, 4.1689324, 4.1687355, 4.1685386, 4.1686172, 4.1684599, 4.168381200000001, 4.1683021, 4.1682234, 4.168263, 4.1680264, 4.167947799999999, 4.1678295, 4.1677904, 4.1677117, 4.1676722, 4.1675148, 4.167357, 4.1673965, 4.1673179, 4.1671996, 4.1672783, 4.1671605000000005, 4.1672392, 4.1669636, 4.1668057, 4.1668057, 4.166924, 4.1668453, 4.166491000000001, 4.1668057, 4.1665697, 4.1663332, 4.1662941, 4.1663728, 4.1662545]",2290.28307900038
134,0.5,2,25,"[0.0, 26.356759027066687, 54.61759936033218, 82.24869403983462, 113.5773816854097, 152.6379794017255, 205.49363780578278, 266.3420889868755, 324.33305576891166, 377.27166217733634, 425.16444001687853, 469.61389434053854, 509.64830622420266, 546.6942665469933, 581.1165064058794, 613.7080880098432, 644.4093180400051, 673.464863002646, 701.9797599374969, 730.2476817180842, 757.7755438040416, 785.5787849226637, 813.1017896030959, 841.0767770113949, 869.0656058855069, 897.4669595138502, 926.0079335296904, 954.2406155281836, 983.4474392272454, 1013.2481890799298, 1044.5270543696488, 1076.308965569066, 1109.4008143194978, 1142.5329744358464, 1174.1568729663786, 1203.7786826722577, 1231.4722531538423, 1257.0736285434941, 1281.1162392329888, 1303.9163581649827, 1326.018374145976, 1347.6521097402315, 1368.7296934932156, 1389.6173451348618, 1410.9147516912462, 1432.4990982723793, 1454.2385383953488, 1477.633398532539, 1503.5659586795928, 1532.9425283270257]","[4.1934652, 4.1922445, 4.1910629, 4.1901965, 4.1892514, 4.188385500000001, 4.187716, 4.1868496, 4.186376999999999, 4.1857862, 4.1852746, 4.184683799999999, 4.1841326, 4.1837387, 4.1830692, 4.182754, 4.1822424, 4.1817698, 4.1814151, 4.1810217000000005, 4.1806278, 4.1803913, 4.1799974, 4.1796432, 4.1793284, 4.1789737, 4.1786194, 4.1784225, 4.1781864, 4.1779108, 4.1775169000000005, 4.1772804, 4.1770048, 4.1768079, 4.1764932, 4.1762176, 4.175981, 4.175745, 4.1756268, 4.1753902, 4.1751542, 4.1749964, 4.1747999, 4.174406100000001, 4.1744847, 4.1742091, 4.1739726, 4.1738939, 4.1735787, 4.173461, 4.1731458, 4.173185299999999, 4.1728306, 4.172712799999999, 4.1726732, 4.1725159, 4.1722007, 4.1720824, 4.1720824, 4.1718464, 4.1717281, 4.1715312, 4.1714129, 4.1712556, 4.1712165, 4.1710587, 4.1709013, 4.1707439, 4.1707044, 4.170547, 4.1704288, 4.1703501, 4.1701136, 4.1700745, 4.169956200000001, 4.169641, 4.169641, 4.1696019, 4.1694837, 4.1692867, 4.1693263, 4.1692472, 4.1691685, 4.1690111000000005, 4.1690111000000005, 4.1688538, 4.1686172, 4.1686568, 4.1685386, 4.168499, 4.1683021, 4.1681051, 4.1682234, 4.1680660000000005, 4.1679873, 4.167947799999999, 4.1678691, 4.1679087, 4.1677508, 4.1676326, 4.1674752, 4.1675539, 4.167436100000001, 4.1672392, 4.1672783, 4.1671605000000005, 4.167042299999999, 4.167042299999999, 4.1670027, 4.1668844, 4.1668453, 4.1666484, 4.1668057, 4.166491000000001, 4.166491000000001, 4.1664515, 4.1664119, 4.1663332, 4.1663728]",2290.117687674152
135,0.5,2,25,"[0.0, 26.250799763211205, 54.2592379284726, 82.01107576585014, 113.47359238565707, 151.9963059512238, 203.54274310648793, 264.770043468862, 323.3474871557619, 376.29878638297737, 424.6025724710337, 468.580664704116, 509.1933861955865, 546.2608311741848, 580.9500788743813, 613.0553826083523, 643.9396809733511, 673.2035949666557, 701.5471991378171, 729.4613456923477, 757.2726267519159, 784.8864440129202, 812.6345657497185, 840.7426306870537, 868.9726911354763, 897.1468143776489, 925.2396569218166, 953.5783502311521, 983.0872899987802, 1012.92195572046, 1043.834178473116, 1075.743953684621, 1108.5201565559705, 1141.6512198850232, 1173.4803417753974, 1203.2157842000124, 1230.79173790201, 1256.5357116371356, 1280.5152194215793, 1303.6622726220585, 1325.7979098063252, 1347.2234210984607, 1368.5505974234752, 1389.6338321244966, 1410.4189086507558, 1432.3668266299114, 1454.0503960993033, 1476.7291724642314, 1502.980242535229, 1532.9545736757423]","[4.1936226, 4.192205, 4.1910629, 4.189960500000001, 4.1892514, 4.188385500000001, 4.187716, 4.1869678, 4.1863375, 4.185668, 4.1851954, 4.1845655, 4.184093, 4.1836205, 4.1830692, 4.1826754, 4.1822424, 4.1817698, 4.1813364, 4.1809821000000005, 4.1807065, 4.1803913, 4.1799583, 4.179682700000001, 4.1792102, 4.1788559, 4.1785798, 4.1785011, 4.1781073, 4.177753, 4.1776743, 4.1772413, 4.1770048, 4.1768079, 4.1763749, 4.1763353, 4.1759415, 4.1757054, 4.1754689, 4.1754298, 4.1750755, 4.1749573, 4.1747603, 4.1744452, 4.1744452, 4.1742482, 4.1739726, 4.1737757, 4.1735396, 4.173461, 4.1730671, 4.1731458, 4.1729097, 4.1727519, 4.1724372, 4.1724763, 4.1722794, 4.1720433, 4.1720433, 4.1718855, 4.1717281, 4.1714525, 4.1714921, 4.1711769, 4.1710196, 4.1709404, 4.1709404, 4.170783, 4.1706257, 4.170467899999999, 4.1703501, 4.1703501, 4.1701531, 4.1700349, 4.169838, 4.1699166, 4.1696019, 4.1695623, 4.169522799999999, 4.1692867, 4.1693263, 4.1691685, 4.1691294, 4.1688929, 4.1689324, 4.1689715, 4.1686568, 4.1685777, 4.1684203, 4.1684599, 4.1683416, 4.168381200000001, 4.1681051, 4.1679087, 4.1679087, 4.1680264, 4.1677508, 4.1675539, 4.1675539, 4.1676326, 4.1675148, 4.167357, 4.1672783, 4.1671209000000005, 4.1672392, 4.1670814, 4.167042299999999, 4.1669636, 4.1668844, 4.1667666, 4.1667271, 4.1665697, 4.1665301, 4.1665697, 4.1663728, 4.1662545, 4.1663728, 4.1662941, 4.1663728]",2288.971862936197
136,0.5,2,25,"[0.0, 26.645652039424874, 54.576495540077076, 82.51258137887623, 113.29184142119868, 152.2852676728903, 204.4636397115081, 265.3013483596411, 323.5924522552705, 376.2911453286737, 424.03725905217345, 467.9982299314007, 508.1555858425395, 545.7703630085166, 580.1181346719013, 612.3721859381352, 643.0782173414642, 672.3125088703463, 700.4538063247427, 728.2901740670928, 756.3937075085606, 783.6079171494476, 811.5345723835788, 839.385858835568, 867.5449282504404, 895.9393709976342, 924.3801225898195, 952.9816386977105, 981.939834278092, 1012.1085428525711, 1042.7468907746534, 1074.7916309248517, 1107.6187956930326, 1140.669757592901, 1172.2791735797973, 1202.3927513314625, 1229.8614849140072, 1255.4267428548078, 1280.13577045186, 1303.2480117095579, 1325.1428652217955, 1347.1410700973615, 1368.344995816734, 1389.704567176574, 1410.9516256088982, 1432.7591162540684, 1454.7591145911965, 1478.3076119232155, 1504.9851705860187, 1536.394555263876]","[4.193583, 4.1921654, 4.1911025, 4.1903148, 4.1892123, 4.1884246, 4.1877947, 4.187007, 4.186258799999999, 4.1857862, 4.1851954, 4.1846442, 4.184093, 4.1835418, 4.1831479, 4.1825967, 4.1822815, 4.1818876000000005, 4.1816516, 4.1809034, 4.1806669, 4.1801944, 4.179918799999999, 4.1794858, 4.1792889, 4.178895, 4.1785798, 4.1783042, 4.1781073, 4.1777139, 4.1774383, 4.1774774, 4.1772017, 4.1766505, 4.1764536, 4.1762176, 4.176178, 4.175745, 4.1754298, 4.1752329, 4.1750755, 4.1748786, 4.1747208, 4.174523799999999, 4.1742482, 4.1740122, 4.173854799999999, 4.173657899999999, 4.1735787, 4.1733427, 4.173264, 4.1729884, 4.1729488, 4.1725945, 4.1725945, 4.172358, 4.1723189, 4.172122, 4.1718855, 4.1718464, 4.1716099, 4.1715708, 4.1714921, 4.1713343, 4.1710982, 4.1709404, 4.1707044, 4.1706257, 4.170547, 4.1705074, 4.1703501, 4.1702318, 4.1700745, 4.169956200000001, 4.1699166, 4.1697989, 4.169641, 4.1694837, 4.1693654, 4.169405, 4.1693263, 4.1690111000000005, 4.1690111000000005, 4.1689715, 4.1688929, 4.1686172, 4.1686172, 4.1685777, 4.1684203, 4.1682234, 4.1681051, 4.1682234, 4.1680660000000005, 4.1680264, 4.1680660000000005, 4.1679087, 4.1677117, 4.1677904, 4.1675935, 4.1676722, 4.167357, 4.1673965, 4.1673179, 4.1671209000000005, 4.1670814, 4.1670027, 4.167042299999999, 4.1669636, 4.1668844, 4.1668453, 4.1667666, 4.1665697, 4.1666484, 4.166491000000001, 4.166491000000001, 4.1663728, 4.1663332, 4.1662545, 4.1660185]",2287.961148141278
137,0.5,2,25,"[0.0, 25.32095890611214, 53.49107163020267, 81.37426935749465, 112.38302226174426, 150.6039976673046, 202.96710395720334, 264.53195983574767, 322.59613297966973, 375.73616024681303, 423.3327426516206, 467.0219329259485, 507.07208508617305, 544.2380021800002, 579.0244011916398, 611.3009127673727, 641.688027639193, 671.4325630977023, 699.8978532866349, 727.5619723733694, 754.890366697384, 782.8494081191859, 810.388451034793, 838.4485705603631, 866.5195798515117, 894.7947391353428, 923.2573420325048, 951.7775857332613, 980.8334610897757, 1010.5623553110217, 1041.4049753662725, 1073.421980745108, 1106.046685051666, 1139.3360358460613, 1171.36225837657, 1200.7925716652267, 1228.573824630385, 1254.3779749287546, 1278.456370762822, 1301.235467093878, 1323.468983501511, 1344.994162437229, 1366.2895100927162, 1387.2730816814312, 1408.3763170048599, 1429.9809198331868, 1452.0553534528688, 1475.6861627967585, 1502.2800270006924, 1532.9524508652746]","[4.1935043, 4.1922445, 4.1910238, 4.1900392, 4.1891727, 4.1882672, 4.1874008, 4.1869283, 4.1862984, 4.1855502, 4.1849985, 4.184526, 4.184014299999999, 4.1835418, 4.182951, 4.182518, 4.1820846, 4.1816516, 4.181376, 4.1809821000000005, 4.1805491, 4.1800766000000005, 4.1796041, 4.1794858, 4.1790524, 4.178659, 4.178462000000001, 4.1781073, 4.177753, 4.1776347000000005, 4.1772017, 4.1770444, 4.1766896, 4.1765718000000005, 4.1762962, 4.1760993, 4.1759024, 4.175587200000001, 4.1751933, 4.1751542, 4.1749964, 4.174603, 4.1743665, 4.174406100000001, 4.1740122, 4.1738939, 4.1737757, 4.1735001, 4.173461, 4.1730671, 4.1729488, 4.1729097, 4.1726336, 4.172358, 4.172358, 4.1723189, 4.172122, 4.1719251, 4.1716099, 4.1715708, 4.1714525, 4.1712556, 4.1710587, 4.1710982, 4.1708617, 4.1708617, 4.1706648, 4.1705074, 4.1703892, 4.1703501, 4.1701531, 4.1700745, 4.1698775, 4.1696806, 4.1697197, 4.1696806, 4.1693654, 4.1695623, 4.1692867, 4.1693263, 4.1690502, 4.1688929, 4.1688538, 4.1686568, 4.1686568, 4.1685386, 4.1684599, 4.1683416, 4.1682234, 4.1681051, 4.1682234, 4.1681051, 4.167947799999999, 4.1676722, 4.1677508, 4.1675935, 4.1675148, 4.1674752, 4.167436100000001, 4.1673179, 4.1671996, 4.1671209000000005, 4.1671605000000005, 4.1671605000000005, 4.1668057, 4.1668453, 4.1666484, 4.1668057, 4.1668057, 4.1665697, 4.1666088, 4.1664119, 4.1661758, 4.1662154000000005, 4.1662154000000005, 4.1661758, 4.1660185, 4.1659393, 4.1658607000000005]",2286.759701566841
138,0.5,2,25,"[0.0, 26.211756844252648, 54.197260625095964, 81.77989889572348, 112.97559487378294, 151.96314811052468, 203.67961749876793, 264.8920857805672, 322.96394144725195, 375.7410901624926, 423.5490241204675, 466.97288402776235, 507.2975650761788, 544.4429204320245, 578.5965940560567, 611.224237151471, 641.5730622260899, 671.0023435955575, 699.3523877368018, 727.2274646833323, 754.9599765250716, 782.5598487635295, 810.2276901807106, 838.1748691241148, 866.1787619538716, 894.6610489869277, 922.3406970145636, 951.2854312426985, 980.0339446844634, 1009.447631244469, 1040.4422663178057, 1071.863143533086, 1104.7822070357297, 1137.3460391289202, 1169.5313327620138, 1199.493410406189, 1226.6886346852984, 1252.2809660736402, 1276.616049684778, 1299.671359782791, 1321.6224954160646, 1343.286945275677, 1364.3074009095158, 1385.312539934487, 1406.3470733773568, 1427.8619223484761, 1449.6030003861683, 1472.7213389247795, 1498.735143441942, 1529.453611687418]","[4.1935043, 4.1920867, 4.1910629, 4.1901178, 4.1891336, 4.1884642, 4.1877551, 4.1868496, 4.186258799999999, 4.185628899999999, 4.1850777, 4.1847625, 4.1842504, 4.1836205, 4.1830297, 4.1826754, 4.182163200000001, 4.1819668, 4.1814942, 4.1809034, 4.1806278, 4.180352200000001, 4.1798797, 4.1794858, 4.1791706, 4.1789737, 4.178659, 4.1783438, 4.1780682, 4.1775956, 4.1774774, 4.177162200000001, 4.1769261, 4.1766896, 4.1763749, 4.1762176, 4.175981, 4.1757054, 4.1755481, 4.175351099999999, 4.1750755, 4.1748786, 4.1745634, 4.1746421, 4.1742091, 4.1743274, 4.1740122, 4.173657899999999, 4.1735001, 4.1733427, 4.173185299999999, 4.1729488, 4.1729884, 4.1726732, 4.1724372, 4.172358, 4.1722007, 4.1722007, 4.1719251, 4.1717677, 4.1715708, 4.1714921, 4.1713343, 4.1712952, 4.1710587, 4.1708617, 4.170783, 4.1705861, 4.1705074, 4.1703892, 4.1703501, 4.1703501, 4.169956200000001, 4.1699166, 4.1697593, 4.1696806, 4.1696806, 4.1694837, 4.169405, 4.169208, 4.1690898, 4.1691294, 4.1690111000000005, 4.1689715, 4.1686959, 4.1686568, 4.1685386, 4.1685777, 4.168381200000001, 4.168381200000001, 4.1681051, 4.1681447, 4.167947799999999, 4.1679873, 4.1677508, 4.1677508, 4.1677117, 4.1675148, 4.1674752, 4.1675148, 4.1675539, 4.1671996, 4.1672392, 4.1671209000000005, 4.1670814, 4.166924, 4.1668453, 4.1667271, 4.1667666, 4.1667271, 4.1666088, 4.166491000000001, 4.1664119, 4.166491000000001, 4.1662545, 4.1662154000000005, 4.1662545, 4.1660576, 4.1660576]",2286.001620159776
139,0.5,2,25,"[0.0, 24.30411831176582, 52.545576144934444, 80.45460351434775, 111.13431413085715, 149.3628954577111, 201.25431856028155, 262.56954755204293, 319.89291832596626, 373.1386757452182, 420.9485088748358, 464.9636727726674, 505.447796099817, 542.5074932666046, 577.0727287758646, 609.4823029701827, 640.011693291365, 669.4364812169929, 697.9640943927261, 725.7139377542394, 753.6632154155789, 781.3367742336052, 808.9621496327627, 837.0971516992556, 865.4248774266782, 893.5932466167101, 921.6701577236247, 950.406879148743, 978.8485470239889, 1008.5263817088728, 1039.2301348752258, 1071.349785077711, 1104.2728061441833, 1136.8948439274075, 1168.72378149966, 1198.850214561653, 1226.4370799849391, 1251.8780402178993, 1276.3382821359799, 1299.0046577023397, 1321.1313118984901, 1342.6311030056002, 1363.8801582174149, 1384.8488204436037, 1405.7792470181885, 1427.208606778828, 1448.7404238711747, 1471.7905089648577, 1497.8831059703537, 1526.0216534089502]","[4.1935439, 4.1923623, 4.191181200000001, 4.1901965, 4.1894093, 4.1884642, 4.187716, 4.1872039, 4.1863375, 4.185668, 4.185235, 4.1848021, 4.1841717, 4.1837387, 4.1833053, 4.1828723, 4.1823211, 4.1816907, 4.1815333, 4.1810608, 4.1806278, 4.1802735, 4.1801553, 4.179682700000001, 4.179407100000001, 4.1790524, 4.1786194, 4.178659, 4.1781864, 4.1778316, 4.1775169000000005, 4.1772017, 4.1771231, 4.1766896, 4.1764536, 4.176256700000001, 4.1761384, 4.1757054, 4.1756659, 4.1756659, 4.1751542, 4.175036, 4.1747208, 4.1746421, 4.1743274, 4.1741695, 4.1740513, 4.1738939, 4.1737366, 4.173461, 4.173264, 4.1730671, 4.1730671, 4.1729884, 4.1726732, 4.1725159, 4.1722403, 4.1722794, 4.1722794, 4.1718855, 4.1717281, 4.1717281, 4.1714129, 4.1712556, 4.1712556, 4.1710196, 4.1711769, 4.1709013, 4.1707439, 4.1706648, 4.1705074, 4.170467899999999, 4.1702714, 4.1701531, 4.1699166, 4.1699953, 4.1697989, 4.169641, 4.169522799999999, 4.169641, 4.1693263, 4.1693654, 4.1691685, 4.1690502, 4.1690898, 4.1688538, 4.1688929, 4.1686172, 4.1686172, 4.1685386, 4.1684203, 4.1683416, 4.168263, 4.1682234, 4.1679873, 4.1678295, 4.1680660000000005, 4.1677508, 4.1678295, 4.1677117, 4.1677508, 4.1675148, 4.1674752, 4.167357, 4.1671996, 4.1671996, 4.1671605000000005, 4.1670027, 4.1669636, 4.166924, 4.166924, 4.1666088, 4.1666484, 4.1666088, 4.1667271, 4.1664119, 4.1665301, 4.1662545, 4.166491000000001]",2286.038812137857
140,0.5,2,25,"[0.0, 24.673736997658693, 52.74027110135995, 80.37595644179919, 111.28484006293911, 150.09890474067527, 201.49186617561338, 261.6194942079843, 320.6686210377494, 373.2612704737072, 420.9587717624328, 464.97641665751246, 505.6321778103693, 542.3511075937035, 577.172022897003, 609.2085821430588, 639.8232033256951, 669.3628669259969, 697.5949592579112, 725.1872756467857, 753.067358615678, 780.8797556175813, 808.531226284816, 836.4045662312864, 864.8544389773509, 892.7486414192252, 921.4583651061215, 949.4379577445542, 978.7965618531808, 1008.1477216682277, 1039.1590937635397, 1070.853575400597, 1104.1263948893534, 1136.965066887321, 1169.0082242693475, 1199.1166995344079, 1226.2626191863887, 1251.9304829420403, 1276.3040261644642, 1298.72093403888, 1321.091271913057, 1342.7883363745132, 1363.4312207926264, 1384.6814940450854, 1405.4937351379062, 1426.8702813351406, 1448.7103202072167, 1471.3631307502233, 1497.3734836614976, 1526.0677757115336]","[4.1936622, 4.1922445, 4.1911025, 4.1901574, 4.189330600000001, 4.188385500000001, 4.1878734, 4.187046499999999, 4.1864953, 4.1858649, 4.1853924, 4.1845655, 4.1840534, 4.1837387, 4.1832266, 4.1828327000000005, 4.1823211, 4.1820059, 4.1814547, 4.1812973, 4.1806669, 4.1805096, 4.1799974, 4.1797614, 4.1795645, 4.1790919, 4.1787767, 4.1785798, 4.1783042, 4.1778712, 4.1777139, 4.177556, 4.17732, 4.1769657, 4.1767292000000005, 4.1763749, 4.1762176, 4.1759024, 4.1756659, 4.1756268, 4.175351099999999, 4.1751933, 4.1749177, 4.174839, 4.174603, 4.174523799999999, 4.1742482, 4.1739726, 4.1738939, 4.173618299999999, 4.1735787, 4.1733823, 4.1730671, 4.1729097, 4.1729884, 4.1725945, 4.1726336, 4.1723189, 4.1724372, 4.172122, 4.1720433, 4.1718068, 4.1716495, 4.1715708, 4.1714525, 4.1713343, 4.1712165, 4.1710587, 4.1710196, 4.1707439, 4.1706648, 4.1706257, 4.1703892, 4.170467899999999, 4.1702714, 4.1701136, 4.1700349, 4.1699953, 4.169838, 4.1697197, 4.1696019, 4.169405, 4.1692472, 4.169208, 4.1693263, 4.1690111000000005, 4.1690111000000005, 4.1690502, 4.1687355, 4.1686959, 4.1685777, 4.1686172, 4.168381200000001, 4.1682234, 4.1681843, 4.1682234, 4.1681051, 4.1681051, 4.1679087, 4.1677904, 4.1678295, 4.1676326, 4.1675539, 4.1675935, 4.1673965, 4.1674752, 4.1673965, 4.1671605000000005, 4.1670814, 4.1671605000000005, 4.1668844, 4.1668453, 4.1668057, 4.1668453, 4.1667666, 4.1668057, 4.1665301, 4.1666484, 4.166491000000001]",2285.395212892524
141,0.5,2,25,"[0.0, 27.425232633213, 55.33301971273721, 82.97028390363045, 113.59491373211068, 152.1902273224767, 204.1033332962233, 264.94886363447296, 323.15316260889034, 375.94241074259725, 424.31690542769473, 468.00660228133023, 507.6081131717281, 545.0512158192541, 579.379769051865, 611.6122768062926, 642.3597636639054, 671.5088798324332, 700.0227617974472, 727.8507465340838, 755.3110080441786, 783.2413101168597, 810.8950196488315, 838.7953097378711, 867.0687917349378, 895.3248604964215, 923.5185487314523, 952.3204586009365, 981.0702842289741, 1010.7505582078632, 1041.634028966633, 1073.4121771409643, 1106.28953289101, 1139.2096269094027, 1170.9797166025799, 1200.855340735522, 1228.4606770601977, 1253.81389646143, 1278.0945480960936, 1300.8877353754156, 1323.1528480317916, 1344.653841131044, 1365.5775954245246, 1386.7031588702337, 1407.6655725606645, 1428.8476236597594, 1450.7936206593108, 1473.7901676064532, 1499.3290035631371, 1529.5082977584502]","[4.1937013, 4.192323200000001, 4.191181200000001, 4.1902752, 4.189330600000001, 4.1886611, 4.1879129, 4.187046499999999, 4.1864161, 4.1858258, 4.185353299999999, 4.184683799999999, 4.1842504, 4.1838961, 4.1833844, 4.1828723, 4.1823602, 4.1821241, 4.181612, 4.1811395, 4.1808248, 4.1805491, 4.1801553, 4.1797614, 4.179407100000001, 4.1791315, 4.178737600000001, 4.1785798, 4.1781864, 4.1779108, 4.1775956, 4.1775169000000005, 4.1772017, 4.1768475, 4.1767292000000005, 4.1764536, 4.176059700000001, 4.175981, 4.1758628, 4.1756659, 4.1754298, 4.1750755, 4.1749177, 4.1747999, 4.1747208, 4.1743665, 4.1742091, 4.174130399999999, 4.173854799999999, 4.1737366, 4.1735396, 4.173264, 4.173264, 4.1729488, 4.1728306, 4.1727915, 4.1725159, 4.172555, 4.1722007, 4.1720037, 4.1719646, 4.1718855, 4.1718068, 4.1715708, 4.1714129, 4.1714525, 4.1712952, 4.1710196, 4.17098, 4.1708226, 4.170547, 4.170547, 4.170467899999999, 4.1703892, 4.1701531, 4.1700349, 4.1701136, 4.169956200000001, 4.1697989, 4.1697197, 4.1696019, 4.1696806, 4.1693654, 4.1692867, 4.1692472, 4.1690502, 4.1690898, 4.1688929, 4.1688142, 4.1686568, 4.1686568, 4.1686172, 4.1684203, 4.168381200000001, 4.1681843, 4.1683021, 4.1680660000000005, 4.1680264, 4.1678691, 4.167947799999999, 4.1677508, 4.1677508, 4.1676722, 4.1675935, 4.1675539, 4.1673965, 4.1672783, 4.1673965, 4.1673965, 4.167042299999999, 4.1670814, 4.1670027, 4.1667666, 4.1668844, 4.1668057, 4.1668453, 4.1668453, 4.1665301, 4.166491000000001]",2284.73305067844
142,0.5,2,25,"[0.0, 26.963523968464074, 55.19675540699558, 82.49740665542879, 113.53744256457901, 151.453681266697, 202.976305483107, 263.70510298435283, 322.6167093130549, 374.2043297654494, 422.78021372597937, 466.5707478090544, 507.18425004117046, 543.883218600129, 578.7965710895678, 611.1950710534721, 641.4074583262183, 670.732220842823, 699.0045980334888, 727.0643325658044, 754.6463287350867, 782.5759713505637, 810.0590351094351, 838.584287451209, 866.4353150395428, 894.7361418566946, 922.7086497691665, 951.3067284706493, 980.7244562625175, 1010.334051777655, 1040.7895262598336, 1072.9622854900017, 1105.568517214158, 1138.5271556255057, 1170.602872873459, 1200.2691320589006, 1227.6435569805058, 1253.1630722559362, 1277.5567950584782, 1300.4885553383642, 1322.071354219504, 1343.7757050168893, 1364.7218498207085, 1385.789562036322, 1406.6337721640639, 1427.9442237269382, 1449.751215566217, 1472.6811524897917, 1497.9801097392046, 1526.0521296607126]","[4.193425700000001, 4.1921263, 4.1911025, 4.1899996, 4.1892123, 4.1883459, 4.1874795, 4.1868887, 4.186258799999999, 4.185432, 4.1850777, 4.1844473, 4.1839747, 4.1835022, 4.1830297, 4.1825967, 4.1820455, 4.1815729, 4.1812973, 4.180863899999999, 4.180312600000001, 4.1801157, 4.1796041, 4.1792493, 4.1790524, 4.178659, 4.1783438, 4.1780682, 4.1779108, 4.1774383, 4.1772413, 4.1769261, 4.1766505, 4.1764536, 4.176178, 4.176178, 4.1757841, 4.1754689, 4.1751146, 4.175036, 4.174839, 4.174406100000001, 4.1744847, 4.1741695, 4.1740513, 4.1738939, 4.173697, 4.1734214, 4.173264, 4.1729097, 4.1728702, 4.1728306, 4.1725159, 4.1723976, 4.1723189, 4.1720824, 4.1720824, 4.1720433, 4.1717281, 4.1715312, 4.1714129, 4.1714129, 4.1710196, 4.1709404, 4.1708226, 4.1706648, 4.170547, 4.1705074, 4.1703892, 4.1701531, 4.169956200000001, 4.1700745, 4.169838, 4.1697593, 4.1695623, 4.1694837, 4.169641, 4.1694441, 4.1691294, 4.1692472, 4.1688929, 4.1687746, 4.1688142, 4.1686568, 4.1686568, 4.168499, 4.1685386, 4.1683416, 4.168263, 4.1681843, 4.167947799999999, 4.1679087, 4.167947799999999, 4.1677508, 4.1676722, 4.1675539, 4.1675539, 4.167436100000001, 4.167436100000001, 4.1673179, 4.1672392, 4.1669636, 4.1671605000000005, 4.167042299999999, 4.1669636, 4.1667666, 4.1668057, 4.166688, 4.1666088, 4.1663728, 4.1664515, 4.1663728, 4.1663332, 4.1662941, 4.1660576, 4.1661363, 4.1660972, 4.1660576, 4.1660185]",2283.066661060113
143,0.5,2,25,"[0.0, 26.545452683123244, 54.437319295345446, 82.32475729589811, 112.97315479193225, 150.92965397498068, 202.17940599606487, 262.44857527695893, 320.7189268756683, 373.6969434682201, 422.17083574374936, 465.6100008427374, 505.6333760207163, 543.0091852489354, 577.8118933668522, 609.6367502890657, 640.5847081859929, 669.9225264108309, 698.1553520763662, 726.1476048089171, 753.8756132238348, 781.2759409402672, 809.1624048378042, 837.1663826527301, 865.3396179766933, 893.5723112488549, 921.7529283123793, 950.3311376322351, 979.521611032038, 1008.977084019022, 1039.6477926774812, 1071.6254724596524, 1104.4568005890735, 1137.316234671597, 1169.05744641649, 1198.8371626299106, 1226.390952160739, 1252.3761221879947, 1276.353799563639, 1299.1149989882, 1321.3683078984811, 1342.9360946483453, 1364.0073926315783, 1384.9652304489452, 1405.8046978157777, 1427.0973358525919, 1448.7934051950206, 1471.8537883980634, 1497.3686542091912, 1526.0177130852596]","[4.193583, 4.192205, 4.190984200000001, 4.1900392, 4.1892123, 4.1883459, 4.1875978, 4.1867709, 4.1863375, 4.185628899999999, 4.185156299999999, 4.184526, 4.1839356, 4.1833844, 4.1830297, 4.1824393, 4.1820846, 4.1815729, 4.1811395, 4.1807461, 4.1805491, 4.1801944, 4.1796041, 4.179407100000001, 4.1790133, 4.178659, 4.1783834, 4.1780286, 4.1777139, 4.1773987, 4.177162200000001, 4.1768475, 4.176414, 4.1764536, 4.176059700000001, 4.1758237000000005, 4.175587200000001, 4.175311600000001, 4.1754298, 4.1749177, 4.1746421, 4.174406100000001, 4.1742878, 4.1740122, 4.173697, 4.1735787, 4.1733427, 4.173264, 4.1732244, 4.1727915, 4.172712799999999, 4.172712799999999, 4.1724763, 4.172122, 4.1720037, 4.1719251, 4.1716495, 4.1714525, 4.1714921, 4.1713343, 4.1711373, 4.1710196, 4.1709404, 4.170783, 4.1706648, 4.170467899999999, 4.1703501, 4.1701136, 4.1700745, 4.1699953, 4.1698775, 4.1697593, 4.1696806, 4.169641, 4.1694837, 4.1691294, 4.1691294, 4.1692472, 4.1690502, 4.1688538, 4.1686172, 4.1687746, 4.1686172, 4.168381200000001, 4.1683416, 4.168263, 4.1681447, 4.1681447, 4.1679873, 4.1677508, 4.1677508, 4.1677508, 4.1675539, 4.1675539, 4.1673965, 4.167357, 4.1672783, 4.1671605000000005, 4.1669636, 4.167042299999999, 4.1668844, 4.1668453, 4.1670027, 4.1667271, 4.1666088, 4.1663332, 4.1665301, 4.166491000000001, 4.1662545, 4.1661363, 4.1662545, 4.1660972, 4.1660972, 4.1659393, 4.1659002, 4.1659393, 4.1659002, 4.165782, 4.165782]",2281.923144104004
144,0.5,2,25,"[0.0, 26.15265548956262, 53.78282590148609, 81.91579461136934, 112.31942545504637, 150.92284157946108, 200.7301395010369, 262.26996983744186, 320.250932414997, 373.24058119132417, 421.10928414618763, 464.5286761717267, 504.99850162982113, 542.3595375728161, 576.3072018323655, 609.157881717008, 639.5877658805473, 668.5407253001385, 697.1106787621547, 725.05939180069, 752.8938015471458, 780.6611723885339, 808.3019261042427, 836.155407512553, 864.3686230616686, 892.7387573418787, 920.911615262236, 949.404495631328, 978.4125164038037, 1008.0894093459597, 1038.856149740723, 1070.495437173444, 1103.3523445941705, 1136.5098343561178, 1168.8659419977905, 1197.8623965003167, 1225.449797387459, 1251.47713662547, 1275.191065170306, 1298.4669609218934, 1320.5444838422266, 1341.9909637089213, 1362.8339085562632, 1383.9142420167198, 1405.1252383963485, 1426.1279867706012, 1448.0171820695095, 1470.755636925182, 1496.3254095887653, 1526.053206722002]","[4.1934652, 4.1922836000000006, 4.1910629, 4.189960500000001, 4.1891336, 4.1884246, 4.1875582, 4.1869678, 4.1862984, 4.1857076, 4.1850777, 4.1845655, 4.184014299999999, 4.1833448, 4.1831083, 4.1825967, 4.182163200000001, 4.1816516, 4.181376, 4.1809034, 4.180588200000001, 4.1801553, 4.179801, 4.1795249, 4.1790919, 4.1787767, 4.1784225, 4.1781468, 4.177753, 4.177753, 4.1774383, 4.1769261, 4.1769261, 4.1764932, 4.1762962, 4.1759024, 4.1757841, 4.1755085, 4.175311600000001, 4.1749177, 4.1747999, 4.1746421, 4.1743274, 4.1740909, 4.1740513, 4.1737366, 4.1735787, 4.1733031, 4.1729097, 4.1728702, 4.172712799999999, 4.172555, 4.1723976, 4.1723976, 4.172122, 4.1718068, 4.1717281, 4.1718068, 4.1714525, 4.1712952, 4.1712165, 4.1709404, 4.1709013, 4.1706257, 4.1706648, 4.1705074, 4.1701922, 4.1701531, 4.1700349, 4.1700349, 4.1699166, 4.1697593, 4.169641, 4.1694837, 4.1694837, 4.1692867, 4.1692867, 4.1690502, 4.1690111000000005, 4.1688142, 4.1687746, 4.1685386, 4.168381200000001, 4.1684203, 4.1684203, 4.1680660000000005, 4.1682234, 4.167947799999999, 4.1678295, 4.1678295, 4.1677508, 4.1677117, 4.1675539, 4.167357, 4.167357, 4.1671996, 4.1673179, 4.1671605000000005, 4.1669636, 4.166924, 4.1668844, 4.1668453, 4.1668057, 4.1666484, 4.1667666, 4.1665697, 4.1664119, 4.1663728, 4.1662545, 4.1663332, 4.1662154000000005, 4.1661758, 4.1660972, 4.1658607000000005, 4.1659393, 4.1658607000000005, 4.165782, 4.1657429, 4.1656637000000005]",2280.978979450685
145,0.5,2,25,"[0.0, 25.199130208629754, 53.32557932231623, 81.01518491117639, 111.71335686094005, 149.76097187358403, 200.26246692529094, 261.15514835340514, 318.1528742629346, 371.91593213960255, 420.1823161646721, 463.25194271014414, 503.7077635136993, 541.0004974129079, 575.3918336090431, 607.9059424438699, 638.1411042566335, 667.673309756703, 696.0976118499905, 724.0222104798984, 751.7957101587074, 779.6558299209275, 807.4920855271764, 835.2261401336771, 863.6269431858586, 891.7648528686907, 920.0304747610876, 948.5677759063165, 977.4430458523582, 1007.2954526897217, 1037.5975629465918, 1069.2677742468609, 1102.1719222810875, 1135.348522197786, 1166.9789308732768, 1196.7250434746381, 1224.3684236211711, 1250.2908394732858, 1274.2268025989247, 1297.3549522016172, 1319.2579161969943, 1340.7698668549858, 1361.9341120767992, 1382.7977661358068, 1403.6577445209623, 1425.1697361544702, 1446.6166895663343, 1469.5613966692304, 1495.2594251172202, 1522.6065125058333]","[4.1933866, 4.1920476, 4.1909447, 4.1898818, 4.188858, 4.1879916, 4.1872435, 4.186534399999999, 4.1859045, 4.185235, 4.1848807, 4.1842504, 4.1836991, 4.1832662, 4.182754, 4.182163200000001, 4.1817303, 4.181179, 4.1809425000000005, 4.1805491, 4.1800766000000005, 4.1795249, 4.1794462, 4.1790133, 4.178737600000001, 4.1783042, 4.1779499, 4.177792500000001, 4.1774774, 4.1770444, 4.1769657, 4.1765718000000005, 4.1762962, 4.175981, 4.1757841, 4.1756659, 4.1753902, 4.1749573, 4.1747999, 4.1744452, 4.1742878, 4.1742091, 4.1740909, 4.173618299999999, 4.1735001, 4.1733823, 4.1730671, 4.1730275, 4.1727519, 4.1726336, 4.172358, 4.1720433, 4.1719646, 4.1718464, 4.1716495, 4.1714129, 4.1712952, 4.1712165, 4.1710587, 4.170783, 4.1706257, 4.1707044, 4.1704288, 4.1703892, 4.1700349, 4.1700745, 4.169838, 4.1696806, 4.169641, 4.1693654, 4.1694441, 4.1691294, 4.1691294, 4.1690898, 4.1687746, 4.1686172, 4.1685386, 4.168499, 4.1683416, 4.168263, 4.1681843, 4.1680264, 4.1679873, 4.1679087, 4.1677508, 4.1676722, 4.1675148, 4.1674752, 4.1672783, 4.167436100000001, 4.1671996, 4.1670814, 4.1668844, 4.1668057, 4.1667666, 4.1666088, 4.1665697, 4.1665697, 4.1666088, 4.1664515, 4.1664515, 4.1662941, 4.1661363, 4.1661363, 4.1659789, 4.1659789, 4.1658607000000005, 4.1657033, 4.1657033, 4.165545900000001, 4.1654668, 4.1654668, 4.1654668, 4.165349, 4.1653094, 4.165349, 4.1651521, 4.1651125, 4.164994200000001]",2279.233801308051
146,0.5,2,25,"[0.0, 24.57853955665405, 52.70022425412674, 80.10945597831329, 110.7604392438256, 148.58924633774876, 198.93143109378246, 259.5579612629461, 318.02912771912537, 370.56131827839846, 418.80008513655326, 462.8903091314874, 502.43065989476275, 539.9305412362737, 574.5825193913947, 606.8143714885923, 637.5085345929406, 666.7898999669274, 695.2747651062648, 723.2368414491111, 750.8864326255627, 778.5364997672846, 806.4394200989852, 834.3992383896, 862.7080320399045, 890.836793918915, 919.0287232168034, 947.5073842318748, 976.6867823138286, 1005.949726397587, 1036.730697017199, 1068.5982342221505, 1101.3816663753544, 1134.3018019874014, 1166.350842445582, 1196.2841065448486, 1223.347222045012, 1249.2364646863434, 1273.0894254716238, 1296.1340009862226, 1318.387228338617, 1339.7218201698306, 1360.5384227982913, 1381.9219691098185, 1402.7760779263688, 1424.2062572296027, 1445.9898923019775, 1468.6814819669355, 1494.2741373876531, 1522.6192346313483]","[4.1933866, 4.192008, 4.190905600000001, 4.189960500000001, 4.188975800000001, 4.1882277000000006, 4.1873612, 4.1867709, 4.1860228, 4.1853924, 4.1849985, 4.1843686, 4.183857, 4.1835418, 4.1826754, 4.1824393, 4.1818485, 4.1814942, 4.1809821000000005, 4.1807461, 4.1801553, 4.179918799999999, 4.1796432, 4.1791706, 4.1787767, 4.1784225, 4.1781468, 4.1779108, 4.1776347000000005, 4.1773591, 4.1769657, 4.1766896, 4.176414, 4.1761384, 4.1760993, 4.1758628, 4.1755481, 4.1752329, 4.175036, 4.1746421, 4.1746421, 4.1743665, 4.1739726, 4.1739726, 4.173657899999999, 4.1735001, 4.1733427, 4.1732244, 4.1729488, 4.1728702, 4.1725945, 4.1724372, 4.1720824, 4.1721611, 4.1720037, 4.1717281, 4.1715708, 4.1714525, 4.1713343, 4.1711769, 4.1708226, 4.1709013, 4.1706257, 4.1705074, 4.1703105, 4.1702714, 4.1702318, 4.1700349, 4.169956200000001, 4.1697197, 4.1696019, 4.1694441, 4.1693654, 4.169208, 4.1691685, 4.1690502, 4.1687355, 4.1687746, 4.168499, 4.1683416, 4.168381200000001, 4.168263, 4.1681447, 4.167947799999999, 4.1681447, 4.1678295, 4.1677904, 4.1675935, 4.1678295, 4.1676722, 4.1673965, 4.1672392, 4.1671605000000005, 4.1669636, 4.167042299999999, 4.166924, 4.1668057, 4.1667271, 4.1666484, 4.1666088, 4.166491000000001, 4.1666088, 4.1663332, 4.1662941, 4.1663728, 4.1660972, 4.1658607000000005, 4.1659393, 4.1658607000000005, 4.1657033, 4.165545900000001, 4.1656637000000005, 4.1656637000000005, 4.1654668, 4.1654277, 4.1655064, 4.1652703, 4.1652308, 4.1652308]",2278.787236017253
147,0.5,2,25,"[0.0, 24.118979432734932, 52.66233820760249, 80.19572129294329, 110.4462467785363, 148.3860802491895, 198.5416142090612, 259.30489410896223, 317.25341954579517, 370.09047913251595, 418.5924553722044, 462.0486221080653, 502.4419209747515, 539.57061560655, 574.1588778747906, 606.1473404995438, 636.936744085129, 666.1061251854026, 694.6547822480486, 722.6911722453751, 750.3475955144231, 777.851456379276, 805.7048063505786, 833.6345490072665, 861.9020944586969, 890.0627933290821, 918.3468332466921, 946.8902469922759, 975.765242286091, 1005.1297690485637, 1036.0172754946911, 1067.4433702611377, 1100.3436412890715, 1133.6064181585566, 1165.6146257325045, 1194.920965143901, 1222.8027229254903, 1248.5831902843886, 1272.6874082048605, 1295.5780498983402, 1317.5503594298084, 1338.928175965726, 1359.8979588629188, 1380.9103037654597, 1402.191402574999, 1423.4209513507913, 1445.0730852670345, 1467.861136408038, 1493.3338954349886, 1522.6424000060356]","[4.193425700000001, 4.1919689, 4.190708600000001, 4.1898422, 4.188975800000001, 4.1879916, 4.1872039, 4.1866131, 4.186101399999999, 4.1854711, 4.1847625, 4.1841326, 4.1838174, 4.1831083, 4.1826754, 4.1822028, 4.1817303, 4.1813364, 4.1808248, 4.180588200000001, 4.1800766000000005, 4.1796432, 4.1794462, 4.1791315, 4.1788163, 4.178462000000001, 4.1781864, 4.1778316, 4.1774383, 4.1771231, 4.1768079, 4.1766505, 4.1765718000000005, 4.176059700000001, 4.1758628, 4.1755085, 4.1751146, 4.1751146, 4.1747208, 4.174523799999999, 4.1744847, 4.1742091, 4.1740513, 4.173854799999999, 4.173697, 4.1734214, 4.1731062, 4.1730275, 4.1727519, 4.1727915, 4.172358, 4.1722794, 4.1720824, 4.1718464, 4.171689, 4.1716495, 4.1714129, 4.1712165, 4.1712556, 4.17098, 4.1708617, 4.1707439, 4.1704288, 4.170467899999999, 4.1703501, 4.1701922, 4.169956200000001, 4.1698775, 4.1697197, 4.169522799999999, 4.169522799999999, 4.1693263, 4.1693654, 4.1692472, 4.1690111000000005, 4.1689324, 4.1688538, 4.168499, 4.1685386, 4.168381200000001, 4.168381200000001, 4.1681447, 4.1682234, 4.1679873, 4.1679873, 4.1677904, 4.1677117, 4.1675935, 4.1674752, 4.1673965, 4.1671996, 4.1671996, 4.1670027, 4.1669636, 4.166924, 4.1667271, 4.166688, 4.1665697, 4.1665301, 4.1664515, 4.1663332, 4.1662545, 4.1661363, 4.1663332, 4.1660576, 4.1659393, 4.1659002, 4.1657429, 4.165782, 4.1657033, 4.1656246, 4.1656637000000005, 4.1653881, 4.1653881, 4.1652703, 4.1651125, 4.165191200000001, 4.1653094, 4.1650338]",2277.721894725205
