Repository: jackybrons/drc-imoe

# Datasets

This project contains standardized multi-condition, multi-chemistry datasets for degradation forecasting of retired lithium-ion batteries in second-life applications. All official preprocessed data is stored under `datasets/processed/`.

---

## 1. Directory Structure

```text
datasets/
├── processed/              # Official preprocessed-data root used by training and evaluation
│   ├── UL-NCA/             # UL laboratory NCA cell data (66 cells)
│   ├── UL-NCM/             # UL laboratory NCM cell data (55 cells)
│   ├── UL-NCMNCA/          # UL laboratory mixed-chemistry cell data (9 cells)

File: datasets/processed/UL-NCMNCA/CY25-05_2-#2.csv (part 11 of 60)
Cycle,Charge_Current,Discharge_Current,Temperature,Capacity_Increment,Relaxation_Voltage,Discharge_Capacity
166,0.5,2,25,"[0.0, 24.296569878254957, 52.237048407052555, 79.87240471764767, 109.22208877595995, 144.98706855670468, 191.97610488644386, 250.49634327778153, 308.8835135557613, 362.0426082261357, 410.0135513425722, 453.7407411909968, 494.2817825691859, 531.4949763672508, 565.9399041266635, 598.392947108838, 629.18827680518, 658.3782202793719, 686.4600788138345, 714.4006709479985, 742.0524851682859, 770.1343233883025, 797.4516492646786, 825.5771496145877, 854.0442685787763, 881.7705095823836, 910.128595782115, 938.5868076561259, 967.1313554780282, 996.8077607724671, 1026.4990196880817, 1058.0361759586153, 1090.2381663369406, 1123.2340294326596, 1155.261928521963, 1184.4700450977748, 1212.4485509502574, 1238.5356549833705, 1262.5232539888875, 1285.6732896449744, 1307.8588917216816, 1329.2682309460433, 1350.3061332491598, 1371.1979946240535, 1392.2065621128922, 1413.2081596150038, 1434.6331601567945, 1456.9158742913623, 1481.0818711263491, 1508.6088076951078]","[4.1930714, 4.1917324, 4.1905904000000005, 4.1894484, 4.1884642, 4.1876764, 4.1871252, 4.186258799999999, 4.185589299999999, 4.1849985, 4.184211299999999, 4.1836205, 4.1831875, 4.182754, 4.1821241, 4.1816516, 4.181376, 4.180863899999999, 4.180312600000001, 4.1801157, 4.1795249, 4.1790919, 4.1789346, 4.178462000000001, 4.1780682, 4.1776743, 4.1773987, 4.1770444, 4.1768475, 4.1765718000000005, 4.176178, 4.1760206, 4.1757841, 4.175351099999999, 4.1751542, 4.1747999, 4.174523799999999, 4.1743274, 4.1739335, 4.1738939, 4.173618299999999, 4.1733427, 4.1731062, 4.1729488, 4.1728306, 4.1725945, 4.1722794, 4.1720433, 4.1718068, 4.171689, 4.1714525, 4.1713738, 4.1711769, 4.17098, 4.1709013, 4.1706257, 4.1703892, 4.1701922, 4.1701136, 4.1701531, 4.1697593, 4.1696019, 4.1694441, 4.1692472, 4.1691685, 4.1692472, 4.1688538, 4.1686568, 4.1685777, 4.168499, 4.1682234, 4.1683021, 4.1680660000000005, 4.1678295, 4.1677117, 4.1677117, 4.1675539, 4.1672392, 4.1672392, 4.1671605000000005, 4.1672392, 4.1668453, 4.1668057, 4.166688, 4.1666088, 4.1665697, 4.1662941, 4.1663728, 4.1662545, 4.1660576, 4.1659789, 4.1656637000000005, 4.1658607000000005, 4.1657429, 4.1656637000000005, 4.1654668, 4.1653094, 4.1653881, 4.1653094, 4.1650734, 4.1650338, 4.164994200000001, 4.1648369, 4.1646795, 4.1647186000000005, 4.1646008000000005, 4.164521700000001, 4.1646399, 4.1644826, 4.164088700000001, 4.164246100000001, 4.164049100000001, 4.164088700000001, 4.1639314, 4.1638527000000005, 4.1638131000000005, 4.1638131000000005, 4.163616200000001, 4.1636558]",2259.4718857958983
167,0.5,2,25,"[0.0, 27.379597162187906, 55.21419300239364, 82.4858771345182, 112.32600715997773, 148.26558980223604, 194.54969316754546, 253.51680160100625, 311.70300289592126, 364.86361692286505, 413.10404090699296, 456.7205520366721, 497.08949892955707, 533.9356399297486, 568.8526930513966, 601.17749718695, 631.7049117205748, 660.6454072165305, 689.3690101175526, 717.1270725594692, 744.4050301289357, 772.3810733510235, 800.2800948300977, 828.1627386056683, 856.3457453720329, 884.2894507908478, 912.6405226025628, 941.3064841347981, 970.1277629289865, 999.1559894245282, 1029.6352378855845, 1060.7582884941467, 1092.8507977668387, 1125.3197105253753, 1157.4638186272573, 1187.1114970596182, 1215.0710519618087, 1240.78447888446, 1265.2272451316294, 1288.5537156340256, 1310.4106653975482, 1332.2628239676355, 1352.982803295537, 1374.2328674646524, 1395.1788889211098, 1416.03644249933, 1437.5143592845056, 1459.5757046454905, 1484.0449361390906, 1512.0678913271772]","[4.19315, 4.1915751000000006, 4.1905117, 4.1894484, 4.1886215, 4.187716, 4.1869283, 4.1861801, 4.185432, 4.184919799999999, 4.1843295, 4.1836991, 4.1831875, 4.1825571, 4.1821241, 4.1817303, 4.181179, 4.1807852, 4.1802735, 4.179918799999999, 4.1795249, 4.1790524, 4.178659, 4.1785011, 4.1779895, 4.177556, 4.1774774, 4.1772017, 4.1767292000000005, 4.176414, 4.1760206, 4.1759024, 4.1755481, 4.1752725, 4.1749964, 4.174681700000001, 4.174603, 4.1742091, 4.1742091, 4.173697, 4.1735001, 4.1732244, 4.173185299999999, 4.1728306, 4.172712799999999, 4.1724763, 4.1720824, 4.1720433, 4.1718068, 4.1716495, 4.1714525, 4.1711373, 4.1710982, 4.17098, 4.1707439, 4.1705861, 4.1704288, 4.1703105, 4.1701136, 4.169956200000001, 4.1696806, 4.169522799999999, 4.1695623, 4.1692472, 4.1692472, 4.1689715, 4.1687355, 4.1688142, 4.168499, 4.168381200000001, 4.168263, 4.1682234, 4.1680660000000005, 4.1678691, 4.1677117, 4.1675148, 4.1675539, 4.167436100000001, 4.1671996, 4.1672392, 4.1669636, 4.1668453, 4.166688, 4.166688, 4.1665697, 4.1664515, 4.1664515, 4.1662545, 4.1661758, 4.1659393, 4.1658216, 4.1658607000000005, 4.1657429, 4.165545900000001, 4.1654668, 4.1655064, 4.1655064, 4.165349, 4.1651125, 4.1650338, 4.1649551, 4.1649551, 4.1649551, 4.1647978, 4.1646399, 4.1644826, 4.1644826, 4.1644039, 4.1644826, 4.1641283, 4.1641283, 4.16401, 4.1638918, 4.1639314, 4.1639314, 4.1637344, 4.1638131000000005, 4.1636558, 4.1635375]",2258.808188038465
168,0.5,2,25,"[0.0, 26.60990923711347, 54.575208467135894, 82.03659566981224, 111.617857360328, 147.10365180925976, 193.89942653746266, 252.69441857463596, 310.9582114354789, 363.76151858283276, 411.49610888242967, 455.4390287251289, 495.69319033927627, 533.1454322048767, 567.8006394143179, 600.1962027266773, 631.0799509967871, 659.8129862612038, 688.2112584536701, 716.2367816878107, 743.7032701083024, 771.6290620172358, 799.5336695734252, 827.4210599199932, 855.4325596241647, 883.7933539470876, 911.9677246898195, 940.7706638671511, 969.2201021729959, 998.3962843881116, 1028.426231809358, 1059.8532800894002, 1091.9418863576764, 1124.7318782895584, 1156.483066172401, 1186.3125443822591, 1214.3965023405976, 1239.8958058524695, 1264.2199739514924, 1287.3913050616775, 1309.4472985068062, 1331.112480133882, 1352.2857024409798, 1372.8651747029198, 1393.6956469869135, 1415.2923129964083, 1436.179786516626, 1458.298365548833, 1483.0700231028754, 1508.6541051403149]","[4.19315, 4.1916928, 4.1905513, 4.189527, 4.1886215, 4.1876369, 4.1867709, 4.1862192, 4.1855502, 4.1848807, 4.1843295, 4.1836205, 4.1831479, 4.1827936, 4.1821241, 4.1816907, 4.1811395, 4.1809821000000005, 4.180352200000001, 4.1799974, 4.179367500000001, 4.1792102, 4.1788559, 4.1783834, 4.1781073, 4.177792500000001, 4.1773591, 4.1770835, 4.1766505, 4.1764536, 4.1762962, 4.175981, 4.1755481, 4.175351099999999, 4.1751146, 4.174681700000001, 4.1744847, 4.1742878, 4.1740513, 4.173854799999999, 4.173657899999999, 4.1733427, 4.1731062, 4.1729488, 4.1726732, 4.1724372, 4.172358, 4.1719646, 4.1718855, 4.171689, 4.1716495, 4.1712556, 4.1711373, 4.17098, 4.1708226, 4.1707439, 4.1704288, 4.1702714, 4.1701531, 4.1699166, 4.1697989, 4.1697197, 4.1696019, 4.1693263, 4.1692867, 4.1690111000000005, 4.1688929, 4.1686959, 4.1685777, 4.168499, 4.1683416, 4.1681447, 4.1681051, 4.167947799999999, 4.1680264, 4.1677508, 4.1675539, 4.1674752, 4.1672783, 4.1671605000000005, 4.1672392, 4.1670814, 4.1668453, 4.1667271, 4.1666484, 4.1665301, 4.1665697, 4.1663332, 4.1663332, 4.1661758, 4.1660576, 4.1659393, 4.1660185, 4.1657429, 4.165545900000001, 4.1656637000000005, 4.1654668, 4.1653094, 4.1652703, 4.1652308, 4.1651125, 4.1651521, 4.164994200000001, 4.1648369, 4.1648765, 4.1647186000000005, 4.1646795, 4.1646008000000005, 4.1645613, 4.1643643, 4.164207, 4.164207, 4.164285700000001, 4.164049100000001, 4.1639314, 4.1639314, 4.1639705000000005, 4.163576600000001, 4.1636949]",2258.629937099338
169,0.5,2,25,"[0.0, 26.342290598411353, 54.18387251102769, 82.01817520936089, 111.12226955185844, 147.0572922234373, 193.6093370813872, 251.90846323335762, 309.88117053876005, 363.4623627982393, 411.39474317818207, 454.88836046729506, 495.3452187812342, 533.0483516466497, 567.577206320931, 599.7562987257784, 630.3179701086228, 659.4053869839984, 687.8240505141644, 715.7658154552496, 743.2081144255271, 771.3931021063511, 799.15711502051, 827.1824995624247, 854.9844983593723, 883.3250591200288, 911.4138756402697, 939.5657487271335, 968.9778515244225, 998.4006100326103, 1028.0819672539367, 1059.4835021127417, 1091.4798452619855, 1124.553380161086, 1155.9617122647587, 1185.8869637716475, 1213.5611533946044, 1239.6730877039283, 1263.7496385138186, 1286.9306347849456, 1309.0294773361152, 1330.661657814722, 1351.624484545137, 1372.513985168963, 1393.266810404279, 1414.4703749044304, 1436.0021827462099, 1457.9495774186382, 1482.253037823505, 1508.6681065100777]","[4.1932683, 4.191811100000001, 4.1907873, 4.1896849000000005, 4.1886611, 4.1880307, 4.1871643, 4.1862984, 4.1857862, 4.1849985, 4.1846051, 4.1840534, 4.1834235, 4.1827936, 4.1823211, 4.1819668, 4.181376, 4.1809034, 4.18047, 4.1801157, 4.179682700000001, 4.179367500000001, 4.178895, 4.1785798, 4.1781864, 4.1779895, 4.1776743, 4.1772804, 4.1768475, 4.1766109, 4.1763353, 4.1760993, 4.1758237000000005, 4.175587200000001, 4.1752329, 4.1748786, 4.174681700000001, 4.1745634, 4.1743274, 4.1740122, 4.1738153, 4.1735787, 4.173461, 4.173264, 4.1731458, 4.1726732, 4.172555, 4.172358, 4.1722007, 4.1718855, 4.1718464, 4.1716495, 4.1713738, 4.1713738, 4.1711373, 4.1709404, 4.1705861, 4.170547, 4.1704288, 4.1702714, 4.1700745, 4.1700745, 4.1697593, 4.169641, 4.169522799999999, 4.1694441, 4.1693654, 4.1690502, 4.1688929, 4.1687355, 4.1686172, 4.1686172, 4.1683021, 4.1684203, 4.1682234, 4.1680660000000005, 4.1679087, 4.1678691, 4.1676326, 4.1673965, 4.1675148, 4.1673179, 4.167357, 4.1672783, 4.1669636, 4.1671209000000005, 4.1666484, 4.1667666, 4.1666484, 4.1665697, 4.1664515, 4.1663332, 4.1660972, 4.1660576, 4.1661363, 4.1658607000000005, 4.1658607000000005, 4.1657033, 4.1658216, 4.165585, 4.1654277, 4.1654668, 4.1652703, 4.1652308, 4.1651521, 4.1651521, 4.1648369, 4.1648765, 4.1648369, 4.1647582000000005, 4.164521700000001, 4.1645613, 4.1646399, 4.164443, 4.1641283, 4.164285700000001, 4.164049100000001, 4.164088700000001, 4.1641283]",2258.3603541270622
170,0.5,2,25,"[0.0, 25.842303464819736, 53.99098608047285, 81.38656702305354, 110.9034927897601, 146.70558701063635, 192.5945023090227, 251.23869051471547, 308.9671460838083, 361.93659191851066, 410.22850629940604, 454.5833403357932, 494.5122196607648, 531.5437370614239, 566.4594356203514, 598.7793553445883, 629.0746041072964, 658.4816991913647, 687.0729614603558, 714.7360996165239, 742.01871384168, 769.8514793575428, 798.0859756792904, 825.9814078954487, 853.6425331411535, 882.5379015517917, 910.7721761657494, 939.3363141712098, 968.0236207776629, 996.8186822332839, 1027.0169904998452, 1058.0522332348635, 1090.3501458339265, 1122.9585152073244, 1154.885935172169, 1184.3760907273054, 1212.2651305249221, 1237.9851699419314, 1262.3491336663014, 1285.4680090815948, 1307.6071936882486, 1329.0967881569206, 1350.3865004090983, 1371.3214754989956, 1392.08577557979, 1413.2808792376038, 1434.7552534742445, 1457.0616496288812, 1481.224511548383, 1508.686015424127]","[4.1932683, 4.191772, 4.1905904000000005, 4.1893697, 4.1886611, 4.187716, 4.187046499999999, 4.1861801, 4.1855106, 4.1850381, 4.1844082, 4.1837387, 4.1830692, 4.1825967, 4.182163200000001, 4.181612, 4.1811004, 4.1807852, 4.1802735, 4.1798401, 4.179407100000001, 4.1790133, 4.178659, 4.1783042, 4.1778712, 4.1774774, 4.1773591, 4.1768866, 4.1765718000000005, 4.1762962, 4.176059700000001, 4.1757841, 4.175351099999999, 4.1752725, 4.1747603, 4.174681700000001, 4.174406100000001, 4.1742091, 4.1739335, 4.173697, 4.1734214, 4.1731062, 4.1728702, 4.172712799999999, 4.1726732, 4.1724372, 4.1722794, 4.1719251, 4.171689, 4.1714525, 4.1712556, 4.1712556, 4.1709013, 4.1709013, 4.1705861, 4.1705074, 4.1703501, 4.1701922, 4.1700745, 4.1697197, 4.1697593, 4.169522799999999, 4.1694441, 4.169208, 4.1690898, 4.1688142, 4.1687746, 4.1686959, 4.1684599, 4.168381200000001, 4.1681447, 4.1679873, 4.167947799999999, 4.1678295, 4.1678295, 4.1675539, 4.1675148, 4.1673965, 4.1671996, 4.1670814, 4.1669636, 4.1670027, 4.1668057, 4.1667271, 4.1666088, 4.1666484, 4.1662154000000005, 4.1661363, 4.1662545, 4.1659789, 4.1659002, 4.165782, 4.1657033, 4.1656637000000005, 4.1656246, 4.1654668, 4.165349, 4.1653881, 4.1653094, 4.1651125, 4.1648369, 4.164994200000001, 4.1648369, 4.1647186000000005, 4.1646399, 4.1646399, 4.164443, 4.1646399, 4.1644039, 4.1641674, 4.164246100000001, 4.1638918, 4.1639314, 4.1639314, 4.1638918, 4.1638918, 4.1637344, 4.163576600000001, 4.163576600000001]",2257.050544462892
171,0.5,2,25,"[0.0, 25.758798109589748, 53.73622705125166, 81.28175426034562, 110.15547627018907, 146.01375200314249, 191.9403005020232, 250.9144031829279, 308.58388644960394, 362.0191823370144, 410.14244889682845, 453.6586979670451, 494.255586351244, 531.2299075565307, 565.8779718102315, 598.0734824159357, 628.7049543344357, 657.876119980362, 686.0010616897893, 714.1741609886407, 741.5582259020936, 769.519756817874, 797.5161929771817, 825.370634904482, 853.6204784156738, 881.8947116686919, 910.2354986802585, 938.4469419363926, 966.728405744219, 996.3449524035722, 1026.26593180467, 1057.2402768554857, 1089.5644095479938, 1122.2694755454218, 1154.1490421654676, 1183.8239269065252, 1211.5812596672345, 1237.5163960648524, 1261.8667732066833, 1284.8053274396439, 1306.9754936171148, 1328.7808488810902, 1349.853079491746, 1370.5130700190198, 1391.590626654715, 1412.4549603218475, 1433.7508658644078, 1455.936274016401, 1480.5109045099252, 1505.2393056030278]","[4.1929531, 4.1914172, 4.1903543, 4.1894879000000005, 4.1884642, 4.1875191, 4.186731299999999, 4.1861801, 4.1855106, 4.1848807, 4.184093, 4.1835022, 4.1829119, 4.1824393, 4.1820455, 4.1812973, 4.1809821000000005, 4.180312600000001, 4.1799974, 4.1794462, 4.1792493, 4.1788559, 4.1783042, 4.1779895, 4.177556, 4.1772804, 4.1770444, 4.1766109, 4.176256700000001, 4.1758628, 4.1757054, 4.1754298, 4.175036, 4.174681700000001, 4.174523799999999, 4.1741695, 4.1738939, 4.1737366, 4.1733031, 4.1731062, 4.1729488, 4.1727915, 4.172358, 4.1723189, 4.1720433, 4.1718068, 4.1716099, 4.1714525, 4.1713343, 4.1710196, 4.1708617, 4.170783, 4.1705074, 4.1703105, 4.1700745, 4.169956200000001, 4.169838, 4.169641, 4.1696019, 4.1694441, 4.1690111000000005, 4.1688142, 4.1686568, 4.1685386, 4.168499, 4.1682234, 4.1681447, 4.1680264, 4.1678691, 4.1677904, 4.1675148, 4.1674752, 4.167436100000001, 4.1672392, 4.167042299999999, 4.166924, 4.1668453, 4.1666484, 4.166491000000001, 4.1665301, 4.1664515, 4.1662545, 4.1660576, 4.1660185, 4.1659789, 4.1658607000000005, 4.165782, 4.165585, 4.165545900000001, 4.1653881, 4.165349, 4.1651125, 4.1650734, 4.1649551, 4.1648765, 4.1647582000000005, 4.1647186000000005, 4.1646008000000005, 4.1646008000000005, 4.1644826, 4.164443, 4.164207, 4.164088700000001, 4.164207, 4.16401, 4.1639705000000005, 4.1638131000000005, 4.1637344, 4.1636558, 4.1637344, 4.1634192, 4.1634979, 4.163340600000001, 4.1632223, 4.1632619, 4.1630650000000005, 4.1629863, 4.1629467, 4.1629467]",2255.054987703993
172,0.5,2,25,"[0.0, 24.519767737570362, 52.74239688138965, 80.49702077386729, 109.23662910008375, 145.0323680836882, 190.6510266998672, 249.13696888031632, 306.94615256118084, 360.33022431622646, 408.39964725536504, 452.40649207651495, 492.4509316152586, 530.2317163275256, 564.4544111006911, 596.6462275035801, 627.1998451513969, 656.6065032895578, 685.3307652515441, 712.6590778265083, 740.5990946570394, 768.2696801005961, 795.9687531238692, 824.0904888530322, 852.3624544381812, 880.5920728342692, 908.5215852189476, 937.1370159332234, 965.7459648665113, 995.0385800907368, 1025.0433759015104, 1056.0361696070756, 1088.3384160857695, 1121.017383912381, 1152.6238289632604, 1182.7494181110615, 1210.146194309371, 1236.3342571503927, 1260.5278583473714, 1283.4293839809663, 1305.9160741008104, 1327.4937130280123, 1348.444923615652, 1369.4546622668963, 1390.2570013855589, 1411.1418617006432, 1432.4695136641853, 1454.7491310997314, 1478.8585471484785, 1505.2175188511849]","[4.1930714, 4.1915751000000006, 4.1903148, 4.1894093, 4.1884642, 4.1876369, 4.1868496, 4.1860619, 4.1853924, 4.1847625, 4.1841717, 4.1835418, 4.1831479, 4.1823602, 4.1819668, 4.1814151, 4.1808248, 4.18047, 4.1800766000000005, 4.1796432, 4.179367500000001, 4.1788559, 4.1783042, 4.1780286, 4.1776347000000005, 4.17732, 4.1769657, 4.1767292000000005, 4.1761384, 4.1759024, 4.175745, 4.175351099999999, 4.1749964, 4.1747999, 4.174603, 4.174130399999999, 4.1739335, 4.173697, 4.1734214, 4.1733031, 4.1729097, 4.1727519, 4.1724372, 4.1724763, 4.1719646, 4.171689, 4.1718068, 4.1713738, 4.1711373, 4.1710982, 4.170783, 4.170547, 4.1703105, 4.1701136, 4.1700745, 4.1697593, 4.1697593, 4.1695623, 4.169405, 4.1692472, 4.1691294, 4.1686568, 4.1686959, 4.1686568, 4.1684599, 4.1682234, 4.1682234, 4.1678691, 4.1678691, 4.1676326, 4.1673965, 4.1673965, 4.1672783, 4.1670027, 4.167042299999999, 4.1668453, 4.1668844, 4.1666088, 4.1664515, 4.1664119, 4.1661363, 4.1662545, 4.1660972, 4.1658607000000005, 4.1658216, 4.1657429, 4.165585, 4.165545900000001, 4.1652703, 4.1651521, 4.1653094, 4.1650734, 4.164994200000001, 4.1649156000000005, 4.1648369, 4.1646795, 4.1646399, 4.164443, 4.1643252, 4.1643643, 4.1643252, 4.1641674, 4.1639705000000005, 4.1638527000000005, 4.1638131000000005, 4.1637735000000005, 4.1636558, 4.1637735000000005, 4.1634588, 4.1634588, 4.1635375, 4.163340600000001, 4.163301000000001, 4.1632223, 4.1631041, 4.1629863, 4.1629863, 4.1628284, 4.162632]",2253.972195937228
173,0.5,2,25,"[0.0, 24.301665070447314, 51.956960067916725, 79.41678087816899, 108.63573018244989, 143.91728221054308, 189.33172556379094, 247.59729279677907, 305.737047733976, 358.732124707128, 407.06928371042324, 450.96318727819374, 491.2402041644405, 528.8678169060549, 563.0181004558233, 595.888085913391, 626.3176426620244, 655.3808367145639, 683.8551625228015, 711.6665830109955, 739.3955170595141, 767.1858442646624, 794.8790945355038, 822.8638172046274, 850.9222381648747, 879.3178019833217, 907.809226595044, 935.8581392765057, 964.5328418567494, 993.8636710884839, 1023.8068719800251, 1054.9065628447527, 1086.939564354142, 1119.7133544517765, 1151.4059952680186, 1181.307614431973, 1208.9316243825995, 1234.6770378824733, 1258.887357279415, 1282.4598522733552, 1304.3781407554623, 1326.1523058066873, 1347.3798785067656, 1367.990294291382, 1389.0026312564935, 1410.2282421327573, 1431.3135329774873, 1453.4703923443703, 1477.737208868807, 1505.2195140866431]","[4.192914, 4.1914172, 4.1902752, 4.189291000000001, 4.1883459, 4.1875978, 4.186731299999999, 4.1860228, 4.185353299999999, 4.184683799999999, 4.1839747, 4.1832662, 4.1828723, 4.1822815, 4.1818089, 4.181376, 4.1807852, 4.180352200000001, 4.180037, 4.1796041, 4.1790919, 4.1787767, 4.1782255, 4.1780682, 4.177556, 4.1771231, 4.1768475, 4.1765718000000005, 4.1761384, 4.1760206, 4.1757054, 4.1755085, 4.175036, 4.1747999, 4.174523799999999, 4.1742878, 4.1739726, 4.1737366, 4.1733823, 4.1731458, 4.1728702, 4.172712799999999, 4.1725159, 4.1723976, 4.1720433, 4.1717677, 4.1714525, 4.1714921, 4.1711373, 4.1710982, 4.1707439, 4.1707044, 4.1702714, 4.1702318, 4.1701136, 4.1697989, 4.1696806, 4.1694837, 4.1693263, 4.1692472, 4.1690111000000005, 4.1686959, 4.1686568, 4.1683416, 4.168263, 4.1681051, 4.1679087, 4.1678295, 4.1676326, 4.167357, 4.167357, 4.1673179, 4.167042299999999, 4.1669636, 4.166924, 4.1667271, 4.1667666, 4.1665697, 4.1664515, 4.1662545, 4.1660185, 4.1659002, 4.1659002, 4.165782, 4.1654668, 4.165585, 4.1654277, 4.1652308, 4.1652308, 4.1651521, 4.164994200000001, 4.1648369, 4.1647978, 4.1646399, 4.1646399, 4.1646008000000005, 4.1644039, 4.1643252, 4.1643252, 4.1641674, 4.1641283, 4.16401, 4.1638527000000005, 4.1637344, 4.1636558, 4.1636558, 4.163616200000001, 4.163616200000001, 4.163301000000001, 4.1632223, 4.163301000000001, 4.1631436, 4.1630650000000005, 4.1631041, 4.1629863, 4.1627498, 4.1628284, 4.1629467, 4.1625137]",2252.884754281142
174,0.5,2,25,"[0.0, 27.008818314417056, 54.854221644420534, 82.63032670182531, 111.49118529529056, 146.85601056757724, 191.69749668268304, 250.51356673461515, 307.9515763575334, 361.4107382739475, 409.8311109148245, 453.7956180747918, 493.8984015082436, 531.5201183255047, 565.770599392007, 598.0500216375838, 628.8006404582015, 658.1441433114849, 686.5883793944583, 714.1493509087068, 741.8995494326684, 769.4952654119254, 797.4994664839221, 825.5479188616025, 853.6790147091249, 881.6875069679779, 910.2864250772404, 938.6664024727411, 967.0593674677013, 996.4421863669734, 1026.4367550396635, 1057.4288782217438, 1089.6871817926674, 1122.2224065553728, 1153.7972024617652, 1183.7972244398586, 1211.6969637191623, 1237.3673904478726, 1261.7729424768356, 1284.940181378119, 1307.2070432211647, 1328.6654324302922, 1349.6733242600617, 1370.7391512178215, 1391.4877832646143, 1412.7033507308386, 1433.9796880622255, 1456.06666459078, 1479.9870855773486, 1505.2260108426237]","[4.192914, 4.1913781000000006, 4.1903148, 4.1892123, 4.1883063, 4.1874795, 4.186534399999999, 4.1859832, 4.1851954, 4.1844473, 4.1839356, 4.1833448, 4.1829119, 4.1822028, 4.1816907, 4.1814547, 4.180863899999999, 4.1803913, 4.1797614, 4.179367500000001, 4.1790524, 4.178659, 4.1782255, 4.177792500000001, 4.1775956, 4.1772413, 4.1768866, 4.1765323, 4.1762176, 4.1757841, 4.1755085, 4.1752329, 4.1748786, 4.1746421, 4.1743274, 4.1740513, 4.173854799999999, 4.1735787, 4.1733031, 4.1733031, 4.1728702, 4.1727915, 4.172358, 4.1722007, 4.1720037, 4.171689, 4.1714921, 4.1712556, 4.1710982, 4.1709404, 4.170783, 4.170547, 4.1703105, 4.1703105, 4.1700349, 4.1697989, 4.1697197, 4.1694837, 4.1693263, 4.1690898, 4.1688929, 4.1687746, 4.1686172, 4.168499, 4.1684203, 4.1679873, 4.1678691, 4.1679087, 4.1676326, 4.1676326, 4.1673965, 4.1673965, 4.167042299999999, 4.1670027, 4.1668844, 4.1667271, 4.1667271, 4.1664119, 4.1664119, 4.1661363, 4.1661363, 4.1659393, 4.1659002, 4.1657033, 4.1657033, 4.1654277, 4.1652703, 4.1652703, 4.165191200000001, 4.164994200000001, 4.1648369, 4.1650338, 4.1647186000000005, 4.1644826, 4.164521700000001, 4.1644039, 4.164285700000001, 4.1641674, 4.164088700000001, 4.16401, 4.1639705000000005, 4.1638131000000005, 4.1637735000000005, 4.1636558, 4.1636949, 4.163576600000001, 4.1634192, 4.163340600000001, 4.1634588, 4.1630254, 4.1630254, 4.1629467, 4.1629863, 4.1628680000000005, 4.1629467, 4.162632, 4.1625924, 4.1623559000000006, 4.1624742]",2252.1389375805647
175,0.5,2,25,"[0.0, 26.85162904493916, 54.6281925378309, 82.35464345733374, 111.47401543235986, 146.5949654031096, 191.936166315241, 250.262983646475, 308.1492969309348, 361.0286156046141, 409.2033943268563, 453.29095893560526, 493.1300914686895, 530.4187960393292, 565.1779585024083, 597.6980312736978, 628.3546196315722, 657.2953853092295, 686.2361488733391, 713.9409329027842, 741.227657992921, 769.2028010251165, 797.2091541704699, 825.0797702125972, 853.4320284356581, 881.4871220180557, 909.8337035532275, 938.0265277853623, 967.103550658094, 995.7934360258496, 1025.856430411863, 1057.0196062961982, 1089.3385062969724, 1121.8581722801914, 1153.3734076394346, 1183.2385533187487, 1210.9093456929977, 1236.8741287181713, 1260.7855082080418, 1284.218257930316, 1306.47163385622, 1328.0204318324684, 1349.0559170354063, 1370.0865383918688, 1390.7567160694653, 1411.7929957115991, 1433.115165328118, 1455.191333211766, 1479.182413216044, 1505.2781340444592]","[4.192914, 4.1914964, 4.190236100000001, 4.1891336, 4.1882672, 4.187322099999999, 4.1866527, 4.1857076, 4.1849985, 4.1844869, 4.1839747, 4.1831875, 4.182754, 4.1821241, 4.181612, 4.181179, 4.1807065, 4.1801553, 4.1798401, 4.1792102, 4.1788163, 4.178462000000001, 4.1780682, 4.1777139, 4.17732, 4.1769657, 4.1765323, 4.1764536, 4.1759024, 4.1756659, 4.1753902, 4.1751933, 4.174839, 4.1746421, 4.1741695, 4.1740909, 4.173618299999999, 4.1735396, 4.1734214, 4.1730275, 4.1727519, 4.1724763, 4.1721611, 4.1718855, 4.1718068, 4.1715708, 4.1712556, 4.1711769, 4.17098, 4.1707439, 4.170547, 4.1704288, 4.1703501, 4.1698775, 4.1697197, 4.1697989, 4.1696019, 4.1693263, 4.1691685, 4.1690111000000005, 4.1689324, 4.1685386, 4.1683416, 4.1683021, 4.1681447, 4.167947799999999, 4.1679087, 4.1677117, 4.1674752, 4.1673965, 4.1672783, 4.1670814, 4.1670814, 4.1669636, 4.166688, 4.1666484, 4.1665301, 4.1662941, 4.1662154000000005, 4.1660576, 4.1659789, 4.1657429, 4.1659393, 4.1656637000000005, 4.165585, 4.1653094, 4.1652308, 4.1651521, 4.1649551, 4.1650338, 4.1647582000000005, 4.1646795, 4.1644826, 4.164443, 4.164285700000001, 4.1643643, 4.1641674, 4.164246100000001, 4.164049100000001, 4.1639314, 4.1637735000000005, 4.1636949, 4.1637344, 4.1634979, 4.1634979, 4.1635375, 4.163183200000001, 4.163183200000001, 4.1630650000000005, 4.1629863, 4.1628284, 4.1627893, 4.162710700000001, 4.162710700000001, 4.1627498, 4.1625924, 4.1624742, 4.162435100000001, 4.1622772]",2251.134646738824
176,0.5,2,25,"[0.0, 26.550171937809353, 54.48913068640269, 81.6878619404659, 110.9153597593052, 146.26004172035636, 191.77640127124556, 249.42938628198414, 307.76787680301476, 360.9774869598728, 408.5708683370521, 452.43853330293956, 492.60173162185214, 530.1863101246329, 564.9438488926023, 597.0655092124841, 627.5558467444728, 656.9612527758857, 685.3157893636828, 713.0295161498561, 740.8001721826133, 768.5016507050898, 796.2940840207568, 824.3532465990452, 852.6156172288411, 880.7806089661728, 908.7338438371694, 937.3767667738994, 966.1045199722703, 994.8647566449074, 1025.016038708885, 1056.4079345303523, 1088.270860607454, 1120.1606147189893, 1152.4416592492735, 1182.3631862613229, 1209.9638595605202, 1236.1011123856345, 1260.1173395493586, 1283.2264061523172, 1305.6249404479452, 1327.37436258395, 1348.2241385810205, 1369.1251193460766, 1389.903110341121, 1411.0390153532278, 1432.4688581884534, 1454.5242377344848, 1478.3171826533537, 1505.2976346223263]","[4.1929927000000005, 4.1916142, 4.1903543, 4.1891727, 4.1883063, 4.1874795, 4.1867709, 4.1859045, 4.1851954, 4.184683799999999, 4.184093, 4.1834235, 4.182754, 4.182163200000001, 4.1818485, 4.181218100000001, 4.1807852, 4.18047, 4.1798401, 4.1794462, 4.1790524, 4.1787767, 4.1782651, 4.1779108, 4.1774383, 4.1772017, 4.1767292000000005, 4.1764932, 4.1762176, 4.1758628, 4.1755481, 4.1752725, 4.1751146, 4.1747208, 4.174406100000001, 4.1740909, 4.1738153, 4.173618299999999, 4.1733031, 4.1731458, 4.1727915, 4.172712799999999, 4.1723189, 4.1721611, 4.1718855, 4.1718068, 4.1714525, 4.1712952, 4.1711769, 4.1710196, 4.1707044, 4.1706257, 4.1705074, 4.1702318, 4.1700745, 4.1698775, 4.1696806, 4.1694441, 4.1692867, 4.1690898, 4.1690502, 4.1686959, 4.1686568, 4.1684599, 4.1683021, 4.1681447, 4.167947799999999, 4.1679087, 4.1677117, 4.1677508, 4.1674752, 4.1671996, 4.1671605000000005, 4.1670814, 4.167042299999999, 4.1668453, 4.1667666, 4.1665301, 4.166491000000001, 4.1663332, 4.1661758, 4.1660185, 4.1660576, 4.1658607000000005, 4.165585, 4.1657033, 4.1655064, 4.165349, 4.1650734, 4.1649551, 4.1650338, 4.1648765, 4.164994200000001, 4.1648765, 4.164521700000001, 4.1646399, 4.164443, 4.164285700000001, 4.164285700000001, 4.164049100000001, 4.16401, 4.1639705000000005, 4.1639314, 4.1636558, 4.1636949, 4.1634192, 4.1634192, 4.1634192, 4.163340600000001, 4.1632223, 4.1631041, 4.1630254, 4.1628284, 4.1628680000000005, 4.1627893, 4.162632, 4.162671100000001, 4.1625137, 4.1624742]",2250.81990590305
177,0.5,2,25,"[0.0, 26.63799198723251, 54.46888472602694, 81.75399337904463, 111.12679581906878, 146.12066040351863, 191.15906685299854, 248.9068287192133, 306.95383237324756, 359.48385746760243, 408.2317184152687, 452.3929628045436, 492.4681099193424, 529.6405731730786, 564.4549625441366, 596.652483973439, 627.0238874158488, 656.6060975634584, 684.7483157836477, 712.5651429185093, 740.2499309181208, 767.7930139575317, 795.712457072234, 823.6068730093546, 851.856744376214, 879.9657930393976, 908.1106834263462, 936.8025811438608, 965.4537664127131, 994.5617187938799, 1024.281603766535, 1055.6198460850667, 1087.6988321914052, 1120.374252895214, 1151.9205885686513, 1181.5879162813294, 1209.6203184989517, 1235.2061854457204, 1259.4685200112795, 1282.696279912624, 1305.0027977155833, 1326.3838464411847, 1347.6577780188204, 1368.2765472636158, 1389.1619884112424, 1410.1634409714484, 1431.526619935957, 1453.2991098274115, 1477.7527934797488, 1505.3080453757725]","[4.1929531, 4.1914172, 4.1902752, 4.1892514, 4.1882277000000006, 4.1874008, 4.1866918, 4.1859045, 4.185156299999999, 4.1845655, 4.1839356, 4.1833844, 4.1831479, 4.1822028, 4.1816516, 4.181218100000001, 4.1806669, 4.1802735, 4.179918799999999, 4.1792889, 4.1790133, 4.1785798, 4.1781864, 4.177753, 4.1775956, 4.1770835, 4.1767292000000005, 4.1764536, 4.176059700000001, 4.1757054, 4.1755481, 4.1751542, 4.1749964, 4.1746421, 4.1742482, 4.174130399999999, 4.1738153, 4.173461, 4.1731458, 4.1731062, 4.1728306, 4.172555, 4.1722794, 4.1722403, 4.1718464, 4.1716495, 4.1714129, 4.1711769, 4.1710587, 4.170783, 4.1707044, 4.1703892, 4.1703501, 4.1700745, 4.169838, 4.169641, 4.1694837, 4.1693263, 4.1691685, 4.1689324, 4.1688142, 4.1687355, 4.1684599, 4.1683416, 4.1681843, 4.1680264, 4.167947799999999, 4.1677904, 4.1676326, 4.167357, 4.1671996, 4.1671996, 4.1671605000000005, 4.1669636, 4.1668844, 4.1667666, 4.1665301, 4.166491000000001, 4.1662941, 4.1663332, 4.1660185, 4.1660972, 4.1657429, 4.1657429, 4.1656246, 4.1656246, 4.1654277, 4.165349, 4.1650338, 4.1650734, 4.164994200000001, 4.1647978, 4.1647582000000005, 4.164521700000001, 4.164443, 4.164443, 4.164443, 4.164207, 4.164207, 4.16401, 4.1638527000000005, 4.1638527000000005, 4.1637344, 4.1636558, 4.1636558, 4.1635375, 4.1635375, 4.1632619, 4.163183200000001, 4.163183200000001, 4.1631041, 4.1628680000000005, 4.1629076000000005, 4.1628680000000005, 4.1628680000000005, 4.162632, 4.1625924, 4.1625137, 4.162395500000001]",2249.61182036621
178,0.5,2,25,"[0.0, 25.45664787054966, 53.37869148010725, 81.01951010143483, 109.91448126227385, 144.81970766469385, 189.50826142059793, 247.81446151753994, 305.646126571571, 358.977623184476, 407.3204077498241, 450.8227129860036, 491.4963351876985, 528.2537713625134, 562.9472515950383, 595.2748930027758, 625.8930490917045, 655.0794655874746, 683.3396559057586, 711.4352278779303, 738.9418123371983, 766.4879711073394, 794.6127600851149, 822.2068105785901, 850.3738617042535, 878.8995798896805, 906.9866875247684, 935.4975572728553, 964.3197751311876, 993.0679826820127, 1023.3911210152152, 1054.1074128244832, 1086.1494390926991, 1118.602153858159, 1150.3297232814289, 1180.2968727204648, 1208.057964607166, 1234.0400261901964, 1258.1904565143668, 1281.479178936665, 1303.5752559923694, 1325.170377451262, 1346.3994326748953, 1366.9792334378135, 1387.773091485712, 1409.1515864424841, 1430.2123679885085, 1452.2167232958677, 1476.334046598803, 1501.8110262006298]","[4.192914, 4.1914568, 4.1902752, 4.189291000000001, 4.1883459, 4.1875582, 4.186731299999999, 4.1858649, 4.185235, 4.1845655, 4.184014299999999, 4.1835022, 4.1827936, 4.1822424, 4.1816516, 4.1812973, 4.180863899999999, 4.180352200000001, 4.1798797, 4.1795249, 4.1791315, 4.1786981, 4.1782255, 4.1779499, 4.1775169000000005, 4.1771231, 4.1768475, 4.1764536, 4.1760993, 4.1758237000000005, 4.1756659, 4.175311600000001, 4.174839, 4.1747999, 4.1742878, 4.1742482, 4.173854799999999, 4.173618299999999, 4.1735396, 4.1730671, 4.1729884, 4.1726732, 4.172358, 4.172122, 4.1720824, 4.1717281, 4.1715708, 4.1713343, 4.1711373, 4.1709013, 4.1709013, 4.1705861, 4.1703892, 4.1699953, 4.1699953, 4.1696806, 4.169641, 4.1694441, 4.1692867, 4.1690502, 4.1689324, 4.1688142, 4.168381200000001, 4.1684599, 4.168263, 4.1681051, 4.1679087, 4.1679087, 4.1679087, 4.167436100000001, 4.167436100000001, 4.1672783, 4.1671209000000005, 4.167042299999999, 4.1668453, 4.1667666, 4.166688, 4.1665301, 4.1664119, 4.1662941, 4.1660185, 4.1660972, 4.1659002, 4.1658607000000005, 4.165585, 4.1656637000000005, 4.1654668, 4.1654277, 4.1651521, 4.165191200000001, 4.164994200000001, 4.1648765, 4.1649156000000005, 4.1647582000000005, 4.1646795, 4.1645613, 4.1644039, 4.1644039, 4.1643252, 4.164088700000001, 4.1639705000000005, 4.16401, 4.1638131000000005, 4.1638131000000005, 4.1637344, 4.1637735000000005, 4.163616200000001, 4.1634588, 4.163301000000001, 4.1632223, 4.163183200000001, 4.1630254, 4.1630650000000005, 4.1629467, 4.1628680000000005, 4.1627498, 4.162671100000001, 4.162710700000001, 4.162435100000001]",2249.089339605306
179,0.5,2,25,"[0.0, 25.05058157427885, 53.02790720322855, 80.36377022397375, 109.17386603020384, 144.52277979044072, 188.8322881466454, 247.00987048613104, 304.789086447787, 357.5239685830579, 405.8909331424918, 450.14219318044957, 490.14267051521097, 527.4230908927124, 562.1986302818725, 594.442033650158, 625.165227986043, 654.4655904674355, 682.9615923793633, 710.8148205354241, 738.3493919802463, 766.0386283187786, 793.7126010087707, 821.5345679215686, 849.775327250371, 877.9506751148651, 906.4052708999534, 934.719909261049, 963.2386764904268, 992.6243483241092, 1022.2319409904769, 1053.3130421720587, 1085.559141883315, 1117.9438425033375, 1149.5835776817255, 1179.2427817123541, 1207.0926668948812, 1232.9146612632683, 1257.336898335135, 1280.6423822095865, 1302.6541285472504, 1324.0055418863947, 1345.4364463151383, 1366.0685761206257, 1387.0980730127476, 1407.9837645707482, 1429.1683460064019, 1451.3686660619542, 1475.6793016263093, 1501.842583458184]","[4.1928349, 4.1912994, 4.1902752, 4.1891336, 4.188149, 4.1872039, 4.1864161, 4.1858258, 4.1849985, 4.1843686, 4.1838174, 4.1831479, 4.1826754, 4.182163200000001, 4.1815333, 4.1810217000000005, 4.1805491, 4.180037, 4.1796041, 4.1792102, 4.1788559, 4.1784225, 4.1779895, 4.1777139, 4.1772413, 4.1768475, 4.1766109, 4.1762962, 4.175981, 4.175587200000001, 4.1752725, 4.1749573, 4.1747603, 4.1744452, 4.1742482, 4.1739335, 4.173697, 4.1733823, 4.1731062, 4.1729097, 4.1726732, 4.1723189, 4.1722007, 4.1720037, 4.1717281, 4.1714525, 4.1711373, 4.17098, 4.1707044, 4.1705861, 4.1704288, 4.1702318, 4.1698775, 4.1697593, 4.1697989, 4.1696019, 4.1693263, 4.169208, 4.1690111000000005, 4.1687746, 4.1686959, 4.1684599, 4.1681843, 4.1681051, 4.167947799999999, 4.1677904, 4.1676326, 4.1675539, 4.167357, 4.1671605000000005, 4.1669636, 4.1668844, 4.1668844, 4.1667666, 4.1664515, 4.1662545, 4.1663332, 4.1661758, 4.1660576, 4.1659393, 4.1657429, 4.1657429, 4.165545900000001, 4.1653881, 4.1653094, 4.1651521, 4.1650734, 4.1650338, 4.1648369, 4.1647978, 4.1647186000000005, 4.1645613, 4.1644826, 4.1643252, 4.164246100000001, 4.1641674, 4.1638918, 4.1638918, 4.1638527000000005, 4.1637344, 4.1638131000000005, 4.1634192, 4.163616200000001, 4.163301000000001, 4.163340600000001, 4.1632223, 4.1631041, 4.1631041, 4.1629863, 4.1627893, 4.1629467, 4.1627893, 4.1627498, 4.1625137, 4.1625137, 4.1624742, 4.1621985, 4.1621594, 4.1621594]",2247.925461465115
180,0.5,2,25,"[0.0, 24.674828918899323, 52.63007548679559, 80.36331880715386, 108.60860477405515, 143.7951474240897, 188.30478456792696, 245.70354160380782, 303.7690881861183, 356.79155344490664, 404.94258100135994, 449.17007945236287, 489.5075440504452, 526.8937273239599, 561.319595683885, 593.4601068851573, 624.1874461271688, 653.6635680832245, 682.2835241702556, 710.0199806779259, 737.5432381977599, 765.1254467786395, 793.0744241966287, 821.1768895496144, 848.7284304247859, 877.6218909249422, 905.4852033263445, 934.2188835788908, 962.8294953381438, 991.5396670590629, 1021.7459854804484, 1052.3982554938607, 1084.7230752952637, 1116.9107269658748, 1148.4859410999002, 1178.3268314951656, 1206.2415396615606, 1232.3057741220846, 1256.512486553816, 1279.6791165046411, 1301.8705882061463, 1323.2829869123293, 1344.5573505517832, 1365.4195506812925, 1386.0735491117016, 1407.2809350884036, 1428.4631605902223, 1450.886491913362, 1474.535877710733, 1501.8442242137999]","[4.1927958, 4.1913385000000005, 4.1901178, 4.1892123, 4.188149, 4.1872826000000005, 4.186376999999999, 4.1857467, 4.1850777, 4.1843295, 4.1836991, 4.1831479, 4.1825571, 4.1820059, 4.1815729, 4.1809425000000005, 4.1804309, 4.1799974, 4.1795249, 4.1791706, 4.1785407, 4.1784225, 4.1778316, 4.1775169000000005, 4.1772804, 4.1769261, 4.1766109, 4.1761384, 4.1758237000000005, 4.1754689, 4.1751542, 4.1749177, 4.174523799999999, 4.1743665, 4.1740909, 4.1737366, 4.1735787, 4.1733427, 4.1728306, 4.172555, 4.1724763, 4.1722007, 4.1719251, 4.1716099, 4.1714921, 4.1712165, 4.1710196, 4.17098, 4.1706648, 4.1703892, 4.1703105, 4.1701136, 4.1699953, 4.1696806, 4.169522799999999, 4.169208, 4.1690502, 4.1689324, 4.1688929, 4.1686172, 4.168499, 4.1683021, 4.1680660000000005, 4.1680660000000005, 4.1679087, 4.1678691, 4.1675148, 4.167357, 4.1671605000000005, 4.1671996, 4.166924, 4.1668057, 4.1666484, 4.166491000000001, 4.1663728, 4.1662545, 4.1661363, 4.1660576, 4.1659393, 4.165782, 4.1655064, 4.165545900000001, 4.165349, 4.165191200000001, 4.1652308, 4.1652308, 4.1648369, 4.1647186000000005, 4.1647582000000005, 4.1646399, 4.164521700000001, 4.1644039, 4.164285700000001, 4.164246100000001, 4.164088700000001, 4.1638918, 4.1638918, 4.1638918, 4.1638918, 4.163616200000001, 4.1634588, 4.163576600000001, 4.1633801, 4.1631436, 4.1631436, 4.1631436, 4.1629863, 4.1628680000000005, 4.1627498, 4.1627893, 4.162710700000001, 4.1625137, 4.1625137, 4.162435100000001, 4.1622772, 4.1621594, 4.1621985, 4.1620803, 4.1620803]",2247.498046171333
181,0.5,2,25,"[0.0, 24.528200339077387, 52.72607166349917, 80.28405688493467, 109.18344837087466, 143.46885568524465, 188.14795405984023, 245.44436128182497, 303.7527896996853, 356.50541915289557, 405.1457735575947, 448.88502610464127, 489.27717112641403, 526.575254168114, 561.2857570631809, 593.6119538593742, 624.0964564700745, 653.3956516966865, 681.7402945871933, 709.733126332192, 737.3571146370997, 765.1710010494822, 792.7263495453361, 820.883731798668, 848.9266206229905, 877.5470934049855, 905.3067833551303, 933.5995220288049, 962.3482162190813, 991.4003587664921, 1021.4657287971455, 1052.1677770687452, 1084.5546768739305, 1116.5891381942315, 1148.5657029984009, 1178.5274408629652, 1205.9563737151652, 1231.9719441323819, 1256.3756546818581, 1279.6009135823488, 1301.9271041754391, 1323.4827873327117, 1344.4681295926948, 1365.3629716205487, 1386.2460339175836, 1407.2816725176817, 1428.5359966602682, 1450.1695734084847, 1474.0764709085247, 1501.885823587645]","[4.1929927000000005, 4.1913781000000006, 4.1901574, 4.1891727, 4.1883063, 4.1874404, 4.186574, 4.1858649, 4.185353299999999, 4.1844082, 4.1839356, 4.1834235, 4.1827936, 4.1823997, 4.1816516, 4.1811395, 4.180863899999999, 4.1801553, 4.179801, 4.1792493, 4.1789346, 4.1785407, 4.1781468, 4.1778316, 4.1774774, 4.1769261, 4.1766896, 4.1763353, 4.1760206, 4.1757054, 4.1754689, 4.1749964, 4.1749177, 4.1744847, 4.1742091, 4.1738939, 4.1738939, 4.1734214, 4.1731062, 4.1728306, 4.1728306, 4.172555, 4.1720824, 4.1720824, 4.1717281, 4.1715312, 4.1713343, 4.1710587, 4.1709404, 4.170783, 4.1704288, 4.1704288, 4.1701531, 4.169956200000001, 4.1696019, 4.1694837, 4.1692867, 4.1691685, 4.1689715, 4.1688538, 4.1686959, 4.1685386, 4.168263, 4.1681843, 4.1680660000000005, 4.167947799999999, 4.1676722, 4.1677508, 4.167357, 4.1672783, 4.1671209000000005, 4.1670814, 4.1668844, 4.1666088, 4.166688, 4.1665301, 4.1663332, 4.1661758, 4.1661758, 4.1661363, 4.1657429, 4.1657033, 4.1657033, 4.1654668, 4.1652703, 4.165349, 4.1651521, 4.1651125, 4.1650338, 4.1648369, 4.1648369, 4.1647186000000005, 4.164521700000001, 4.164443, 4.1643252, 4.164207, 4.164246100000001, 4.1641674, 4.16401, 4.1638918, 4.1637735000000005, 4.1636558, 4.1634979, 4.1634979, 4.1632619, 4.1632619, 4.1632223, 4.1631436, 4.1631041, 4.1629076000000005, 4.1628680000000005, 4.1627498, 4.162632, 4.162671100000001, 4.1625528, 4.1625528, 4.162395500000001, 4.1621985, 4.1622381]",2248.1875225436747
