Repository: jackybrons/drc-imoe

# Datasets

This project contains standardized multi-condition, multi-chemistry datasets for degradation forecasting of retired lithium-ion batteries in second-life applications. All official preprocessed data is stored under `datasets/processed/`.

---

## 1. Directory Structure

```text
datasets/
├── processed/              # Official preprocessed-data root used by training and evaluation
│   ├── UL-NCA/             # UL laboratory NCA cell data (66 cells)
│   ├── UL-NCM/             # UL laboratory NCM cell data (55 cells)
│   ├── UL-NCMNCA/          # UL laboratory mixed-chemistry cell data (9 cells)

File: datasets/processed/UL-NCMNCA/CY25-05_2-#2.csv (part 12 of 60)
Cycle,Charge_Current,Discharge_Current,Temperature,Capacity_Increment,Relaxation_Voltage,Discharge_Capacity
182,0.5,2,25,"[0.0, 25.554118646181905, 52.76858406825028, 80.60201265312753, 109.0426091143259, 143.7259211819217, 188.32158035744675, 245.67623313251767, 304.18334488083786, 357.46900209521635, 405.7182707653672, 449.17134591291614, 489.1418612492144, 526.7712067159773, 561.489640314848, 593.7208506791244, 624.4953756743287, 653.7758150373456, 682.1054660197046, 710.0756952998158, 737.4876076020432, 765.0881389195208, 793.0060549124057, 820.7977044160054, 849.0938109259462, 877.3183889044371, 905.6718161631593, 933.7787786396427, 962.5144525308567, 991.2541215186477, 1021.5023643388422, 1052.397212684829, 1084.4876317685514, 1116.9077423461663, 1148.5610338462336, 1178.5432403862421, 1206.2579520290983, 1232.2149321743268, 1256.3295792652277, 1279.5982225127732, 1301.9972078255444, 1323.2175509618771, 1344.21030459913, 1365.1950306642889, 1386.0592901191562, 1406.9137689540987, 1428.2593363073458, 1450.5525090200258, 1474.132685094389, 1498.394276542224]","[4.192914, 4.1913385000000005, 4.1901178, 4.1891336, 4.1881886, 4.1872039, 4.1864161, 4.1857467, 4.1850381, 4.184211299999999, 4.1838961, 4.1830692, 4.1827149, 4.1821241, 4.181612, 4.1810608, 4.180588200000001, 4.180234, 4.1797614, 4.1792889, 4.178895, 4.178462000000001, 4.1779895, 4.1775169000000005, 4.1772017, 4.1769657, 4.1765323, 4.176178, 4.175981, 4.1755085, 4.1753902, 4.175036, 4.174681700000001, 4.1745634, 4.1742091, 4.173854799999999, 4.1735787, 4.173185299999999, 4.1728702, 4.1728306, 4.172712799999999, 4.172358, 4.1720824, 4.1718068, 4.1716099, 4.1714129, 4.1712952, 4.1709013, 4.1707439, 4.170467899999999, 4.1703892, 4.1701922, 4.169838, 4.169838, 4.169641, 4.169405, 4.1690898, 4.1690111000000005, 4.1689324, 4.1687746, 4.1685777, 4.1683416, 4.1681843, 4.1680264, 4.1678691, 4.1676722, 4.1675539, 4.167357, 4.1674752, 4.1670814, 4.1670027, 4.1668453, 4.166688, 4.1665301, 4.1663728, 4.1664119, 4.1661363, 4.1662545, 4.1659002, 4.1657429, 4.1657033, 4.1655064, 4.1654277, 4.165349, 4.1651521, 4.1652308, 4.1648765, 4.1649551, 4.1647978, 4.1647186000000005, 4.164521700000001, 4.164443, 4.1644039, 4.164246100000001, 4.164088700000001, 4.1641283, 4.1639314, 4.1637735000000005, 4.1638918, 4.1636558, 4.163576600000001, 4.1634192, 4.1634979, 4.1633801, 4.163301000000001, 4.1630650000000005, 4.1630254, 4.1627498, 4.162710700000001, 4.1629076000000005, 4.1627498, 4.1625924, 4.1625137, 4.162395500000001, 4.162395500000001, 4.1621594, 4.1621199, 4.1621594, 4.1620803]",2247.0964816560872
183,0.5,2,25,"[0.0, 25.02800713439808, 53.173284822377695, 80.41060100563976, 109.18103636790062, 144.08224935662696, 187.62053294146875, 245.31130261784477, 302.93427754409623, 355.5129051212825, 403.8446483879571, 447.8364484682823, 488.41707816045044, 525.6895294535714, 560.3793627332927, 592.9339969933835, 623.6415689789676, 652.9101536271246, 681.3861009720808, 708.7942418389591, 736.4138227025053, 763.7342190095455, 791.8858458487946, 819.9462912174683, 847.823002359866, 876.2541450960866, 904.5732515866416, 932.714882991525, 961.3673373908339, 990.4518308250579, 1020.3597292647537, 1051.0857147806037, 1083.2437341405707, 1115.6949382978864, 1147.158858263809, 1177.340579442135, 1204.9946821059475, 1230.9180477637826, 1255.265390278056, 1278.534921540207, 1300.6536177180285, 1322.3561312969964, 1343.3346394799055, 1364.2356117743116, 1385.1931922295646, 1405.8448884119387, 1427.1723673070028, 1449.2695867397788, 1473.1162929841923, 1498.3839309150537]","[4.1927958, 4.1914568, 4.190078700000001, 4.1890545, 4.1881094, 4.1871252, 4.1864557, 4.185668, 4.1848807, 4.1842504, 4.18366, 4.1831479, 4.1824393, 4.1818485, 4.1814547, 4.1808248, 4.1803913, 4.1798401, 4.1795645, 4.1790524, 4.1786981, 4.1782651, 4.1778712, 4.1774383, 4.1770444, 4.1767292000000005, 4.1763749, 4.176059700000001, 4.1757841, 4.1754689, 4.1751146, 4.1747999, 4.1743665, 4.1743665, 4.1738153, 4.1738153, 4.1734214, 4.1730275, 4.1727915, 4.1726732, 4.1724372, 4.1721611, 4.1718855, 4.171689, 4.1715312, 4.1712165, 4.1708617, 4.170783, 4.170547, 4.1704288, 4.1701922, 4.1700745, 4.169838, 4.169641, 4.1693654, 4.1690898, 4.1689715, 4.1688929, 4.1687355, 4.1685386, 4.1683021, 4.1682234, 4.1680660000000005, 4.1678691, 4.1677904, 4.1673965, 4.1673179, 4.1672783, 4.1671209000000005, 4.1668453, 4.1667271, 4.1666484, 4.1664119, 4.1663332, 4.1662941, 4.1661363, 4.1659002, 4.1659393, 4.1657033, 4.165585, 4.1655064, 4.1653881, 4.1652703, 4.1651125, 4.164994200000001, 4.1648765, 4.1647186000000005, 4.1647978, 4.1646008000000005, 4.1644039, 4.164246100000001, 4.164246100000001, 4.164049100000001, 4.164049100000001, 4.1638918, 4.1636558, 4.1637735000000005, 4.1636949, 4.1634588, 4.1634588, 4.163340600000001, 4.1632619, 4.1632223, 4.1629863, 4.1630254, 4.1629467, 4.162671100000001, 4.1628680000000005, 4.1625528, 4.1625528, 4.1625137, 4.1625137, 4.1622772, 4.1622772, 4.1620803, 4.1619229, 4.1618443, 4.1619229, 4.1618443]",2244.499215174966
184,0.5,2,25,"[0.0, 26.50835813513612, 54.364100450878595, 81.57242719996924, 110.57629638940261, 145.57562695784134, 188.91301770988593, 246.12729059334401, 303.5660154466634, 356.7170212704822, 404.82858033953823, 449.250079791972, 489.54389422729673, 527.2610317844569, 561.5819922920398, 594.0046185952599, 624.3744641245668, 653.7002527858134, 681.9799784351095, 710.0893462304285, 737.5163735458779, 765.5333085051269, 793.2829789816634, 821.2647664373113, 848.9957156785646, 877.281497797098, 905.9467962713153, 934.2942791674694, 962.7958627031707, 991.7535337470644, 1021.7724143749671, 1052.552310011146, 1084.5176209109163, 1116.95494080671, 1148.304036707285, 1178.3935376228374, 1206.0979241717973, 1232.1167101446254, 1256.6687462431196, 1279.7203773289684, 1301.9702589964318, 1323.441013024279, 1344.354413481898, 1365.36992232879, 1385.8836822106296, 1407.1215388524733, 1428.3749510891898, 1450.2001919463505, 1474.2411123403172, 1498.3171868181016]","[4.1927171, 4.1912994, 4.1901178, 4.1890545, 4.1879916, 4.187322099999999, 4.1863375, 4.185668, 4.1850381, 4.1843295, 4.183857, 4.1830692, 4.182518, 4.1819272000000005, 4.1814547, 4.1809821000000005, 4.1805491, 4.1801157, 4.1794858, 4.1790133, 4.1785407, 4.1782255, 4.177792500000001, 4.1774383, 4.177162200000001, 4.1767688, 4.176256700000001, 4.1761384, 4.1758628, 4.175351099999999, 4.1751542, 4.1747208, 4.1745634, 4.1742878, 4.173854799999999, 4.1735787, 4.1733427, 4.1731458, 4.1729097, 4.172555, 4.1723189, 4.1720433, 4.1718464, 4.1716099, 4.1714525, 4.1711373, 4.17098, 4.1706257, 4.1707439, 4.1703501, 4.1700745, 4.1699166, 4.169641, 4.1696019, 4.1693654, 4.1693654, 4.1691294, 4.1688142, 4.1686172, 4.1685386, 4.1681843, 4.1682234, 4.1679087, 4.1679873, 4.1676722, 4.1675539, 4.1673179, 4.1670027, 4.1672392, 4.1669636, 4.1667271, 4.166688, 4.1666088, 4.1663728, 4.1662545, 4.1661363, 4.1659789, 4.1658607000000005, 4.1657033, 4.1657033, 4.1655064, 4.165349, 4.1652308, 4.1651521, 4.1650734, 4.1649551, 4.1647582000000005, 4.1646795, 4.164521700000001, 4.1643643, 4.164246100000001, 4.1641674, 4.1641283, 4.164049100000001, 4.1639314, 4.1636949, 4.163576600000001, 4.1636558, 4.163616200000001, 4.163340600000001, 4.163183200000001, 4.163183200000001, 4.1631041, 4.1631436, 4.1630650000000005, 4.1628284, 4.1627893, 4.1627498, 4.1625528, 4.162435100000001, 4.1622381, 4.1623168, 4.1622381, 4.1622381, 4.1620412, 4.1620412, 4.1620016, 4.1618443, 4.161726]",2243.505427170138
185,0.5,2,25,"[0.0, 25.689554708960657, 53.69479733029277, 81.13195565248009, 109.9029966305751, 144.72094086705897, 187.95943541641702, 245.1961509951252, 302.69459053493324, 356.1325000644514, 404.4460428283206, 448.3435238233517, 488.1975956418273, 525.7220603525085, 560.3914763804866, 592.5407993700892, 623.7240978955294, 652.766899129681, 681.2867523829734, 708.8379386571787, 736.5056022222125, 764.1623246205377, 791.8191127702773, 819.960732761381, 848.3715858100852, 876.2952648687824, 904.6549849374906, 932.9157292972172, 961.3852186691033, 990.1617374392881, 1020.2161697095378, 1051.1668726299213, 1082.8750867045305, 1115.151245201195, 1147.1254156917573, 1176.6456663893218, 1204.4992189776995, 1230.3351807870386, 1254.8068795677161, 1278.0253141846713, 1300.3253170585183, 1322.0518955598177, 1342.8149773459027, 1363.82741336926, 1384.665928263256, 1405.5286508167844, 1426.7595542749086, 1448.682041757953, 1472.4142779565943, 1498.3543636729596]","[4.1928349, 4.191181200000001, 4.1901965, 4.1890941, 4.1881094, 4.1872826000000005, 4.1863375, 4.185668, 4.1849985, 4.1843686, 4.1835809, 4.1829906, 4.1824393, 4.1818089, 4.1813364, 4.1808248, 4.180352200000001, 4.1797614, 4.1794858, 4.1792102, 4.1786981, 4.1781073, 4.1777139, 4.1773591, 4.1770048, 4.1767292000000005, 4.1763353, 4.175981, 4.1756659, 4.1752725, 4.1749177, 4.1747208, 4.1744452, 4.1740909, 4.1739726, 4.173657899999999, 4.1733031, 4.1731062, 4.1727915, 4.1726732, 4.172358, 4.1720824, 4.1716495, 4.1715708, 4.1713343, 4.1710982, 4.1709013, 4.1707439, 4.170467899999999, 4.1702318, 4.1701922, 4.1698775, 4.1696806, 4.1694837, 4.1693263, 4.169208, 4.1689324, 4.1686959, 4.1686568, 4.1684599, 4.1682234, 4.1681051, 4.1678691, 4.1678691, 4.1676722, 4.1674752, 4.1672783, 4.1669636, 4.1670814, 4.1668057, 4.1665697, 4.1666088, 4.1663332, 4.1661758, 4.1661758, 4.1660576, 4.165782, 4.1658216, 4.1656246, 4.165545900000001, 4.1652308, 4.1653094, 4.1651125, 4.1651521, 4.1649156000000005, 4.1648369, 4.1645613, 4.164521700000001, 4.1644039, 4.164285700000001, 4.164207, 4.164088700000001, 4.1639705000000005, 4.1638527000000005, 4.1638527000000005, 4.1637735000000005, 4.1634588, 4.163576600000001, 4.1635375, 4.163301000000001, 4.163301000000001, 4.1630254, 4.1630254, 4.1628680000000005, 4.1627498, 4.162710700000001, 4.1625924, 4.1625924, 4.162435100000001, 4.162395500000001, 4.1622772, 4.1621594, 4.1621985, 4.1621594, 4.1619625, 4.161883400000001, 4.161726, 4.1618443, 4.161647299999999]",2242.635916052789
186,0.5,2,25,"[0.0, 24.843449577760737, 52.32478733019525, 80.43417402948012, 109.02021953038701, 143.71288193556194, 187.01936275941915, 243.67025732967812, 301.6207489065819, 354.5697947950154, 402.86050954575893, 446.6911732006168, 487.74378328327253, 525.1341793664126, 559.2941326173279, 591.8699660787988, 622.5106525474821, 651.8946932875513, 679.9300568290021, 707.8663770144253, 735.4221269954621, 762.9884893723877, 790.6408555190976, 818.8707934633337, 847.102011839808, 875.0749989784529, 903.4708629730997, 931.6352453337847, 960.2701665009984, 989.3842728306365, 1018.9523302768391, 1049.748465727297, 1081.6175166818923, 1113.8008480456083, 1145.4677600559485, 1175.1238896385246, 1203.4334671762497, 1229.2185268565624, 1253.7362687283037, 1276.8013021691365, 1299.2070417941286, 1320.6060167191386, 1341.7047001081417, 1362.641571988327, 1383.6549241778982, 1404.4860028568294, 1425.6620343587667, 1447.6549364585514, 1471.2457130530356, 1498.2624931608086]","[4.1926775, 4.1912203, 4.189960500000001, 4.1889367, 4.188149, 4.1872826000000005, 4.186376999999999, 4.185589299999999, 4.1849985, 4.1843686, 4.1837387, 4.1829906, 4.182518, 4.1818876000000005, 4.1814151, 4.1809034, 4.1805491, 4.179918799999999, 4.1795249, 4.1790133, 4.178737600000001, 4.1781864, 4.1776743, 4.1775169000000005, 4.1770835, 4.1768475, 4.1763353, 4.176178, 4.1756659, 4.175587200000001, 4.1749964, 4.1747999, 4.1746421, 4.1740122, 4.1738153, 4.173618299999999, 4.1732244, 4.1729884, 4.1727915, 4.1725159, 4.1722403, 4.1719646, 4.1718068, 4.1714921, 4.1712952, 4.1711373, 4.17098, 4.1709013, 4.1707044, 4.1702318, 4.1701136, 4.169956200000001, 4.1697989, 4.1696019, 4.1692472, 4.1690898, 4.1689324, 4.1686568, 4.168499, 4.168381200000001, 4.1683416, 4.1680264, 4.1678691, 4.1677117, 4.1676326, 4.167436100000001, 4.1673179, 4.167042299999999, 4.1670814, 4.1668057, 4.1668057, 4.1665697, 4.1663728, 4.1662941, 4.1660576, 4.1659789, 4.1659393, 4.1657033, 4.165585, 4.165585, 4.1653881, 4.1652703, 4.1650338, 4.164994200000001, 4.1647978, 4.1647978, 4.1646008000000005, 4.1646399, 4.1644826, 4.164246100000001, 4.164207, 4.1641674, 4.1638527000000005, 4.1638131000000005, 4.1637344, 4.1636949, 4.1636558, 4.163576600000001, 4.163340600000001, 4.163340600000001, 4.1632223, 4.1631041, 4.1630650000000005, 4.1631041, 4.1628284, 4.1627498, 4.162632, 4.1625924, 4.1624742, 4.162395500000001, 4.1623168, 4.1621985, 4.1620412, 4.1621199, 4.1619229, 4.1620803, 4.1617656, 4.161647299999999, 4.1616077]",2242.9569655647783
187,0.5,2,25,"[0.0, 25.392013255247775, 53.40238999166212, 80.89933112116938, 109.29484597489204, 144.0633577901923, 187.17213392898555, 243.98379930073042, 301.6719852259723, 354.742470259126, 403.2536378821112, 447.3796722470977, 487.7741047343725, 525.1889887954264, 559.857364112418, 592.3018941267507, 622.9825299577284, 652.6399511100971, 680.7520137167725, 708.4077912095821, 735.552105641929, 763.6960660924393, 791.2477975401004, 819.191554568048, 847.5555620258252, 875.5412861660442, 903.8193621520196, 932.0278734951438, 960.7140565370602, 989.6279255415667, 1019.3480707896584, 1049.8555814717888, 1082.124897519132, 1114.4302853236904, 1145.8609664160745, 1175.894446616623, 1203.6446480394661, 1229.517885817906, 1254.1390263556423, 1277.4195307796572, 1299.2711709336104, 1320.8751638106278, 1341.9295766164196, 1363.0601323419587, 1383.9533317337673, 1404.4729775241913, 1425.667461687091, 1447.6806302630152, 1471.5767552944922, 1498.4146170556642]","[4.1926775, 4.1911025, 4.189960500000001, 4.188975800000001, 4.187952, 4.1871643, 4.1862984, 4.1855106, 4.1850381, 4.1842504, 4.1836205, 4.182951, 4.1823602, 4.1818876000000005, 4.181218100000001, 4.180863899999999, 4.180312600000001, 4.1797614, 4.1793284, 4.1789737, 4.1785798, 4.1780682, 4.1777139, 4.1772804, 4.1769657, 4.1765718000000005, 4.1761384, 4.1759415, 4.1756268, 4.1752725, 4.1749177, 4.1744847, 4.1742482, 4.1740122, 4.173618299999999, 4.173618299999999, 4.173461, 4.1729097, 4.1726732, 4.172358, 4.1721611, 4.1719251, 4.171689, 4.1716099, 4.1713738, 4.1710982, 4.1707044, 4.1705861, 4.1703105, 4.1700349, 4.169956200000001, 4.169641, 4.1694837, 4.1692472, 4.1689715, 4.1688538, 4.1688538, 4.1686172, 4.1683416, 4.168263, 4.1680264, 4.1677904, 4.1677117, 4.1674752, 4.167357, 4.1672392, 4.1669636, 4.167042299999999, 4.1668453, 4.1666088, 4.1665301, 4.1663728, 4.1662545, 4.1660185, 4.1658607000000005, 4.1656246, 4.1656637000000005, 4.165585, 4.1655064, 4.1653094, 4.1652308, 4.1650734, 4.1648369, 4.1647978, 4.1646795, 4.1644826, 4.164443, 4.1644039, 4.1641674, 4.1641283, 4.1641283, 4.1638918, 4.1636949, 4.1636558, 4.1637735000000005, 4.1634588, 4.1635375, 4.163183200000001, 4.1632223, 4.1629467, 4.1631436, 4.1628680000000005, 4.1627893, 4.162710700000001, 4.1625924, 4.1625137, 4.162395500000001, 4.162395500000001, 4.1622381, 4.1622381, 4.1621199, 4.1619229, 4.1619229, 4.1617656, 4.161647299999999, 4.1618047, 4.161726, 4.161490000000001, 4.1614108]",2241.927156777343
188,0.5,2,25,"[0.0, 24.911358120895954, 52.79462560305177, 80.26081906968437, 108.7042143924736, 142.62526844722078, 186.2591498402724, 242.18546207740832, 300.25141103608524, 353.51057071048734, 401.86409425177413, 445.91304105791613, 486.35920532049676, 523.4481609753602, 558.4758983107506, 590.9910353202324, 621.6489548546253, 650.781036951566, 679.2389975761471, 707.2756496357558, 734.6105451111468, 762.4212543668366, 790.4248599659823, 818.0538362237764, 846.529737256667, 874.4802488914772, 902.8151881586984, 930.8494436906662, 959.4428665113826, 988.0890947427183, 1018.1342976905673, 1048.6168425633605, 1081.0223954516318, 1113.025641803448, 1144.3760487043417, 1174.4853658000147, 1202.136332629811, 1228.4456238496468, 1252.7470133775498, 1275.934144578121, 1298.3550637625176, 1319.8914806770345, 1340.9900183764614, 1361.7941526634872, 1382.6133733987206, 1403.310926103691, 1424.731664465042, 1446.7797075211174, 1470.2991053835945, 1494.8269068115249]","[4.1927171, 4.1912599, 4.189920900000001, 4.188975800000001, 4.1879916, 4.1872039, 4.1862984, 4.185628899999999, 4.184919799999999, 4.1843295, 4.1835809, 4.1829906, 4.182518, 4.1819272000000005, 4.181218100000001, 4.1806278, 4.1802735, 4.1798797, 4.1792102, 4.1788559, 4.1786194, 4.1781073, 4.177753, 4.1773987, 4.1770048, 4.1764536, 4.176256700000001, 4.176059700000001, 4.1756659, 4.1752725, 4.1748786, 4.1747603, 4.1742878, 4.1740513, 4.1737757, 4.1734214, 4.1733427, 4.1729884, 4.1725945, 4.1723976, 4.1722007, 4.1720037, 4.171689, 4.1714129, 4.1711769, 4.1710196, 4.1709404, 4.1706648, 4.1703501, 4.1701531, 4.1698775, 4.1697593, 4.1695623, 4.1693654, 4.1691294, 4.1688929, 4.1687355, 4.1684599, 4.168499, 4.1683021, 4.1680660000000005, 4.1678691, 4.1676326, 4.1674752, 4.167357, 4.1671605000000005, 4.1673179, 4.1670027, 4.1668453, 4.166688, 4.1664119, 4.1663332, 4.1662154000000005, 4.1661758, 4.1659789, 4.1656637000000005, 4.165782, 4.165585, 4.1654277, 4.1652308, 4.165191200000001, 4.1652308, 4.164994200000001, 4.1647186000000005, 4.1647582000000005, 4.1646399, 4.164443, 4.1643643, 4.1641674, 4.164088700000001, 4.1638918, 4.1639705000000005, 4.1637344, 4.1636949, 4.1635375, 4.1634192, 4.163301000000001, 4.1634588, 4.1632619, 4.1629467, 4.1628680000000005, 4.1629076000000005, 4.1628680000000005, 4.162671100000001, 4.162671100000001, 4.162671100000001, 4.162435100000001, 4.1623168, 4.1621985, 4.1620803, 4.1620016, 4.1620412, 4.1618443, 4.1617656, 4.161726, 4.1615291, 4.161726, 4.161490000000001, 4.1614108]",2240.189527203235
189,0.5,2,25,"[0.0, 23.803433683498213, 51.36686513392078, 78.83190431489618, 107.20361009052908, 141.37196887811206, 184.11846589637366, 240.7371633166175, 298.3615757422068, 351.6920256121465, 400.0399384430772, 444.00850136006125, 484.805709167219, 521.9876346139243, 556.3865511181931, 588.7034044216327, 619.7046244832003, 648.7688349346589, 677.0677783465084, 705.4758337106606, 733.1106347015758, 760.588990304927, 788.5244191904625, 816.4952433571794, 844.6257237251258, 872.7735418894798, 900.957828665404, 929.2364828758106, 957.6881701233136, 987.0043237562198, 1016.2635576646513, 1047.4782220388352, 1078.7090909449407, 1111.3496814374626, 1143.1639494148726, 1172.4845931919717, 1200.598894269439, 1226.6192280835976, 1250.8517552092585, 1274.1107074002725, 1296.2012750556519, 1317.9025421306837, 1339.1506913607423, 1359.8922819495783, 1380.5617890310518, 1401.3788864151406, 1422.585015770917, 1444.67259349383, 1468.239089477709, 1494.8737439868169]","[4.1927171, 4.1912994, 4.189920900000001, 4.1890941, 4.187952, 4.187007, 4.1864557, 4.1855106, 4.1847625, 4.1842504, 4.1835418, 4.1828723, 4.1824784, 4.1817303, 4.181179, 4.1808248, 4.1801944, 4.1799974, 4.179367500000001, 4.1790133, 4.1785407, 4.1781073, 4.1776347000000005, 4.17732, 4.1770444, 4.1766505, 4.176178, 4.1759415, 4.1755481, 4.1752329, 4.1749177, 4.174603, 4.1742091, 4.1740513, 4.173618299999999, 4.173461, 4.1731458, 4.1729097, 4.1726336, 4.1723189, 4.172122, 4.1719646, 4.1716099, 4.1714129, 4.1712556, 4.17098, 4.1707044, 4.170547, 4.1703105, 4.1701531, 4.1698775, 4.1697197, 4.169522799999999, 4.1692867, 4.1691685, 4.1691294, 4.1685386, 4.168499, 4.168381200000001, 4.1681447, 4.1679873, 4.167947799999999, 4.1676326, 4.1674752, 4.167436100000001, 4.1672392, 4.1670027, 4.1669636, 4.1667271, 4.1665697, 4.1665697, 4.1663332, 4.1661363, 4.1659393, 4.1658607000000005, 4.1656637000000005, 4.1657033, 4.165545900000001, 4.1652308, 4.1651125, 4.1651125, 4.1649156000000005, 4.1647978, 4.1646795, 4.1647186000000005, 4.1646008000000005, 4.164443, 4.1643252, 4.1641674, 4.1641674, 4.1637735000000005, 4.1638131000000005, 4.1637735000000005, 4.1638131000000005, 4.1634588, 4.163340600000001, 4.1634588, 4.1634588, 4.1630650000000005, 4.1629076000000005, 4.1629076000000005, 4.1629467, 4.162671100000001, 4.1625924, 4.1625528, 4.1623559000000006, 4.162395500000001, 4.1621594, 4.1622381, 4.1621594, 4.1620803, 4.1618443, 4.1617656, 4.1617656, 4.1616077, 4.161647299999999, 4.1615686, 4.1614108, 4.161293]",2239.337512602539
190,0.5,2,25,"[0.0, 24.605493043709657, 52.68393188285086, 79.79363539591469, 108.08800134431834, 142.11318403452373, 184.98344814094418, 240.86029060193067, 298.38221413485684, 351.3112966908836, 399.59315712299184, 443.2066051895492, 484.07242787452816, 521.3888712197097, 556.2662199675808, 588.7623964518807, 619.1029501987302, 648.1638589066624, 676.7981812385074, 704.2425235507526, 732.0697369854493, 759.9243161554714, 787.4762079751222, 815.633832407822, 843.819085299478, 871.906924957595, 900.3704098314004, 928.717450356819, 956.8041172451926, 985.915895160635, 1015.7273964520209, 1046.465449133175, 1078.177963937915, 1110.0582466364442, 1141.5750003642195, 1171.9143131945607, 1199.5423018174938, 1225.638214734599, 1249.782315954486, 1273.336975786176, 1295.5239317737505, 1317.0698634874966, 1338.1783850364754, 1358.788992937928, 1379.53227112513, 1400.686784192539, 1421.7278775206296, 1443.539632722839, 1467.133651012103, 1491.395380760904]","[4.1927171, 4.191181200000001, 4.1899996, 4.1889367, 4.187952, 4.1869678, 4.1862192, 4.1855502, 4.1847229, 4.184093, 4.1835022, 4.182951, 4.1823997, 4.1820059, 4.181376, 4.180588200000001, 4.180312600000001, 4.1797614, 4.1793284, 4.1788559, 4.1785407, 4.1781073, 4.1776743, 4.1772413, 4.1769657, 4.1765323, 4.1761384, 4.1758237000000005, 4.175587200000001, 4.1752329, 4.1747999, 4.1747208, 4.1743665, 4.1739726, 4.173657899999999, 4.1735001, 4.1731062, 4.1728702, 4.1725159, 4.172358, 4.1720433, 4.1719646, 4.1716495, 4.1714921, 4.1711373, 4.1707439, 4.1707439, 4.170547, 4.1703105, 4.1699166, 4.169838, 4.169522799999999, 4.1694441, 4.1692867, 4.1692867, 4.1690502, 4.1686959, 4.1686172, 4.1683416, 4.1680264, 4.1679873, 4.1677117, 4.1675539, 4.1674752, 4.1675539, 4.1670027, 4.1671209000000005, 4.1668453, 4.1667271, 4.1666088, 4.1664119, 4.1662941, 4.1661758, 4.1659393, 4.1659002, 4.1656246, 4.165545900000001, 4.1655064, 4.1653094, 4.165191200000001, 4.164994200000001, 4.1648765, 4.1648765, 4.1647978, 4.164521700000001, 4.164443, 4.164521700000001, 4.164285700000001, 4.1641674, 4.1641674, 4.1639314, 4.1637344, 4.163576600000001, 4.1635375, 4.163340600000001, 4.163301000000001, 4.1633801, 4.1631436, 4.1631436, 4.1629863, 4.162710700000001, 4.1627893, 4.162671100000001, 4.162671100000001, 4.1622381, 4.162435100000001, 4.1623168, 4.1621199, 4.1620803, 4.1619625, 4.1620016, 4.1619625, 4.161883400000001, 4.1618047, 4.1616869, 4.1615291, 4.1614108, 4.1612144, 4.1612535]",2238.46119170383
191,0.5,2,25,"[0.0, 25.611099302799346, 53.41618073298923, 80.45285836069269, 108.77133587108648, 143.04459835021163, 185.34856205121497, 241.12389068194392, 298.5478956778665, 351.8412513157254, 399.4985159598245, 442.8989606120621, 483.41170766794454, 520.7295971127865, 555.4711431222538, 587.7680866337314, 618.4705517474379, 647.9238757895753, 676.1911271566098, 703.7573171526301, 731.3073307391114, 759.0450917111293, 786.9161599372283, 814.6573750150535, 842.893498884591, 871.3652362989974, 899.4811007052635, 927.7872686909022, 956.2536849071348, 985.218097848362, 1014.8209891579729, 1045.4308626928166, 1077.5058737758488, 1109.4047405019082, 1141.2476798746848, 1171.1327651063298, 1198.5797581051622, 1224.8710740450958, 1249.1122063543, 1272.413110874785, 1294.936161616048, 1316.3065266488238, 1337.2637271740487, 1358.2512178085396, 1378.827509070532, 1399.594064391114, 1420.9090846673148, 1443.0021050902205, 1466.301436794877, 1491.4068682104503]","[4.192559200000001, 4.190984200000001, 4.189724, 4.1886611, 4.1878338, 4.1868887, 4.1860228, 4.185235, 4.1844869, 4.1838961, 4.1832662, 4.1826754, 4.1820455, 4.1814942, 4.1809425000000005, 4.18047, 4.1798401, 4.1795645, 4.1789737, 4.178659, 4.1781073, 4.1776743, 4.1773987, 4.1769261, 4.1764932, 4.1761384, 4.1757054, 4.1753902, 4.1750755, 4.1747208, 4.174523799999999, 4.174130399999999, 4.173854799999999, 4.1733823, 4.173264, 4.1731458, 4.1727519, 4.1723976, 4.1721611, 4.1718068, 4.1716099, 4.1714525, 4.1712165, 4.1709404, 4.170547, 4.1704288, 4.1703105, 4.1700349, 4.1698775, 4.1695623, 4.1694441, 4.1691685, 4.1692472, 4.1687355, 4.1686172, 4.1684599, 4.1682234, 4.1680660000000005, 4.167947799999999, 4.1677508, 4.1675148, 4.167436100000001, 4.1672392, 4.1670814, 4.1670814, 4.1666484, 4.1665697, 4.1664515, 4.1661758, 4.1662545, 4.1661758, 4.1657429, 4.1657429, 4.165585, 4.165349, 4.1651521, 4.165349, 4.164994200000001, 4.1648369, 4.1646399, 4.1647978, 4.1645613, 4.1644826, 4.1641283, 4.164207, 4.16401, 4.1639705000000005, 4.1636949, 4.163616200000001, 4.163576600000001, 4.1633801, 4.163340600000001, 4.1632223, 4.1630650000000005, 4.1630254, 4.1627498, 4.162671100000001, 4.1625924, 4.1625137, 4.1624742, 4.1625137, 4.1623559000000006, 4.1621594, 4.1621985, 4.1620412, 4.1618047, 4.1616869, 4.1616869, 4.1615686, 4.1615686, 4.1614108, 4.1614504, 4.1612535, 4.1611352, 4.1611748, 4.1610961, 4.1608992, 4.1609778, 4.160741799999999]",2236.967570641547
192,0.5,2,25,"[0.0, 25.35734186134499, 53.394421077555876, 80.76994820631859, 109.3808027632362, 143.709422706785, 186.3946797066389, 242.08562104952415, 298.545864670591, 350.86710405704713, 398.93349121035686, 442.56201403253164, 482.7395020393266, 520.2950194626249, 554.8626729266366, 586.8648590759212, 617.6450411396302, 647.1725294625014, 675.2612761746711, 702.8596940256748, 730.4182792476131, 758.2655977311135, 786.0083775258827, 814.0972694049271, 842.1599339908307, 870.2247221783091, 898.2770877242347, 926.5365865294957, 955.0138142402338, 984.197022540159, 1014.016387491542, 1044.6071323136152, 1076.0380208068536, 1108.3246417190846, 1139.9471221184738, 1169.730669865197, 1197.7005113946395, 1223.809637813032, 1247.7255846696153, 1271.463622953785, 1293.6500748135277, 1315.0550328228567, 1336.2708987325707, 1357.118720014373, 1377.8610759719493, 1398.8795265238082, 1419.9532711723764, 1441.854265574264, 1465.41653503623, 1491.3688669402381]","[4.1928744, 4.190984200000001, 4.189960500000001, 4.1887789, 4.1879916, 4.1868887, 4.186101399999999, 4.185353299999999, 4.1847229, 4.1839356, 4.1833844, 4.182754, 4.1822424, 4.1816516, 4.1810217000000005, 4.1805491, 4.179918799999999, 4.179407100000001, 4.1791315, 4.178737600000001, 4.1782255, 4.1778316, 4.1774383, 4.1769657, 4.1768079, 4.1763353, 4.1759024, 4.175745, 4.175351099999999, 4.175036, 4.174681700000001, 4.1744452, 4.1740909, 4.173657899999999, 4.1734214, 4.1730671, 4.1728702, 4.1726336, 4.1724372, 4.1720824, 4.1718464, 4.1715708, 4.1712165, 4.1711769, 4.1708226, 4.1707439, 4.1704288, 4.1701531, 4.1698775, 4.169838, 4.1695623, 4.1692867, 4.1690502, 4.1688929, 4.1686959, 4.1686172, 4.1683416, 4.1681447, 4.1680660000000005, 4.1678691, 4.1677117, 4.167436100000001, 4.167357, 4.1671996, 4.1670814, 4.1668057, 4.1667666, 4.1665697, 4.166491000000001, 4.1662545, 4.1661363, 4.1659393, 4.1659393, 4.1658607000000005, 4.165545900000001, 4.1654277, 4.1653094, 4.1651521, 4.1650734, 4.1649156000000005, 4.1647582000000005, 4.1646399, 4.164521700000001, 4.164285700000001, 4.164207, 4.1641674, 4.164049100000001, 4.1639314, 4.1637735000000005, 4.1637344, 4.163616200000001, 4.1634192, 4.163301000000001, 4.1633801, 4.1631436, 4.1629863, 4.1629076000000005, 4.1628284, 4.1627893, 4.1625924, 4.1625528, 4.1623559000000006, 4.1621985, 4.1621594, 4.1620016, 4.1620803, 4.161883400000001, 4.161883400000001, 4.1618047, 4.1616077, 4.1615686, 4.161490000000001, 4.1614504, 4.1613321, 4.161293, 4.1612535, 4.1610174, 4.1609778, 4.1609778]",2236.344871070421
193,0.5,2,25,"[0.0, 26.32096171730319, 54.49542861446952, 82.28102432227479, 111.22233691420865, 146.07494639407253, 189.72240544065198, 246.13777730971879, 303.3477208845104, 355.58172547807146, 402.10601221759543, 446.3570769322581, 486.95084418195336, 523.1256202536064, 557.8962047784822, 589.9682509152774, 620.7629200200199, 649.5756320089704, 678.1474619064811, 705.6388745794275, 733.1675834716254, 760.9554383310044, 788.7582472010133, 816.5859734301009, 844.3190116956819, 872.8982583658001, 900.8397063593231, 929.377738886051, 957.4419233628585, 986.3777850888557, 1016.2143763160907, 1046.6321382089805, 1078.0124655793504, 1110.6615092298996, 1142.399472470161, 1172.0144439107544, 1200.240288061783, 1226.1227646372063, 1250.3980820309037, 1273.7013935557231, 1296.0715567281652, 1317.4764146134812, 1338.799225028896, 1359.6089619639915, 1380.3485429321927, 1401.161395213165, 1422.3281526656187, 1444.2198372969413, 1467.6182440940472, 1491.3319505951606]","[4.1926775, 4.1912599, 4.1898422, 4.1888185, 4.1878734, 4.187046499999999, 4.1862192, 4.185432, 4.1847625, 4.1841717, 4.1834631, 4.1828327000000005, 4.1823211, 4.1817698, 4.1813364, 4.1807461, 4.180352200000001, 4.1797218, 4.179367500000001, 4.178895, 4.1785407, 4.1779895, 4.177556, 4.1772017, 4.1767292000000005, 4.1765323, 4.1761384, 4.1758237000000005, 4.1752725, 4.1751933, 4.1747603, 4.1744452, 4.1743274, 4.173854799999999, 4.1735001, 4.173185299999999, 4.1730275, 4.1725945, 4.1724763, 4.1722403, 4.1719251, 4.1718855, 4.1714525, 4.1713738, 4.17098, 4.1707439, 4.1705861, 4.1703892, 4.1702318, 4.169838, 4.1697989, 4.1695623, 4.169208, 4.1691294, 4.1687355, 4.1686568, 4.168499, 4.1683416, 4.1682234, 4.167947799999999, 4.1679087, 4.1677508, 4.1675539, 4.1673179, 4.1670814, 4.1671605000000005, 4.1668057, 4.166688, 4.1665301, 4.1664515, 4.1664119, 4.1662545, 4.1660972, 4.1659393, 4.1657429, 4.1657429, 4.1654277, 4.165349, 4.1652308, 4.1650338, 4.164994200000001, 4.1647186000000005, 4.1647186000000005, 4.1645613, 4.164443, 4.164246100000001, 4.164246100000001, 4.1641283, 4.1638527000000005, 4.1637344, 4.1638131000000005, 4.163616200000001, 4.1635375, 4.1634588, 4.1633801, 4.1629863, 4.1630650000000005, 4.1629467, 4.1629076000000005, 4.1629076000000005, 4.162710700000001, 4.162671100000001, 4.1624742, 4.1623168, 4.1623559000000006, 4.1621199, 4.1620803, 4.1620412, 4.1620016, 4.1618047, 4.1617656, 4.1615686, 4.1615291, 4.1616077, 4.1612535, 4.1612535, 4.1612144, 4.1611352, 4.1611352]",2235.828845974935
194,0.5,2,25,"[0.0, 24.79098167699931, 52.593084269391795, 79.89722645675914, 108.59404122538689, 142.9765925941751, 185.88672774957257, 243.61581686719575, 302.2373014316202, 355.18340860234156, 403.4268157766283, 446.5922710311442, 486.41160338298226, 523.5113476743968, 557.8386000331925, 589.7808415528682, 620.1592832167839, 649.4927911191132, 677.6955832037331, 705.1543304957911, 732.7249826389329, 760.2550152699441, 787.7548426596995, 815.87755878965, 843.8982518851376, 871.9485303008742, 900.1315332134516, 928.4357654655673, 956.7108474415538, 985.572336622485, 1015.342221848512, 1045.8883245027155, 1077.4742136588975, 1109.4018565093302, 1141.2688360721875, 1171.2531439457007, 1198.7472049982669, 1224.8451717143714, 1249.0667741085058, 1272.3876261264104, 1294.5657033082618, 1316.4869494937614, 1337.5466907884545, 1358.2685094414392, 1378.9028119515917, 1399.9649478712881, 1420.9048572006354, 1442.9338311764275, 1466.2917141857617, 1491.3249656529417]","[4.1926775, 4.190984200000001, 4.189724, 4.1885819, 4.1876369, 4.1867709, 4.1860228, 4.1852746, 4.1846051, 4.184014299999999, 4.1833053, 4.1826358, 4.1820059, 4.1815333, 4.1809425000000005, 4.180352200000001, 4.1798401, 4.1794462, 4.1790919, 4.1786194, 4.1780286, 4.1776347000000005, 4.17732, 4.1769261, 4.1766505, 4.1760993, 4.1759024, 4.1753902, 4.1750755, 4.174839, 4.1744452, 4.1741695, 4.1739335, 4.173697, 4.1733031, 4.1729884, 4.1727915, 4.172358, 4.1722007, 4.1720037, 4.1715312, 4.1715312, 4.1712165, 4.1709013, 4.170547, 4.1703105, 4.1701531, 4.1700349, 4.1697197, 4.1695623, 4.169405, 4.1691685, 4.1690111000000005, 4.1688538, 4.1685386, 4.1685386, 4.1681843, 4.1682234, 4.1677904, 4.1677508, 4.1674752, 4.1672783, 4.1670814, 4.1670814, 4.1668057, 4.1666088, 4.1665301, 4.1662545, 4.1661758, 4.1660972, 4.1659789, 4.1657429, 4.1656246, 4.1655064, 4.1653094, 4.1653094, 4.1650338, 4.1651521, 4.1647186000000005, 4.1646795, 4.1645613, 4.1644039, 4.164285700000001, 4.1641674, 4.1641283, 4.1638918, 4.1638527000000005, 4.163576600000001, 4.1635375, 4.163340600000001, 4.163301000000001, 4.163340600000001, 4.1630254, 4.1629863, 4.1629076000000005, 4.162671100000001, 4.1625924, 4.1625528, 4.1625137, 4.1622381, 4.1621594, 4.1623168, 4.1620412, 4.1618047, 4.1619229, 4.1618443, 4.1616869, 4.1616077, 4.161490000000001, 4.161490000000001, 4.1613321, 4.1612144, 4.1614108, 4.1610961, 4.1610565, 4.1608596, 4.1607022, 4.1606627, 4.1608596]",2234.366157500813
195,0.5,2,25,"[0.0, 27.05411326770104, 54.87611530874682, 82.42084727367808, 111.01632193550756, 144.96775431692322, 186.71824090405255, 242.65225571874544, 300.9003834976048, 355.5917472046467, 404.3677411755916, 448.8463290793678, 489.60981577532925, 526.9332388076964, 561.2480016820787, 593.1184909810731, 623.8172577092446, 652.7671205598815, 680.6974489301167, 708.1014735121053, 735.5252549664522, 763.2563234913546, 790.9138053736451, 818.6562939750554, 846.518780840179, 874.5040620638524, 902.9259099870233, 931.0894065812695, 959.3163617227501, 987.9313208623075, 1017.3748645603164, 1048.360374970984, 1079.882076565589, 1111.7325885626365, 1143.3801755733914, 1173.337187476786, 1201.1214958648218, 1227.1060471441876, 1251.8803233120955, 1275.0151373380352, 1297.2956328362884, 1318.9675421612574, 1339.9032459674743, 1360.7358944065948, 1381.3585701808556, 1402.3940050930867, 1423.2817541075933, 1445.526833168714, 1468.55362481921, 1494.7850651489243]","[4.192559200000001, 4.1910238, 4.1898422, 4.1887398000000005, 4.1878734, 4.1869283, 4.1860619, 4.185589299999999, 4.1847229, 4.1838174, 4.1835022, 4.182754, 4.182163200000001, 4.1817698, 4.1810217000000005, 4.1806278, 4.1801157, 4.1796041, 4.1791315, 4.1786194, 4.1783438, 4.1778712, 4.1774383, 4.1771231, 4.1766896, 4.1764536, 4.1758237000000005, 4.1756659, 4.1751146, 4.1749573, 4.1745634, 4.174406100000001, 4.1739726, 4.1737366, 4.1733427, 4.1731458, 4.1729488, 4.1726336, 4.1723189, 4.1719646, 4.1718068, 4.1714525, 4.1714525, 4.1711373, 4.1708617, 4.1705861, 4.1703105, 4.1701136, 4.1698775, 4.1697197, 4.1695623, 4.1692867, 4.1690502, 4.1687746, 4.1688142, 4.1685777, 4.1683021, 4.1680264, 4.1679087, 4.1677508, 4.1675148, 4.1675148, 4.1671605000000005, 4.1670814, 4.166924, 4.1668057, 4.1666088, 4.1664119, 4.1662545, 4.1662545, 4.1660185, 4.1659002, 4.165782, 4.165545900000001, 4.1653881, 4.165349, 4.1651521, 4.1650734, 4.1647978, 4.1646795, 4.1647582000000005, 4.164521700000001, 4.164246100000001, 4.164285700000001, 4.164285700000001, 4.1639705000000005, 4.1639314, 4.1638527000000005, 4.1636949, 4.163616200000001, 4.1635375, 4.1633801, 4.1631436, 4.1630650000000005, 4.1630650000000005, 4.1630254, 4.162710700000001, 4.162632, 4.1625924, 4.162435100000001, 4.1623168, 4.1622772, 4.1621199, 4.1621199, 4.1620412, 4.1618443, 4.1618443, 4.1617656, 4.1615686, 4.1615291, 4.1614504, 4.1613321, 4.1614504, 4.1611352, 4.1610174, 4.1610961, 4.1610565, 4.1609778, 4.1607022]",2233.687165715332
196,0.5,2,25,"[0.0, 26.611936763686288, 54.41760289448524, 81.96473209332504, 110.19485814833507, 143.78866966885352, 185.9598488750325, 240.69489505032942, 298.88968616639846, 352.3001424418871, 401.27087595702693, 446.06049040000283, 486.8464262684959, 524.7689154910247, 559.7532746630297, 592.4571577067652, 623.2800744405658, 652.4729354849878, 680.9211069090238, 708.5061405907406, 735.834105632013, 763.1485844929493, 790.3453212022328, 818.6047823776262, 846.0984093443992, 874.3243252184591, 902.6075632244613, 930.5925898759449, 958.9199381851399, 987.4673527582979, 1017.0235038078404, 1047.5739275833516, 1079.075033192722, 1111.0774886001252, 1142.2396900383708, 1172.3390373296274, 1199.9024002716742, 1225.9616925047185, 1250.7258809120956, 1273.7169313534905, 1296.1428968654616, 1317.6931330145712, 1338.7299269060086, 1359.6147100308476, 1380.2844799954566, 1401.0981043902445, 1422.281153353065, 1443.8267150095264, 1467.2048304734699, 1491.2736973626027]","[4.1925201, 4.1910629, 4.189724, 4.1885428, 4.1877551, 4.1868496, 4.1860228, 4.185353299999999, 4.1844473, 4.1837778, 4.1833448, 4.1825967, 4.1820455, 4.1814151, 4.1808248, 4.18047, 4.1799974, 4.1794462, 4.1789346, 4.1785011, 4.1781073, 4.1775956, 4.1772804, 4.1770444, 4.1765323, 4.176059700000001, 4.175745, 4.1753902, 4.1752329, 4.1747603, 4.1743274, 4.174130399999999, 4.173854799999999, 4.1735396, 4.173264, 4.1730275, 4.1727519, 4.1722403, 4.172122, 4.1719251, 4.1716099, 4.1712952, 4.1711373, 4.1709013, 4.1706648, 4.170467899999999, 4.1700745, 4.169956200000001, 4.1696806, 4.169522799999999, 4.1692867, 4.1690502, 4.1688538, 4.1687355, 4.168499, 4.168381200000001, 4.1681447, 4.1678691, 4.1676326, 4.1675148, 4.167436100000001, 4.1672783, 4.1670814, 4.1668844, 4.1666484, 4.1665301, 4.1664119, 4.1661758, 4.1659789, 4.1659789, 4.1659393, 4.1657429, 4.165349, 4.1652703, 4.1653881, 4.1650734, 4.1649156000000005, 4.1648765, 4.1646399, 4.1646399, 4.1643643, 4.164207, 4.1641283, 4.164207, 4.1639705000000005, 4.1636949, 4.163576600000001, 4.163576600000001, 4.1635375, 4.1634979, 4.1632223, 4.1630650000000005, 4.1631041, 4.1628284, 4.1628680000000005, 4.1625528, 4.162710700000001, 4.162435100000001, 4.162395500000001, 4.1622772, 4.1621985, 4.1621199, 4.1619229, 4.1618443, 4.161726, 4.1616869, 4.161490000000001, 4.161490000000001, 4.1614108, 4.1613321, 4.1613321, 4.1611748, 4.1610174, 4.1609778, 4.1607809, 4.1607809, 4.1607022, 4.1606627, 4.1606236]",2232.655143139378
197,0.5,2,25,"[0.0, 26.265853101967025, 53.98563256323871, 81.25279538821627, 109.66141545469696, 143.17458073712118, 184.7965942001993, 240.20653856737061, 297.96416746583515, 350.91901992160587, 399.54649138745634, 443.21711795419145, 484.2664992258278, 521.7748789590269, 556.7320909169048, 589.8340943576918, 621.0578263124305, 650.4268077708671, 679.2190339161821, 706.9931316153734, 734.7527792210551, 762.6749183286809, 791.0592342787379, 818.559026223418, 846.4899275857379, 874.6987567802312, 902.4360500259897, 930.6267050690562, 958.9790826410137, 987.3800346132584, 1016.4715576976412, 1047.379377568823, 1078.392690428633, 1110.6614426704436, 1141.8038171421008, 1171.47987263197, 1199.3584120623627, 1225.5612874110898, 1249.8565884272618, 1273.205003484129, 1295.5355384022903, 1316.8998875932546, 1338.1311629065099, 1358.748627694186, 1379.4160677764694, 1400.317386609815, 1421.3431717564163, 1443.185613992922, 1466.3449593877274, 1491.2694904078492]","[4.192559200000001, 4.190905600000001, 4.1896849000000005, 4.1886611, 4.1878734, 4.1868496, 4.1859045, 4.1852746, 4.1845655, 4.1837387, 4.1831479, 4.1826358, 4.1821241, 4.1814547, 4.1808248, 4.1805096, 4.1799974, 4.1794462, 4.1790524, 4.1785407, 4.1781864, 4.1775956, 4.1772804, 4.1769261, 4.1764536, 4.1762176, 4.1757054, 4.175311600000001, 4.1749573, 4.1746421, 4.1744452, 4.1740513, 4.1738153, 4.1735787, 4.173185299999999, 4.1729884, 4.1726336, 4.1723976, 4.1720433, 4.1719251, 4.1716099, 4.1712952, 4.1710196, 4.1708226, 4.1706648, 4.1703892, 4.1703105, 4.169956200000001, 4.1697593, 4.1696019, 4.169405, 4.1690502, 4.1690111000000005, 4.1686568, 4.1684203, 4.1683021, 4.1682234, 4.1678691, 4.1677904, 4.1675935, 4.1675539, 4.1672392, 4.1669636, 4.1669636, 4.1667271, 4.1668057, 4.1664119, 4.1663728, 4.1660972, 4.1658216, 4.1657429, 4.1657033, 4.1655064, 4.1654668, 4.1652308, 4.165191200000001, 4.1649551, 4.1648765, 4.1646399, 4.1646008000000005, 4.164443, 4.164285700000001, 4.164246100000001, 4.1641283, 4.1638918, 4.1638131000000005, 4.163576600000001, 4.1634979, 4.1635375, 4.1634192, 4.1631436, 4.1630650000000005, 4.1629467, 4.162710700000001, 4.162710700000001, 4.162710700000001, 4.1625924, 4.162435100000001, 4.1622381, 4.1621199, 4.1621594, 4.1620412, 4.161883400000001, 4.1618443, 4.1618047, 4.1615291, 4.1615291, 4.1614504, 4.1614504, 4.161293, 4.1611748, 4.1610961, 4.1609778, 4.1608596, 4.1608205, 4.1607809, 4.160741799999999, 4.1606236, 4.1605449]",2231.85284027615
