Repository: jackybrons/drc-imoe

# Datasets

This project contains standardized multi-condition, multi-chemistry datasets for degradation forecasting of retired lithium-ion batteries in second-life applications. All official preprocessed data is stored under `datasets/processed/`.

---

## 1. Directory Structure

```text
datasets/
├── processed/              # Official preprocessed-data root used by training and evaluation
│   ├── UL-NCA/             # UL laboratory NCA cell data (66 cells)
│   ├── UL-NCM/             # UL laboratory NCM cell data (55 cells)
│   ├── UL-NCMNCA/          # UL laboratory mixed-chemistry cell data (9 cells)

File: datasets/processed/UL-NCMNCA/CY25-05_2-#2.csv (part 13 of 60)
Cycle,Charge_Current,Discharge_Current,Temperature,Capacity_Increment,Relaxation_Voltage,Discharge_Capacity
198,0.5,2,25,"[0.0, 25.718131146437656, 53.2785328361619, 80.78233283169845, 109.04743024512527, 142.51478407048603, 183.5898261131165, 239.73838870390534, 296.81048759218913, 349.9340100681318, 398.7441026506807, 442.6847752568052, 483.15486105962157, 520.617616130258, 555.2352431780873, 587.7338642734894, 618.7348310140286, 648.0526622089066, 676.6181963125952, 704.5895844407654, 732.1315320566279, 760.4999604294982, 788.2746337819095, 816.8996816555517, 845.184946917099, 873.5356763546534, 901.9844502879315, 930.4360982342943, 958.8034676926612, 987.7533738450985, 1016.9987452543231, 1047.445811164458, 1078.1817884612042, 1110.6346872024856, 1141.5331405581242, 1171.385180347328, 1199.1235940615215, 1224.7632404186597, 1249.3461438382, 1272.4042519939494, 1294.6345203924411, 1316.2555844379099, 1337.126515461976, 1357.8791586608804, 1378.658609361938, 1399.2909809385683, 1420.2143974046603, 1442.106419012619, 1465.5444655803312, 1491.2286226907677]","[4.192559200000001, 4.1909447, 4.189606200000001, 4.1885033, 4.1877551, 4.1866527, 4.1860228, 4.185156299999999, 4.1844082, 4.1838174, 4.1830692, 4.1825571, 4.1818485, 4.181179, 4.1808248, 4.180352200000001, 4.1798401, 4.1792493, 4.1788559, 4.178462000000001, 4.1780682, 4.1774774, 4.1771231, 4.1766505, 4.1763353, 4.1758628, 4.1756268, 4.175311600000001, 4.174839, 4.1745634, 4.1742091, 4.1738939, 4.1735396, 4.1735001, 4.1730671, 4.1727915, 4.1723976, 4.1722403, 4.1719251, 4.171689, 4.1714129, 4.1712556, 4.170783, 4.1707044, 4.1703501, 4.1701531, 4.1698775, 4.1697593, 4.1694837, 4.1692472, 4.1691294, 4.1689324, 4.1687746, 4.1684599, 4.168381200000001, 4.1681447, 4.1677904, 4.1676326, 4.167357, 4.1673965, 4.1672783, 4.166924, 4.1668057, 4.1666088, 4.1664119, 4.1663728, 4.1660972, 4.1660185, 4.1657429, 4.1656637000000005, 4.1655064, 4.1653881, 4.1652308, 4.1651125, 4.1649551, 4.1647582000000005, 4.1648369, 4.1644826, 4.164443, 4.1643252, 4.164246100000001, 4.164049100000001, 4.1639705000000005, 4.1637735000000005, 4.1634979, 4.1634979, 4.1635375, 4.163340600000001, 4.1632223, 4.1631041, 4.1629863, 4.1627498, 4.162710700000001, 4.1625528, 4.1624742, 4.1623168, 4.1621199, 4.1622772, 4.1622381, 4.1620803, 4.1619229, 4.1617656, 4.161726, 4.1614504, 4.1613717, 4.1614504, 4.1612535, 4.1613321, 4.1612144, 4.1609778, 4.1608596, 4.1607809, 4.160741799999999, 4.1607022, 4.1605053, 4.1605053, 4.1602693, 4.1603479, 4.160151]",2230.604134080947
199,0.5,2,25,"[0.0, 25.118686707100494, 52.91397302339158, 80.46957063343251, 108.44384891777003, 141.96627723719462, 183.55824556803384, 238.22887853197835, 295.65222225230457, 349.1597692380084, 397.653395833354, 441.541177491761, 482.2773657975712, 519.5475184043053, 554.7215873312333, 586.8525713913378, 617.4854661378344, 646.8693366656208, 675.3813088057408, 703.2591044178929, 730.8988590613054, 758.2710253338015, 786.3227593079072, 814.4865185878849, 842.5390112538813, 871.0683339504491, 899.760361077338, 928.0523658460942, 956.9926223593594, 986.0177175470586, 1015.6761592039487, 1046.8954699123174, 1078.6872998590234, 1110.6753880443348, 1141.9244774617973, 1171.403756133634, 1199.0262041380324, 1224.957397837913, 1249.1363107196535, 1272.2946207491168, 1294.3248648210147, 1315.874931107598, 1336.8755923174622, 1357.5103732388925, 1378.0602886619317, 1398.8923425421144, 1419.7314924623574, 1441.422174934704, 1464.3072769731148, 1487.7888162432832]","[4.192480600000001, 4.190905600000001, 4.1898026, 4.1885819, 4.1875978, 4.1868496, 4.1858649, 4.185116799999999, 4.1844473, 4.1838961, 4.1830692, 4.182518, 4.1820455, 4.1814151, 4.1809034, 4.18047, 4.1799583, 4.1792493, 4.178895, 4.1784225, 4.1779108, 4.177556, 4.17732, 4.1766109, 4.1764932, 4.1759415, 4.175745, 4.1752329, 4.1749573, 4.174603, 4.1742482, 4.1740122, 4.173697, 4.1733031, 4.1730275, 4.1726732, 4.1725159, 4.1722403, 4.1718855, 4.1716099, 4.1713738, 4.1713738, 4.1709013, 4.1706648, 4.1704288, 4.1701922, 4.169956200000001, 4.1696806, 4.1695623, 4.1693263, 4.1690898, 4.1688538, 4.1686568, 4.168499, 4.168263, 4.1681447, 4.1677508, 4.1677117, 4.1675539, 4.1673965, 4.1671605000000005, 4.1671605000000005, 4.1669636, 4.166688, 4.1666088, 4.1663728, 4.1661758, 4.1660185, 4.1659393, 4.1657429, 4.1655064, 4.1655064, 4.1653094, 4.1650734, 4.1650338, 4.164994200000001, 4.1647186000000005, 4.164521700000001, 4.164443, 4.1644039, 4.164207, 4.1639705000000005, 4.1639705000000005, 4.1638918, 4.1638131000000005, 4.1634979, 4.1634192, 4.1634192, 4.163183200000001, 4.1632619, 4.1629467, 4.1627498, 4.1628284, 4.162632, 4.1625924, 4.162395500000001, 4.1622381, 4.1622381, 4.1621594, 4.1620016, 4.1619229, 4.1619625, 4.1619625, 4.1616077, 4.1613717, 4.1613717, 4.161490000000001, 4.1610961, 4.1610565, 4.1609383, 4.1609383, 4.1608596, 4.160741799999999, 4.1607809, 4.1607022, 4.1604266, 4.1603479, 4.1603084, 4.1603084]",2229.9609192315
200,0.5,2,25,"[0.0, 24.52554224829032, 52.65095932000145, 80.06703375749146, 108.05487180985347, 141.59776410024233, 183.00006308080208, 237.78455997610854, 295.69061812371376, 348.8032823031831, 396.91977650892227, 441.18717347403003, 481.4269841533177, 519.2283555281676, 554.0139513722784, 586.1744526108374, 616.8071505142641, 646.3069462086197, 674.8444644297259, 702.216008886356, 730.0167832405706, 757.319405247721, 785.6097495112839, 813.4797596943166, 841.556191095215, 869.6765969801919, 897.6458156692505, 925.986696751245, 954.7515389902929, 983.8643403164903, 1013.7802265729835, 1044.6767748128336, 1076.8075586596601, 1109.338665002328, 1140.8049853146986, 1171.2708925962415, 1199.2329833004342, 1225.3592323911025, 1249.76615317408, 1272.6617783332904, 1294.6550991777867, 1316.0626587035495, 1337.0632760334256, 1357.8703036333604, 1378.3382272415738, 1399.1348124105361, 1419.5875008673588, 1441.41924582831, 1464.3499328544863, 1487.7895033126497]","[4.192480600000001, 4.190905600000001, 4.1898422, 4.1887002, 4.1876764, 4.1868887, 4.1860228, 4.1853137, 4.1844473, 4.1837387, 4.1831479, 4.182518, 4.1818876000000005, 4.1813364, 4.1807852, 4.1802735, 4.179801, 4.179407100000001, 4.1787767, 4.1783834, 4.1778712, 4.1776347000000005, 4.1772413, 4.1768475, 4.1762962, 4.176059700000001, 4.1755481, 4.1752329, 4.1749177, 4.174523799999999, 4.1743274, 4.1741695, 4.1735787, 4.1733823, 4.1730275, 4.1728306, 4.1724372, 4.1723189, 4.1718855, 4.1715312, 4.1714921, 4.1711373, 4.17098, 4.170547, 4.1705074, 4.1701922, 4.1698775, 4.1697197, 4.1695623, 4.1694441, 4.1690111000000005, 4.1688538, 4.1686172, 4.168381200000001, 4.1682234, 4.1681843, 4.1679087, 4.1675935, 4.1675148, 4.1673179, 4.1671605000000005, 4.1668844, 4.1668057, 4.1665697, 4.166491000000001, 4.1663728, 4.1663332, 4.1659002, 4.1659002, 4.1657033, 4.1657429, 4.1654277, 4.1653094, 4.1651125, 4.1649551, 4.1648765, 4.1647186000000005, 4.1644826, 4.1644039, 4.164246100000001, 4.164049100000001, 4.16401, 4.1638527000000005, 4.1638131000000005, 4.1636949, 4.163616200000001, 4.1634979, 4.163340600000001, 4.1631436, 4.1630650000000005, 4.1630650000000005, 4.1630254, 4.1627893, 4.162671100000001, 4.1625924, 4.1623168, 4.1622381, 4.1622772, 4.1621594, 4.1620016, 4.1618047, 4.161726, 4.1616869, 4.161647299999999, 4.1614108, 4.1614108, 4.1612144, 4.1612535, 4.1611748, 4.1610565, 4.1608596, 4.1607809, 4.1607022, 4.1607022, 4.1606236, 4.1605053, 4.1603084, 4.1604266, 4.1602297, 4.1925988, 4.1912599, 4.1904330000000005, 4.1896453000000005, 4.1891336, 4.1884246, 4.1878734, 4.1875582, 4.187046499999999, 4.1866527, 4.1864161, 4.1859832, 4.1857076, 4.1857076, 4.1853137, 4.1848807, 4.1847625, 4.1844082, 4.184211299999999, 4.1839747, 4.1838174, 4.1834631, 4.1835022, 4.1831875, 4.1829119, 4.1829119, 4.1828327000000005, 4.1824393, 4.1824393, 4.1820846, 4.1819272000000005, 4.1816516, 4.1816516, 4.1815333, 4.1813364, 4.1814151, 4.1810217000000005, 4.1809425000000005, 4.1807852, 4.1806278, 4.1806669, 4.180352200000001, 4.1801944, 4.1800766000000005, 4.1801157, 4.1799583, 4.179801, 4.1796432, 4.1797218, 4.179407100000001, 4.179407100000001, 4.179407100000001, 4.1792493, 4.1792102, 4.1791706, 4.1788163, 4.1788559, 4.178737600000001, 4.1785011, 4.1785011, 4.1783834, 4.1782651, 4.1782651, 4.1780682, 4.1781468, 4.1779108, 4.1778712, 4.177792500000001, 4.177792500000001, 4.177556, 4.1775956, 4.1774774, 4.17732, 4.1773591, 4.1772413, 4.1772017, 4.1772017, 4.1769657, 4.1769261, 4.1768079, 4.1768475, 4.1766505, 4.1766505, 4.1766109, 4.1764932, 4.1764932, 4.1763749, 4.1764536, 4.176256700000001, 4.176256700000001, 4.176059700000001, 4.1761384, 4.1760206, 4.1759024, 4.1758237000000005, 4.175745, 4.1757054, 4.1758237000000005, 4.1754689, 4.1755481, 4.1755085, 4.1753902, 4.175311600000001, 4.1753902, 4.1751933, 4.1751933, 4.1750755, 4.1752329, 4.175036, 4.1749964, 4.1748786, 4.1749177, 4.1747208, 4.1746421, 4.1747208, 4.1746421, 4.1747208, 4.174603, 4.174523799999999]",2271.216259140896
201,0.5,2,25,"[0.0, 24.221808522876415, 52.01463693552438, 79.41888681232166, 107.58504010390385, 139.36549608246708, 179.100860248083, 231.55018588079838, 288.65922830582053, 342.3917651900125, 391.81996743219827, 436.17585110396135, 477.4052956874772, 515.1565207087502, 550.1618071992789, 583.1133527687668, 614.6901883649381, 643.9666697835531, 672.4250316838107, 700.4302231211628, 728.3512486656872, 756.1381955600976, 783.9248568432998, 812.1389104848007, 840.6374615987662, 868.6748721841603, 897.221842298109, 925.4593585207546, 954.2863503398406, 982.8723364780259, 1012.3477707589142, 1042.9775776109554, 1074.1134649337837, 1106.2702319365721, 1137.5575231281878, 1167.626503737792, 1195.4490208649845, 1221.974580758908, 1246.757031411766, 1270.2408510009527, 1292.840093619955, 1314.5636394922603, 1335.5407540442934, 1356.8273224627178, 1377.496051827979, 1398.419355394543, 1419.304590329552, 1440.9768203925441, 1464.0346669856262, 1486.3777606136737]","[4.1932015, 4.1917052, 4.1902876, 4.1893425, 4.1885157, 4.1875706, 4.1867833, 4.186192500000001, 4.185287000000001, 4.1846175, 4.1841059000000005, 4.1833577, 4.1830029, 4.1824126, 4.181940099999999, 4.1813493, 4.180955399999999, 4.180443799999999, 4.1799316, 4.17942, 4.1790261, 4.1785536, 4.178199299999999, 4.1777267, 4.1776481, 4.1771755, 4.1767817, 4.1763878, 4.1760731, 4.1756005, 4.1754427000000005, 4.1750884, 4.174773200000001, 4.1744976000000005, 4.1741042, 4.173867700000001, 4.1736317000000005, 4.173395200000001, 4.1731591, 4.1727653, 4.1726079, 4.1723714, 4.1719384, 4.1717415, 4.171544600000001, 4.1714263, 4.171072000000001, 4.1709146, 4.170599500000001, 4.1704025, 4.1701665, 4.1701269, 4.1698513, 4.1696153, 4.1693397, 4.169261, 4.1690245, 4.1688275, 4.1688275, 4.1684337, 4.1683159, 4.1680794, 4.167922, 4.1678824, 4.1675677, 4.1674099, 4.1673708, 4.167212999999999, 4.1670165, 4.16678, 4.1667013, 4.1664648, 4.1664257000000005, 4.1661892, 4.1661105, 4.1659927, 4.1657166, 4.1655202000000005, 4.1655593, 4.1652837, 4.1652446, 4.1652446, 4.1650867, 4.1649685, 4.1647325, 4.1646538, 4.164417299999999, 4.1644568, 4.1642599, 4.1641026, 4.1639056000000005, 4.1638269, 4.1638269, 4.1634722, 4.1634722, 4.1633544, 4.1633148, 4.1631179, 4.1630788, 4.1630392, 4.162842299999999, 4.1627245, 4.1626453, 4.1625667, 4.1623697, 4.162330600000001, 4.1622124, 4.1621728, 4.1620941, 4.161936799999999, 4.1617794, 4.1617794, 4.1617002, 4.1617002, 4.1615429, 4.1615825, 4.161385500000001, 4.1613069, 4.1612282]",2225.8972408479817
202,0.5,2,25,"[0.0, 26.390590078624314, 54.100702008441374, 81.54428525387641, 109.32919817194522, 141.83803273539337, 182.0287313721604, 235.03624581805747, 292.86201501031206, 347.40109137087546, 396.7363286518453, 441.4281808769122, 482.8366263779174, 520.2243325801719, 554.9635136897755, 587.8546083003464, 618.9187784269529, 648.9163818398845, 677.0473004012399, 705.1260970395085, 732.6321077190169, 760.6893435157747, 788.6937604208333, 816.616775366316, 844.4941785184601, 873.0647387144738, 901.3349325792456, 929.4785093434793, 958.0132251196512, 986.7427270788176, 1015.9506741581372, 1046.3226097185527, 1077.7880773319284, 1109.3612670591533, 1140.6877715237292, 1170.5855294415464, 1198.4689367863, 1224.5028721980316, 1249.3023854217645, 1272.770444579516, 1295.2695803424601, 1316.9180283474047, 1337.9579631470885, 1358.8506342379642, 1379.514220129914, 1400.2828505215282, 1421.0588170140638, 1442.5319357492842, 1465.393064735165, 1489.8808567895496]","[4.1929259, 4.1914692, 4.1900907, 4.1892638, 4.188318700000001, 4.1873741, 4.1867046000000006, 4.1857986, 4.1851687, 4.1844206, 4.1839089, 4.1831608000000005, 4.1826882, 4.1820579, 4.1817036, 4.180994999999999, 4.1806011, 4.1802468, 4.179577399999999, 4.1792231, 4.1788292, 4.1783566, 4.1779628, 4.1774902, 4.1771755, 4.1768212, 4.1763878, 4.1761122, 4.1757975, 4.1754823, 4.1750884, 4.1746945, 4.1744976000000005, 4.1741829, 4.1737494, 4.1735921000000005, 4.1731591, 4.1730409, 4.172725700000001, 4.1723714, 4.172174500000001, 4.1717811000000005, 4.1717019, 4.1712689, 4.1712294000000005, 4.1709538, 4.1706781, 4.1705208, 4.1704025, 4.1700091, 4.1697726, 4.1696544, 4.169418299999999, 4.1691427, 4.1689849, 4.1689062, 4.1686306, 4.1684337, 4.1682763, 4.1680007, 4.1678433, 4.1676464, 4.1676068, 4.1674099, 4.1672525, 4.1669769, 4.1668587, 4.1668196, 4.1664648, 4.1664648, 4.1662683, 4.1660714, 4.1660318, 4.165638, 4.1655593, 4.1655593, 4.1654019, 4.1650867, 4.1651654, 4.1649294, 4.1647325, 4.1646538, 4.1645751, 4.1643386, 4.1642995, 4.164063, 4.1640239, 4.1638660000000005, 4.1636691, 4.163511799999999, 4.1633544, 4.163275700000001, 4.163275700000001, 4.1631179, 4.1630001000000005, 4.1628819, 4.162842299999999, 4.1626849, 4.1625667, 4.1624484, 4.1623697, 4.1622124, 4.1620154000000005, 4.1620550000000005, 4.1620154000000005, 4.1618972, 4.1618185, 4.1616216, 4.1615038, 4.161385500000001, 4.161385500000001, 4.1614246, 4.1610703, 4.1612282, 4.1609917, 4.1610703, 4.160755600000001, 4.160913, 4.1605587]",2224.874272958442
203,0.5,2,25,"[0.0, 26.296908104434124, 54.17958148839415, 82.09558036921055, 110.1930609626001, 142.70776025655425, 182.64939410175577, 236.03072297346955, 293.81665147545687, 347.714432963744, 396.17657417807436, 441.4047310766765, 482.35487527548787, 520.2415160985462, 555.4320929831481, 587.8774584792915, 618.8765664400491, 648.4089719945649, 676.5674907227323, 704.9131890748264, 732.086579361444, 760.0857533961392, 787.7155568398113, 815.7454059820369, 844.1530069311176, 872.3133743489315, 900.5595815283976, 928.7306237854497, 957.1217165681256, 986.0035483413316, 1014.8134793867367, 1044.7934529428885, 1076.027923176528, 1107.6948335174006, 1139.0654102138542, 1169.2350814617294, 1197.1047241137703, 1223.0401562303582, 1247.9228181240937, 1271.520073430932, 1293.9428061827907, 1315.7099060309984, 1336.9159072252173, 1357.5386083372364, 1378.1398285332252, 1399.2121417961039, 1420.272974881926, 1441.586675762111, 1464.2302038884081, 1486.2149382813172]","[4.192886799999999, 4.1914692, 4.1902089, 4.189146, 4.188318700000001, 4.1873345, 4.1865468, 4.1857986, 4.1851296, 4.1844993, 4.1838694, 4.1832786, 4.1826096, 4.1820974, 4.1815066, 4.1809163, 4.1806011, 4.1799712, 4.1794591, 4.179144399999999, 4.1787505, 4.178278, 4.1778841, 4.1774902, 4.1770177, 4.1765847, 4.1763091, 4.1759548, 4.1756005, 4.1752458, 4.174931, 4.1747341, 4.1742616, 4.174025100000001, 4.1738286, 4.1733165, 4.1731591, 4.1727653, 4.1726079, 4.172292700000001, 4.172056700000001, 4.1719384, 4.171544600000001, 4.1711903, 4.1711507, 4.1707568, 4.170639, 4.1704025, 4.1700482, 4.1700091, 4.169733, 4.1693397, 4.1691818, 4.1689458, 4.1689458, 4.1686702, 4.1685519, 4.1682367, 4.1680794, 4.1678824, 4.1676464, 4.1675282, 4.1674495, 4.1671739, 4.1670556, 4.1669769, 4.1667404, 4.1664257000000005, 4.1663074, 4.1662288, 4.1659927, 4.1659927, 4.1659136, 4.1655593, 4.1654019, 4.165362399999999, 4.1651263, 4.1650081, 4.1649685, 4.164772, 4.1646929, 4.1644568, 4.1643386, 4.1642203, 4.164181200000001, 4.1639447, 4.1637874, 4.1638269, 4.16363, 4.1635904, 4.1633935, 4.163236100000001, 4.1631575, 4.1629605000000005, 4.1629605000000005, 4.1627636, 4.1626453, 4.1625667, 4.1625667, 4.162488, 4.1623697, 4.1620941, 4.161936799999999, 4.1619763, 4.1618972, 4.1617794, 4.1615429, 4.1615825, 4.1615038, 4.161346, 4.1614642, 4.1612282, 4.1610703, 4.161031200000001, 4.160913, 4.1608343, 4.1608734, 4.1607161, 4.1606765]",2224.311784556749
204,0.5,2,25,"[0.0, 26.607435040896007, 54.42600842928772, 82.05902297485898, 109.57474863609491, 142.17767600190047, 181.9471809355877, 234.87788493591557, 292.7720652688326, 346.6291996523824, 395.68449597570776, 440.1052370906636, 481.3368357572123, 519.1026560371108, 554.2593108106114, 586.503757823845, 617.631795135941, 647.1217647099475, 675.8981802847245, 703.6256653092812, 731.1637825309965, 758.9606826861864, 786.5504420619989, 814.7849459838831, 843.0939337040422, 871.2811343103965, 899.3555495708456, 927.7161276139495, 956.2124416936272, 984.9147679164762, 1014.3875406768273, 1044.7022478790382, 1075.9235316738414, 1107.973499552233, 1139.015282858805, 1169.1922140148597, 1197.0648341508052, 1223.6427815946645, 1248.4490632637069, 1271.8693896336001, 1294.2965623025098, 1315.9144134982341, 1337.456933887837, 1358.2345358298498, 1378.9503873066535, 1399.84655176512, 1420.846232291146, 1442.4267111199183, 1464.8638824266336, 1489.8841641249594]","[4.192886799999999, 4.1915083, 4.1902089, 4.1892638, 4.1882796, 4.1874919, 4.186468100000001, 4.1858382, 4.1851296, 4.184381500000001, 4.1837907, 4.1833181, 4.1826487, 4.1820579, 4.1815858, 4.1810737, 4.1806011, 4.1801286, 4.1796169, 4.1790657, 4.1787505, 4.178474899999999, 4.1779237, 4.1776481, 4.1771359, 4.1767817, 4.1764665, 4.1761122, 4.1758366, 4.1753249, 4.1750884, 4.1746554, 4.1744585, 4.1741042, 4.173867700000001, 4.1736708, 4.173198200000001, 4.1730409, 4.172725700000001, 4.172411, 4.1721354, 4.1719384, 4.171820200000001, 4.1715841000000005, 4.1711507, 4.1709538, 4.1707568, 4.1704421, 4.1702452, 4.1700482, 4.1698513, 4.169733, 4.1696153, 4.1691427, 4.1690245, 4.1688671, 4.1685915, 4.1684732, 4.168355, 4.168119, 4.1680007, 4.1676855, 4.1676855, 4.1674495, 4.1672921, 4.1671343, 4.16678, 4.16678, 4.1666617, 4.1664257000000005, 4.1663074, 4.1660318, 4.1658745, 4.165756200000001, 4.1655989, 4.165441, 4.1652837, 4.1652446, 4.1649685, 4.1650476, 4.164850700000001, 4.1645355, 4.1645355, 4.164417299999999, 4.1642599, 4.1642599, 4.1640239, 4.1639056000000005, 4.1638660000000005, 4.1637874, 4.16363, 4.163511799999999, 4.1633544, 4.1631966, 4.163275700000001, 4.1630001000000005, 4.162921, 4.1628032, 4.1626849, 4.1625667, 4.162606200000001, 4.162330600000001, 4.1622519, 4.1621728, 4.1620941, 4.1620154000000005, 4.1617794, 4.1618581, 4.161661100000001, 4.1616216, 4.161385500000001, 4.1615038, 4.1613069, 4.1611099000000005, 4.1611099000000005, 4.1609521, 4.1609917, 4.1608343, 4.1606374]",2223.576942591961
205,0.5,2,25,"[0.0, 26.207645514562557, 54.06407038855252, 81.4715316462794, 109.3146604858133, 142.15090610732983, 181.4620913902982, 234.56680769564622, 292.4036888236855, 345.61747900867164, 394.7541951176791, 439.0152332510077, 480.22139839784114, 518.1472039778007, 553.2308741863822, 585.950884096477, 616.9833680227366, 646.1880725609533, 675.0271088411928, 702.3062173213029, 730.4688871374842, 757.948223640426, 785.7990133164114, 813.8281064741502, 842.1350300987533, 870.3594366488487, 898.5509187757857, 926.9457996440806, 955.0243581276823, 984.1946212679702, 1013.3530315646092, 1043.5452244996502, 1074.6850746016485, 1106.4304859207582, 1138.0009964049032, 1167.8928630628407, 1195.8625917004317, 1222.3680295976158, 1247.0862543230717, 1270.3909024873342, 1293.013706420573, 1314.729896898124, 1335.9337369147277, 1356.6003479320261, 1377.4651217029802, 1398.3311279206018, 1419.2148982454719, 1440.7526095287967, 1463.489923378088, 1486.2880836701102]","[4.192886799999999, 4.1914296, 4.1901302000000005, 4.1891851, 4.1881614, 4.1872559, 4.1865864, 4.1858382, 4.1850505, 4.1845388, 4.1838303, 4.1831608000000005, 4.1826487, 4.1821761, 4.181428, 4.180994999999999, 4.1806407, 4.180049899999999, 4.1796169, 4.179104799999999, 4.1788292, 4.1783566, 4.1779237, 4.1774902, 4.1771359, 4.176703, 4.1764274, 4.1761518, 4.1756396, 4.1751671, 4.1750097, 4.174773200000001, 4.1744189, 4.174025100000001, 4.1737103, 4.1734738, 4.1731591, 4.1728439, 4.1726079, 4.172411, 4.172174500000001, 4.172017100000001, 4.1716232, 4.1714263, 4.1711903, 4.1709933, 4.1705208, 4.1704025, 4.1702452, 4.1699696, 4.169733, 4.1696939, 4.1693397, 4.1693001, 4.1688671, 4.1687489, 4.1685915, 4.1682367, 4.1680403, 4.167922, 4.1678433, 4.1676464, 4.1675282, 4.1672525, 4.1672525, 4.1669769, 4.1668196, 4.1668196, 4.1665044, 4.1662288, 4.1662288, 4.1661105, 4.1659532, 4.165638, 4.1654806, 4.1655202000000005, 4.1652446, 4.1651654, 4.1649685, 4.1650081, 4.1647325, 4.1647325, 4.1644568, 4.1642995, 4.164063, 4.1642203, 4.1639056000000005, 4.1639056000000005, 4.1636691, 4.1635513, 4.1635513, 4.1634722, 4.1631575, 4.1631966, 4.1629605000000005, 4.162921, 4.1627636, 4.1627636, 4.1625276, 4.1624484, 4.1623697, 4.1624484, 4.1622124, 4.1620154000000005, 4.1620941, 4.1617398, 4.1618185, 4.161661100000001, 4.1615038, 4.1614642, 4.161385500000001, 4.1612673, 4.161031200000001, 4.161149, 4.1610703, 4.1609917, 4.160755600000001, 4.1608343, 4.1606374]",2222.49134680013
206,0.5,2,25,"[0.0, 25.693601190125946, 53.68935665409305, 81.20086722220935, 108.86776538812717, 141.46452716004052, 181.07305804344713, 233.5736192107957, 291.2511742437926, 345.4481755466625, 394.4981772704975, 438.82395807644826, 479.5891681787105, 517.2717300847014, 552.2380796997772, 585.1247637026272, 615.9205239435441, 645.7124965858634, 674.0772120997506, 702.0395898962493, 729.4737928005275, 757.0462230260546, 784.9335301395836, 812.9939128816247, 840.7750545073402, 869.3213435822579, 897.6169310113496, 925.7888352795364, 954.7039267193654, 982.9244307794727, 1012.5992085763517, 1042.4246936573793, 1073.9888517785232, 1105.4291929062326, 1136.9190966603162, 1166.7870277588154, 1194.677507877125, 1221.1143818309831, 1245.7780228664772, 1269.39249922871, 1291.9650987031803, 1313.5480106415048, 1334.7806394907932, 1355.7259985087805, 1376.3374316304837, 1397.3881064115242, 1418.3225100391267, 1439.7799641085328, 1462.5230696227125, 1486.2554948832217]","[4.1929259, 4.1913905, 4.1900516, 4.1893034, 4.1881223, 4.187295, 4.186468100000001, 4.1857595000000005, 4.1850114000000005, 4.1843023, 4.1838303, 4.1830821, 4.182530399999999, 4.1819792, 4.181428, 4.1807981, 4.180443799999999, 4.180049899999999, 4.1794987, 4.1790261, 4.1785536, 4.178199299999999, 4.1777658, 4.1774116, 4.1768212, 4.176624299999999, 4.1761909, 4.1760335, 4.175561, 4.175128, 4.1748524, 4.1745768, 4.1743011, 4.1739464, 4.1737494, 4.1733165, 4.1730804, 4.1727653, 4.172450100000001, 4.172214, 4.171977500000001, 4.1718597, 4.1714263, 4.1713085, 4.1709933, 4.1707568, 4.1705604, 4.170323799999999, 4.1700482, 4.16993, 4.1696153, 4.1693001, 4.1691031, 4.169064, 4.1688275, 4.1685915, 4.1685915, 4.1683159, 4.1679611, 4.1678433, 4.1677251, 4.1673708, 4.1672921, 4.1671343, 4.1670165, 4.1668983, 4.1665831, 4.1664648, 4.1662683, 4.1662288, 4.1661892, 4.1657958, 4.1657166, 4.1655593, 4.165441, 4.1651654, 4.165205, 4.1649294, 4.1649685, 4.1646142, 4.1646142, 4.1643782, 4.1643782, 4.164181200000001, 4.1641026, 4.1639843, 4.1638660000000005, 4.16363, 4.163511799999999, 4.163511799999999, 4.163275700000001, 4.163275700000001, 4.1631966, 4.1631179, 4.162842299999999, 4.1627636, 4.162606200000001, 4.162488, 4.1623697, 4.162291000000001, 4.162291000000001, 4.1620154000000005, 4.1620154000000005, 4.1618185, 4.1617794, 4.161661100000001, 4.1616216, 4.1614246, 4.161385500000001, 4.1613069, 4.161149, 4.1611099000000005, 4.1609917, 4.1609521, 4.1608343, 4.160755600000001, 4.1605191, 4.1606374, 4.1605587]",2221.217373937718
207,0.5,2,25,"[0.0, 24.835983223494168, 52.95434164499903, 80.31586553412262, 108.14982007646648, 140.14586304740595, 179.43433793880087, 231.213538013878, 288.5801293608352, 342.35626336430227, 391.35193840928736, 435.76645307793723, 477.01205036065716, 514.9295400963804, 549.4372017504797, 582.228020289464, 613.3423545695568, 642.8948544006262, 671.6914517199427, 699.6383320849297, 727.5245452600618, 755.2148207090229, 783.0486586231441, 811.1924725922468, 839.4634777928293, 867.6572367878816, 895.883783555051, 924.3854631154747, 952.2367603000853, 981.0858761598668, 1010.2984963861861, 1040.412597801545, 1071.2287315326637, 1103.1229913266768, 1134.5489251773174, 1164.2731753663502, 1192.1838155310222, 1218.4700893901927, 1243.2040068877614, 1266.7724537671445, 1289.3016316138082, 1310.9624956037603, 1332.3500128499636, 1353.3279679236746, 1373.9733599809294, 1394.9626546022457, 1415.862931559198, 1437.031165079411, 1460.0214191595248, 1482.783162708807]","[4.1928473, 4.1912327000000005, 4.1901698, 4.1890278, 4.188201, 4.187413200000001, 4.1865468, 4.1857595000000005, 4.1850505, 4.1843419, 4.1837511, 4.1831608000000005, 4.182530399999999, 4.181940099999999, 4.1815462, 4.1811132, 4.1804829, 4.180010299999999, 4.179577399999999, 4.179144399999999, 4.1785536, 4.1783175, 4.1778841, 4.1774902, 4.1770968, 4.176624299999999, 4.1762695, 4.1758761, 4.1756792, 4.1754427000000005, 4.1749701, 4.1745768, 4.1743011, 4.174025100000001, 4.1737103, 4.1734347000000005, 4.1730804, 4.1728048, 4.1726079, 4.1721354, 4.1720958, 4.1719384, 4.1715841000000005, 4.1712689, 4.171111600000001, 4.1708751, 4.170639, 4.1705208, 4.1701665, 4.1700482, 4.1698122, 4.169497, 4.1693397, 4.1691031, 4.1688275, 4.1686306, 4.1684337, 4.1684337, 4.1681976, 4.1678824, 4.1678038, 4.1675677, 4.1674099, 4.1672525, 4.1670556, 4.1669769, 4.1668196, 4.1664257000000005, 4.1665044, 4.1662288, 4.1661105, 4.1659136, 4.1657958, 4.1655989, 4.1655593, 4.1653233, 4.1651263, 4.165205, 4.1650081, 4.1648111000000005, 4.1646538, 4.1645355, 4.1642995, 4.164417299999999, 4.1642599, 4.1639447, 4.1639447, 4.1637874, 4.16363, 4.1635513, 4.1633544, 4.163236100000001, 4.163236100000001, 4.1630001000000005, 4.1630001000000005, 4.1628819, 4.1626453, 4.1624484, 4.1625276, 4.162488, 4.1622124, 4.1620941, 4.1620154000000005, 4.161936799999999, 4.1618581, 4.1618581, 4.1615429, 4.1615429, 4.1614246, 4.161346, 4.1612673, 4.1611886, 4.161149, 4.160913, 4.1608343, 4.1608343, 4.1607161, 4.1606374, 4.1605587]",2220.092932139758
208,0.5,2,25,"[0.0, 26.984901743682656, 54.74631576428317, 82.044315934601, 109.72533830311266, 141.54549519740442, 181.0800659721683, 232.60192032848022, 290.3792124279121, 343.30027416260793, 393.13347658927694, 438.12508092910446, 479.38790735725206, 517.3162473005051, 552.31005734566, 585.2590660886212, 616.2302063930448, 646.0773344069512, 674.1608965602159, 702.3433450389925, 729.7382686567219, 757.6693624153936, 785.1422621678444, 812.8351431227688, 841.2012533380373, 869.522341149318, 897.7217650162395, 926.0544578874603, 954.3591992506301, 982.9338750239297, 1012.166919387608, 1042.1794353056114, 1073.3579455562287, 1104.9567192920179, 1136.6080107024939, 1166.5376068189296, 1194.438283231323, 1221.1301492633438, 1245.9682532516374, 1269.752784179633, 1292.2026454026577, 1313.9176805907002, 1335.31970415468, 1356.2320421356044, 1376.8565263938588, 1397.7380537557724, 1418.6095153730266, 1440.0148525391426, 1462.7819481052913, 1486.4322198704704]","[4.1926899, 4.1913114, 4.1899333, 4.1888704, 4.188004, 4.187137600000001, 4.186192500000001, 4.185602200000001, 4.1848931, 4.1843419, 4.1835938, 4.1829638, 4.1822548, 4.1817822, 4.1812706, 4.1806407, 4.180285899999999, 4.179656, 4.17942, 4.1787896, 4.1783566, 4.1780024, 4.177529799999999, 4.1772146, 4.1768603, 4.1764665, 4.1759939, 4.1756792, 4.1753249, 4.174931, 4.1745768, 4.1743011, 4.1739464, 4.1735921000000005, 4.1732378, 4.1730409, 4.172922600000001, 4.172411, 4.1723714, 4.171977500000001, 4.1716232, 4.171505000000001, 4.1711903, 4.1710329, 4.1709146, 4.1704025, 4.170323799999999, 4.1699696, 4.1698909, 4.169418299999999, 4.1693788, 4.169064, 4.1688671, 4.1687489, 4.168355, 4.168158099999999, 4.168119, 4.1678433, 4.1676855, 4.1675677, 4.1673708, 4.1671343, 4.166937399999999, 4.16678, 4.1667013, 4.1664648, 4.1661892, 4.1661105, 4.1659532, 4.1658349, 4.1657166, 4.1655202000000005, 4.165205, 4.1652446, 4.1651263, 4.1648898, 4.1647325, 4.1646538, 4.1643782, 4.164181200000001, 4.164181200000001, 4.1641026, 4.1638269, 4.1638269, 4.1635513, 4.1635513, 4.163511799999999, 4.163236100000001, 4.1630001000000005, 4.1629605000000005, 4.162921, 4.1628032, 4.1627245, 4.1625276, 4.1624093, 4.162291000000001, 4.1622519, 4.1620941, 4.1620550000000005, 4.1617794, 4.1618185, 4.1616216, 4.1615825, 4.1614246, 4.1612282, 4.1612673, 4.1612282, 4.1610703, 4.161031200000001, 4.1608343, 4.1606765, 4.1605978, 4.1603618, 4.160440400000001, 4.1604009, 4.1603618, 4.1601253, 4.1602435, 4.1599679]",2218.321086348742
209,0.5,2,25,"[0.0, 25.69144114427081, 53.38377781012025, 81.14318001346402, 108.66600798064451, 140.561529537524, 179.56986037309292, 231.61643569240465, 289.5141265536427, 343.4610740008971, 392.76375471915077, 437.1912402189069, 477.95811697900086, 515.8957020113112, 550.9781638440713, 583.8047842520289, 614.6148961058075, 644.4168202322101, 672.962480827282, 700.8625312109796, 728.4102612230663, 756.2974674259699, 784.0647247762611, 812.1681505866013, 840.1081313216202, 868.6424369190888, 896.9792212379498, 925.3251526622685, 953.8048271038645, 982.8754769482671, 1011.8315506836245, 1042.489304954942, 1073.6404174648446, 1104.9215083737076, 1136.3786369245274, 1166.1397407782595, 1194.1330846939616, 1220.5123853700284, 1245.411278769368, 1268.8372347799639, 1291.4225564653232, 1313.2515009932479, 1334.2429024841817, 1355.3090764851459, 1375.89004346032, 1396.8557872130698, 1417.6398638804944, 1439.38551366683, 1462.0053992800133, 1486.2489036269137]","[4.1928077, 4.1911936, 4.1899729, 4.1889491, 4.188043100000001, 4.187177200000001, 4.1863894, 4.185562600000001, 4.1848931, 4.1841846, 4.1835938, 4.1829243, 4.1822548, 4.1817822, 4.1811523, 4.180679799999999, 4.1802468, 4.179656, 4.1793017, 4.1787896, 4.1783175, 4.177845, 4.1774511, 4.1770968, 4.1767421, 4.1762695, 4.1759152, 4.1754427000000005, 4.175128, 4.1748915, 4.1745768, 4.1741042, 4.1738286, 4.1735921000000005, 4.1732774, 4.1730804, 4.172647, 4.1722531, 4.1720958, 4.1716628, 4.1716628, 4.1713085, 4.1709933, 4.1707177, 4.170599500000001, 4.170363399999999, 4.1701269, 4.1699696, 4.1696153, 4.169418299999999, 4.169261, 4.1691031, 4.1688671, 4.1686306, 4.1682763, 4.1682367, 4.1680403, 4.1678038, 4.1676464, 4.1672921, 4.1673708, 4.1670165, 4.1668983, 4.1667013, 4.1667013, 4.1664257000000005, 4.1662288, 4.1659136, 4.1659136, 4.1656775, 4.165638, 4.1654019, 4.165205, 4.1650476, 4.1649294, 4.1648111000000005, 4.1646538, 4.1645355, 4.1643782, 4.164181200000001, 4.1641417, 4.1637874, 4.1636691, 4.16363, 4.1635513, 4.1634722, 4.163275700000001, 4.1631575, 4.1630001000000005, 4.1628819, 4.1627636, 4.1627245, 4.162488, 4.1626453, 4.162330600000001, 4.162291000000001, 4.1619763, 4.1620550000000005, 4.1617398, 4.1617398, 4.161661100000001, 4.1614642, 4.1615429, 4.1613069, 4.161149, 4.1610703, 4.1609917, 4.1609917, 4.1608734, 4.1607161, 4.160480000000001, 4.1605978, 4.1605191, 4.1603618, 4.1603222, 4.1600862, 4.1600862, 4.1599283, 4.1598892]",2216.994354700249
210,0.5,2,25,"[0.0, 25.44732569568822, 53.16547722344393, 80.8911936060291, 108.20008741978859, 140.22524453985204, 178.73248816497187, 229.97741899354435, 287.7495492494496, 341.2554451229289, 390.2319511034061, 434.91064743779646, 475.97799600214057, 514.1410627623551, 549.3795635200158, 582.3940881133358, 613.5897241936539, 643.4118430058954, 671.8467297687889, 699.6344838414973, 727.66866034277, 755.3613946992928, 783.2398783777703, 811.1629099388672, 839.6604467479704, 867.6943673093031, 896.06472970848, 924.423993454333, 952.8170565487803, 981.5602789257632, 1010.8998334328205, 1040.856018477862, 1072.0023706319855, 1103.6408685787953, 1134.7769580363724, 1164.8078524003374, 1193.017774268645, 1219.2875340876628, 1243.9398457659715, 1267.380972353483, 1289.8074372520573, 1311.647160818141, 1332.9382818811273, 1353.8557496997757, 1374.6692447026094, 1395.318970591869, 1416.2797726102685, 1437.7750719541, 1460.1732391194364, 1482.7207669689938]","[4.1926899, 4.1911936, 4.1899333, 4.1889491, 4.1879253, 4.186901600000001, 4.1863503, 4.1854444, 4.1847749, 4.184145, 4.1833577, 4.1827669, 4.1822157, 4.1817036, 4.1810737, 4.180562, 4.1801682, 4.1796169, 4.1791835, 4.1786718, 4.1782384, 4.1779237, 4.1774116, 4.176939, 4.1765456, 4.1762304, 4.1758366, 4.1754823, 4.1751671, 4.1747341, 4.1745768, 4.1741042, 4.1737494, 4.1735134, 4.1732378, 4.172922600000001, 4.172725700000001, 4.172292700000001, 4.1721354, 4.1717415, 4.1715841000000005, 4.1713085, 4.1711903, 4.1707568, 4.1705208, 4.1702452, 4.1700878, 4.169733, 4.1696153, 4.1693397, 4.1691031, 4.1689062, 4.1688671, 4.1685519, 4.1683159, 4.1680403, 4.1677647, 4.1676464, 4.1673708, 4.1672921, 4.1670556, 4.166937399999999, 4.1666226, 4.1665044, 4.1663074, 4.1662288, 4.1659532, 4.1660318, 4.1657166, 4.1655989, 4.165441, 4.1652837, 4.1650081, 4.1648898, 4.1648111000000005, 4.1646538, 4.1644964, 4.164417299999999, 4.1642995, 4.164063, 4.164063, 4.1638269, 4.16363, 4.1635904, 4.1633148, 4.163236100000001, 4.1630788, 4.1631966, 4.1629605000000005, 4.1627636, 4.1626453, 4.162606200000001, 4.1624484, 4.162330600000001, 4.1622519, 4.1620154000000005, 4.1619763, 4.1617398, 4.1617002, 4.161661100000001, 4.1615825, 4.1614246, 4.1611886, 4.1613069, 4.1611886, 4.1609917, 4.1608734, 4.1607947, 4.1607947, 4.1605978, 4.1603618, 4.1603618, 4.1602831, 4.1601253, 4.1600075, 4.1599283, 4.1598496, 4.1598892, 4.1596923]",2215.706788733723
211,0.5,2,25,"[0.0, 24.420037052404552, 51.83377544255137, 79.89462563489082, 107.56778687221964, 138.82662505147482, 177.32516839843242, 228.6055698115174, 286.16696817888135, 340.5982289116778, 390.0268569041357, 434.6477353261448, 476.14962302289496, 514.030801649059, 549.1830146113165, 581.9416500099271, 613.097348304559, 642.7122388360298, 671.4448671631791, 699.296770530024, 726.7804965403246, 754.6426498793243, 782.4000217296494, 810.5240980464879, 838.6400778989147, 866.7302545260972, 894.9504482071105, 923.515572839195, 951.9076478776661, 980.3186908936681, 1009.6587259923787, 1039.8237199805494, 1071.1549855908825, 1102.6625163392323, 1133.5601990437008, 1163.5657190487864, 1191.6209323883177, 1218.0937351770108, 1243.0400580434402, 1266.0469166910361, 1288.6793309737236, 1310.2197757056397, 1331.4459535646338, 1352.2434758602953, 1372.8990395568835, 1393.5273452554943, 1414.329613920555, 1435.6672590531498, 1458.3472436394827, 1482.7576908355045]","[4.1926503, 4.191154, 4.1899729, 4.1886735, 4.1879644, 4.1868620000000005, 4.1861534, 4.1854053, 4.1846175, 4.1839876, 4.1833968, 4.1826487, 4.1820974, 4.1815066, 4.180994999999999, 4.1804042, 4.180010299999999, 4.1794591, 4.1789865, 4.1785932, 4.1780415, 4.1776085, 4.177293799999999, 4.1768603, 4.1763487, 4.1759939, 4.1756792, 4.1752458, 4.1748915, 4.1746159, 4.1742616, 4.1741042, 4.1737103, 4.1733165, 4.1730409, 4.172725700000001, 4.1723714, 4.172214, 4.171820200000001, 4.171544600000001, 4.1713085, 4.1709933, 4.1707964, 4.1705208, 4.1701665, 4.1700878, 4.1698513, 4.1694574, 4.1694574, 4.1691031, 4.1689849, 4.1685915, 4.168512799999999, 4.168158099999999, 4.1680403, 4.167922, 4.1676855, 4.1674495, 4.1672921, 4.1671343, 4.1668983, 4.1667404, 4.1664257000000005, 4.1662683, 4.1662288, 4.1661105, 4.1658349, 4.1655989, 4.165441, 4.1653233, 4.1652446, 4.1649685, 4.1648111000000005, 4.1644964, 4.1643782, 4.164417299999999, 4.1642203, 4.164063, 4.1639843, 4.1638269, 4.1636691, 4.163511799999999, 4.1633148, 4.1631966, 4.1633148, 4.1630392, 4.162842299999999, 4.1626849, 4.1626453, 4.162606200000001, 4.162488, 4.1622519, 4.1621337, 4.1620154000000005, 4.1619763, 4.1617398, 4.1615825, 4.1614642, 4.1614246, 4.1613069, 4.161149, 4.161031200000001, 4.1609521, 4.1608734, 4.1608734, 4.1607161, 4.1605978, 4.160440400000001, 4.1603618, 4.1603222, 4.1601648, 4.1599679, 4.1599283, 4.1598496, 4.159810500000001, 4.1596923, 4.1597319, 4.1594558, 4.1594558]",2214.203945549858
212,0.5,2,25,"[0.0, 26.818147624269784, 54.69485452632472, 82.39403952503119, 110.1612602029652, 141.77222676447968, 180.9038118161618, 232.12895454347836, 289.17804347328365, 343.74497204784893, 392.8177599022164, 437.5417639302399, 479.21978494116684, 516.5313872266688, 551.7949981373712, 584.7971181183611, 615.6346656417337, 645.2144912849293, 673.9430755531836, 701.9384966270339, 729.0278498332553, 757.0875388430983, 784.9704614035714, 812.9485225899094, 840.8695778754767, 869.2668198105661, 897.5154163161209, 925.8268529366, 954.2877167064422, 983.0623712484902, 1012.0899306401701, 1042.002497263833, 1073.1620006122562, 1104.5564089519862, 1135.3013071791988, 1165.500041686595, 1193.2997326519267, 1219.4333984724408, 1244.219631838478, 1267.8678014699158, 1290.2080425554495, 1312.052393673715, 1333.20218024399, 1354.168226305413, 1374.808366520091, 1395.2715831903538, 1416.3182328032672, 1437.748076006298, 1460.173128613881, 1482.8407446901433]","[4.1926503, 4.1913114, 4.1900516, 4.1889491, 4.1879644, 4.187177200000001, 4.1863503, 4.185562600000001, 4.1847358, 4.1841846, 4.1835151, 4.1829243, 4.1822157, 4.1815858, 4.1811132, 4.180562, 4.1801682, 4.179577399999999, 4.179104799999999, 4.178868799999999, 4.178278, 4.1778054, 4.1773725, 4.1770573, 4.176703, 4.1762304, 4.1758366, 4.1754823, 4.1752458, 4.1747341, 4.1744585, 4.174222, 4.1738286, 4.1735921000000005, 4.1732774, 4.1730013, 4.1725292000000005, 4.1723323, 4.1721354, 4.171820200000001, 4.171505000000001, 4.1712689, 4.171072000000001, 4.1707568, 4.1704812, 4.170323799999999, 4.1700091, 4.1698513, 4.1695757, 4.1692214, 4.1691427, 4.1689062, 4.1686702, 4.1685519, 4.1682763, 4.168119, 4.1678824, 4.1676464, 4.1675282, 4.1672921, 4.1669769, 4.1668983, 4.1667404, 4.166544, 4.1663861, 4.1661892, 4.1660714, 4.1657166, 4.1656775, 4.1655202000000005, 4.165441, 4.1652446, 4.1650476, 4.1648111000000005, 4.164772, 4.1645751, 4.1644964, 4.1642995, 4.1641026, 4.1640239, 4.1638269, 4.1637483, 4.1636691, 4.1634722, 4.1633935, 4.1633544, 4.1630788, 4.1630788, 4.1628032, 4.162842299999999, 4.1626453, 4.1624484, 4.1623697, 4.1622124, 4.1620550000000005, 4.1619763, 4.1618972, 4.1618185, 4.1617398, 4.1615825, 4.1614642, 4.161385500000001, 4.1612673, 4.1611886, 4.1608343, 4.1608734, 4.1608734, 4.1608343, 4.1606765, 4.1606374, 4.1603618, 4.1603618, 4.1602039, 4.1602039, 4.1600862, 4.159810500000001, 4.1598892, 4.1597319, 4.1596527000000005]",2214.2121696986223
