Repository: jackybrons/drc-imoe

# Datasets

This project contains standardized multi-condition, multi-chemistry datasets for degradation forecasting of retired lithium-ion batteries in second-life applications. All official preprocessed data is stored under `datasets/processed/`.

---

## 1. Directory Structure

```text
datasets/
├── processed/              # Official preprocessed-data root used by training and evaluation
│   ├── UL-NCA/             # UL laboratory NCA cell data (66 cells)
│   ├── UL-NCM/             # UL laboratory NCM cell data (55 cells)
│   ├── UL-NCMNCA/          # UL laboratory mixed-chemistry cell data (9 cells)

File: datasets/processed/UL-NCMNCA/CY25-05_2-#2.csv (part 14 of 60)
Cycle,Charge_Current,Discharge_Current,Temperature,Capacity_Increment,Relaxation_Voltage,Discharge_Capacity
213,0.5,2,25,"[0.0, 24.227879894757677, 52.11726141461713, 79.80570603265727, 107.11463464385736, 138.96258564153374, 177.76252266816908, 228.7556334108162, 286.0429791339299, 339.7562146296361, 389.22741160316224, 433.7818459823914, 474.9960270224049, 512.6184847984089, 547.6129513189683, 580.6424505011526, 611.5117590913685, 641.1699627751964, 669.6462672616974, 697.4830688140369, 725.0486991731802, 752.6433017543231, 780.3204672203151, 808.2116619191079, 836.5163868423199, 864.7104959384119, 892.6024023414275, 920.6646546452996, 949.1874820220696, 977.5868810263928, 1006.7115301793287, 1036.6850014996044, 1067.5411502576303, 1098.8483858986447, 1130.1177179213773, 1159.810261727822, 1187.7786964486506, 1214.28004381183, 1238.9654992212372, 1262.6537400064049, 1284.7698597456326, 1306.5166237948138, 1328.0446385124126, 1348.8622375650732, 1369.6345570106116, 1390.495197572758, 1411.6279873510448, 1432.8570175128928, 1455.3570769370244, 1479.2966175678173]","[4.1927686, 4.1913114, 4.1899333, 4.1890278, 4.1881223, 4.187177200000001, 4.186429, 4.185523, 4.1847358, 4.1841846, 4.1835151, 4.1829243, 4.1822548, 4.181624899999999, 4.1813097, 4.1807585, 4.180207299999999, 4.1796956, 4.1792622, 4.1786718, 4.1783175, 4.1778054, 4.177569399999999, 4.1770177, 4.176703, 4.1762304, 4.1759548, 4.1756005, 4.175128, 4.1749701, 4.1746159, 4.174222, 4.1737103, 4.1737103, 4.173198200000001, 4.1730013, 4.1726866000000005, 4.172411, 4.172056700000001, 4.1717811000000005, 4.1717019, 4.1712294000000005, 4.1709538, 4.1707964, 4.1705604, 4.170363399999999, 4.1700091, 4.1697726, 4.169497, 4.1693788, 4.169261, 4.1689458, 4.1687884, 4.1684732, 4.1681976, 4.168158099999999, 4.1678038, 4.1676464, 4.1675677, 4.1673708, 4.1671343, 4.1670165, 4.1667404, 4.1667404, 4.1664648, 4.1661892, 4.1659927, 4.1659532, 4.1658349, 4.1655989, 4.165441, 4.1652446, 4.1650867, 4.1650081, 4.1648111000000005, 4.1645751, 4.1643386, 4.1643386, 4.1642203, 4.164063, 4.1637874, 4.1637874, 4.1636691, 4.1635513, 4.1633544, 4.1633148, 4.1631575, 4.1630001000000005, 4.1628819, 4.1628032, 4.1626849, 4.162488, 4.1624484, 4.1624093, 4.1623697, 4.1620550000000005, 4.1621337, 4.1618972, 4.1617002, 4.1617794, 4.1615825, 4.1614642, 4.161346, 4.1613069, 4.161149, 4.161031200000001, 4.1608343, 4.160755600000001, 4.1606374, 4.1606765, 4.160480000000001, 4.1605978, 4.1603618, 4.1602039, 4.1600862, 4.1600075, 4.1599283, 4.1598892, 4.1597319]",2213.225633808051
214,0.5,2,25,"[0.0, 27.1058468469721, 55.010362870351344, 82.55468336681565, 109.9471245449036, 141.57250659118046, 179.90787466051944, 231.05020968725233, 287.5941610910224, 342.10998737216113, 391.04060997158405, 435.74700686272234, 476.98031565480284, 514.6820599002681, 549.968600526088, 582.4905687235632, 613.2758860514132, 642.740586986296, 671.3184521326236, 699.0694145323819, 726.3782909111078, 753.8078230330916, 781.9017606580464, 809.7225929361355, 837.8763171163619, 865.9999092404782, 894.3234794525649, 922.4942510536871, 950.8513709749298, 979.1990033257164, 1008.8037184508962, 1038.7229951023821, 1069.2873969137256, 1100.7430913998182, 1132.2238905939444, 1162.120084059305, 1190.2974912747766, 1216.8094810683315, 1241.7814594422077, 1265.051349805164, 1288.0017476485957, 1309.8810668172503, 1331.1221759900845, 1351.7714114865653, 1372.681002307988, 1393.3554285290602, 1414.1381619901522, 1435.6066077529238, 1457.9245245699149, 1479.5529575231942]","[4.192729, 4.1913114, 4.1900907, 4.1888704, 4.188043100000001, 4.1872559, 4.1863894, 4.185523, 4.1850505, 4.1843023, 4.1835151, 4.1829243, 4.1823339, 4.1817822, 4.181231, 4.180679799999999, 4.180207299999999, 4.179656, 4.1793413, 4.1787505, 4.1783566, 4.1778841, 4.1774902, 4.1770968, 4.176624299999999, 4.1763878, 4.1759152, 4.1756792, 4.1751671, 4.174931, 4.1744976000000005, 4.1743011, 4.1739464, 4.1735921000000005, 4.1732378, 4.1730804, 4.1726866000000005, 4.1724896000000005, 4.1721354, 4.1719384, 4.171544600000001, 4.1713085, 4.171111600000001, 4.170836, 4.170639, 4.170363399999999, 4.1701269, 4.1698513, 4.1696939, 4.1693397, 4.169064, 4.169064, 4.1689062, 4.1683946, 4.1682763, 4.1680794, 4.1680007, 4.1677647, 4.1674099, 4.1673708, 4.1672921, 4.1670952, 4.16678, 4.1666226, 4.1665044, 4.1663861, 4.1660318, 4.1658745, 4.1658349, 4.1656775, 4.1654019, 4.165362399999999, 4.165205, 4.1650867, 4.1650081, 4.1648111000000005, 4.1645355, 4.164417299999999, 4.1641026, 4.1641026, 4.164063, 4.1640239, 4.1638269, 4.16363, 4.1634722, 4.1634331, 4.1633148, 4.1630001000000005, 4.1630001000000005, 4.1629605000000005, 4.162842299999999, 4.162606200000001, 4.1625276, 4.162330600000001, 4.1623697, 4.1619763, 4.1620550000000005, 4.1618972, 4.1617794, 4.1617002, 4.1617398, 4.1614642, 4.1615038, 4.1613069, 4.1611886, 4.1612282, 4.1609521, 4.1609917, 4.160755600000001, 4.1606765, 4.1605587, 4.160440400000001, 4.1605191, 4.1603222, 4.1602831, 4.1599679, 4.1600466, 4.1598496, 4.1597319]",2212.334727750651
215,0.5,2,25,"[0.0, 26.87895979582413, 54.39340224510653, 81.981188489195, 109.64080358577087, 140.9176391334875, 179.43566268291255, 230.84220262983746, 287.049426090351, 340.97693200266457, 389.37467151664947, 434.3269879542111, 474.8219419058643, 512.3798739159761, 547.8068018990421, 580.5208885425632, 611.4960029378253, 640.9506573420008, 669.7333953873049, 697.4173919429459, 725.0335054016277, 752.7051361812341, 780.2574430651403, 808.1240721858637, 836.3279375315144, 864.6885610325583, 893.0135918554568, 921.640737887375, 949.656423213946, 978.6868691181271, 1008.0817964855978, 1037.9317225508132, 1068.9944200220377, 1100.4624325720474, 1131.8174604306948, 1161.3925241437976, 1189.3563529513096, 1215.6434965276444, 1240.390238992197, 1263.9271957609385, 1286.6566600681201, 1308.2654147499459, 1329.4076953159283, 1350.4061018647635, 1371.0250058567312, 1391.7642416414808, 1412.4867880272661, 1433.872111581926, 1456.125826026738, 1479.5076249700242]","[4.1926899, 4.1912327000000005, 4.1901302000000005, 4.1889491, 4.188004, 4.187137600000001, 4.1862712, 4.1856809, 4.1849327, 4.1841846, 4.1834364, 4.1829638, 4.1823339, 4.1816645, 4.1811919, 4.1805224, 4.180207299999999, 4.1797347, 4.1793413, 4.1787109, 4.1783566, 4.1778841, 4.1774511, 4.1770177, 4.176703, 4.1761909, 4.1759152, 4.175561, 4.1753249, 4.174931, 4.1746159, 4.174222, 4.1739464, 4.173553, 4.1732378, 4.1730013, 4.1728048, 4.172411, 4.1721354, 4.1718597, 4.1717415, 4.1712689, 4.171111600000001, 4.1709538, 4.170639, 4.170323799999999, 4.1700482, 4.1698122, 4.1695366, 4.1693001, 4.1691818, 4.169064, 4.1687093, 4.1685915, 4.1683946, 4.1681976, 4.1679611, 4.1678824, 4.1676068, 4.1673312000000005, 4.1671739, 4.1669769, 4.1668196, 4.1666226, 4.1664648, 4.1663074, 4.1660714, 4.1660714, 4.165756200000001, 4.1654806, 4.1655989, 4.165362399999999, 4.165205, 4.1648898, 4.1648898, 4.164850700000001, 4.1646142, 4.1643782, 4.1642995, 4.164063, 4.1639447, 4.1639447, 4.1637483, 4.163511799999999, 4.163511799999999, 4.1634722, 4.1631179, 4.1630788, 4.162842299999999, 4.1628819, 4.1626849, 4.162488, 4.162488, 4.162291000000001, 4.1623697, 4.1621728, 4.1619763, 4.1620550000000005, 4.1617794, 4.1617398, 4.1615825, 4.1615429, 4.161346, 4.161346, 4.1613069, 4.1611099000000005, 4.1609521, 4.160755600000001, 4.1607161, 4.1606765, 4.1605587, 4.1605191, 4.1604009, 4.1603618, 4.1602831, 4.1600862, 4.1600466, 4.1599679, 4.1598496]",2211.794069013129
216,0.5,2,25,"[0.0, 26.212851570739872, 53.752719533391996, 81.59830161365096, 108.8582643251442, 140.00984968966605, 177.94929385292386, 228.14872607122874, 284.1948932412943, 338.87982931009964, 387.8787148433084, 432.68617640608255, 473.85642899904843, 511.35735064235945, 546.4200674883746, 579.4250983073578, 610.4266184720575, 640.2880022090346, 668.9601828162993, 696.8589410534357, 724.7236421749419, 752.5451880282358, 780.3080218583402, 808.4751967515069, 836.4397494239784, 864.4032238428285, 892.9645832132585, 921.1759677229202, 949.2746004941146, 977.9701504852703, 1007.6054104195719, 1037.1523853764527, 1067.9999925443738, 1099.491763536958, 1130.461633814819, 1160.3257427237315, 1188.2535947291142, 1214.520677843282, 1239.4627610331315, 1262.8216021727555, 1285.39093891307, 1307.2645890868355, 1328.534501600208, 1349.5542850437698, 1370.3219140685756, 1391.2645976486451, 1412.1051357411193, 1433.7289606592337, 1456.2311347825637, 1479.5260259526913]","[4.1926899, 4.1910753, 4.1898546, 4.1888309, 4.187846700000001, 4.1869407, 4.1861534, 4.1854053, 4.1846175, 4.1838694, 4.1833181, 4.1827273, 4.1820974, 4.1815858, 4.1809163, 4.1804829, 4.1799316, 4.17942, 4.1789474, 4.1786718, 4.178081, 4.177529799999999, 4.1773329, 4.1768212, 4.1764274, 4.1760731, 4.1757579, 4.1752853, 4.174931, 4.1745372000000005, 4.1742616, 4.174025100000001, 4.1736317000000005, 4.1733165, 4.1730013, 4.1726866000000005, 4.1724896000000005, 4.172056700000001, 4.1718597, 4.1716628, 4.1712689, 4.1710329, 4.1709146, 4.1706781, 4.1702847, 4.1702452, 4.169733, 4.1696153, 4.1693788, 4.1690245, 4.1689458, 4.1687093, 4.1686702, 4.1683159, 4.1680794, 4.1677251, 4.1676068, 4.1676068, 4.1673312000000005, 4.1670952, 4.1668983, 4.1666617, 4.1665044, 4.1663861, 4.1662683, 4.1659532, 4.1658349, 4.165756200000001, 4.1655593, 4.1652446, 4.1652446, 4.1649685, 4.164850700000001, 4.1646929, 4.1645355, 4.164417299999999, 4.1642203, 4.1640239, 4.1639447, 4.1638269, 4.1637483, 4.163511799999999, 4.1634331, 4.163275700000001, 4.1630392, 4.162921, 4.1628819, 4.1628032, 4.1626453, 4.1624484, 4.162488, 4.162291000000001, 4.1621337, 4.1619763, 4.161936799999999, 4.1617398, 4.161661100000001, 4.1615429, 4.1613069, 4.1613069, 4.161149, 4.1611099000000005, 4.1609521, 4.1608343, 4.1607947, 4.1606374, 4.160480000000001, 4.160440400000001, 4.1603618, 4.1603618, 4.1600862, 4.1600466, 4.1600466, 4.1600466, 4.159771, 4.1596527000000005, 4.159574, 4.1594558, 4.1592984]",2210.284962346462
217,0.5,2,25,"[0.0, 24.887106937059173, 52.56805900774151, 80.4330237902708, 107.40598619336896, 138.60014529323763, 176.60003022331995, 226.5176012459671, 282.82324115198315, 336.81039148973804, 386.48284282715866, 430.964064777504, 472.6080183431106, 510.6521724528257, 545.8506722144816, 579.4100530117269, 610.200952021996, 639.7634886431765, 668.4223624685897, 696.4121993894023, 723.8638592033205, 751.4736778268068, 779.2657978700315, 807.1212312817092, 835.1816088701214, 863.4367677181526, 892.0125277518728, 920.3246090626135, 948.0419200080639, 976.7299173472593, 1006.1851837467316, 1035.933253381287, 1066.791352065407, 1098.2796065510506, 1129.4790338796442, 1159.384091651142, 1187.8142935840797, 1214.1032901522365, 1238.949051114395, 1262.8294062106409, 1285.3264281034494, 1307.051766844409, 1328.349391969078, 1349.4601152080422, 1370.258550238052, 1390.910087283356, 1412.0115271282127, 1433.2571967850022, 1455.636509962081, 1479.5298725467273]","[4.192493, 4.1910753, 4.1898546, 4.188712600000001, 4.1878858, 4.186901600000001, 4.1859565000000005, 4.185247400000001, 4.1846175, 4.1839876, 4.1832395, 4.1826882, 4.1819792, 4.1814675, 4.1809163, 4.1805224, 4.179813899999999, 4.1793413, 4.1789865, 4.1783962, 4.1780024, 4.1774511, 4.1772146, 4.1769786, 4.1762695, 4.1759939, 4.1756005, 4.1752458, 4.174773200000001, 4.1744976000000005, 4.1741829, 4.1739073, 4.173553, 4.1733165, 4.172922600000001, 4.172647, 4.172292700000001, 4.1720958, 4.171820200000001, 4.1714263, 4.1711507, 4.1709538, 4.1705604, 4.1704421, 4.1702056, 4.1699696, 4.1698513, 4.169497, 4.1691031, 4.1689849, 4.1688275, 4.1685915, 4.1683159, 4.1680403, 4.167922, 4.1677647, 4.1674099, 4.1673708, 4.1670952, 4.1668983, 4.1667404, 4.166544, 4.1664257000000005, 4.1662683, 4.1659927, 4.1659532, 4.1657958, 4.1654019, 4.165362399999999, 4.1651263, 4.1649685, 4.1647325, 4.1647325, 4.1645751, 4.1643782, 4.1642203, 4.1642203, 4.1638660000000005, 4.1638269, 4.16363, 4.1635904, 4.1634722, 4.163275700000001, 4.1630392, 4.162921, 4.1628032, 4.1627245, 4.1624484, 4.1624484, 4.1622124, 4.1622124, 4.1619763, 4.161936799999999, 4.1618972, 4.161661100000001, 4.1617398, 4.1612673, 4.161385500000001, 4.161149, 4.1611886, 4.1608734, 4.1608734, 4.1608343, 4.1607161, 4.1606374, 4.1605587, 4.1603222, 4.1602831, 4.1600862, 4.1602039, 4.1599679, 4.1600466, 4.1596923, 4.1596923, 4.159574, 4.1594954, 4.159534900000001, 4.1594558, 4.159338]",2209.32218905002
218,0.5,2,25,"[0.0, 24.072723024816014, 51.81520098211621, 79.50522916679625, 106.83662824445224, 137.7814335205357, 175.39239421328665, 225.45459183251654, 283.0817637785705, 337.01134356603376, 386.6798680088802, 431.12187440482154, 472.7335614198466, 509.97216313529367, 544.7433212309284, 578.1533557406678, 609.1466546812762, 638.9472433455571, 667.2528949374062, 694.8331078800279, 722.5083289326053, 750.195767360357, 778.0678980624712, 806.2831309843666, 834.1701112811372, 862.2028819591353, 890.6625865043943, 919.088005261714, 947.2920189947331, 976.1449202633576, 1005.1197279775602, 1035.0022673752233, 1066.1433205292117, 1097.6993626505, 1128.7974740690859, 1158.8228599738704, 1186.8819585731774, 1213.2781830920471, 1238.0535175465923, 1261.7313441184301, 1284.3870513160925, 1306.2213176576713, 1327.4103025766449, 1348.4505194991991, 1368.8851957174081, 1389.608586173238, 1410.635320059454, 1431.9356761876866, 1454.3562557152827, 1475.9200964089625]","[4.1926503, 4.1911149, 4.189815, 4.1888309, 4.187846700000001, 4.1870589, 4.1861138, 4.185523, 4.1846962, 4.1839876, 4.1832395, 4.1826882, 4.182137, 4.1815858, 4.180994999999999, 4.180443799999999, 4.1801286, 4.1794987, 4.1790261, 4.178474899999999, 4.178081, 4.1777267, 4.1772146, 4.1767817, 4.1764665, 4.1759548, 4.1756792, 4.1752067, 4.174931, 4.1745372000000005, 4.174222, 4.1739073, 4.173553, 4.1732378, 4.1730409, 4.1726866000000005, 4.172292700000001, 4.171977500000001, 4.1716232, 4.171387200000001, 4.1711507, 4.1710329, 4.170599500000001, 4.1704812, 4.1701665, 4.1699696, 4.1697726, 4.1694574, 4.169064, 4.169064, 4.1687489, 4.1685519, 4.168355, 4.1681976, 4.1680007, 4.1676464, 4.1675282, 4.1673708, 4.1670165, 4.1668587, 4.1667013, 4.1665831, 4.1663074, 4.1662683, 4.1659532, 4.165756200000001, 4.1655989, 4.1656775, 4.1654019, 4.1652446, 4.1648898, 4.1648111000000005, 4.1646929, 4.1643782, 4.1642599, 4.1643782, 4.164063, 4.1639447, 4.1638269, 4.16363, 4.163511799999999, 4.163275700000001, 4.163275700000001, 4.1631179, 4.1628819, 4.1628032, 4.1625276, 4.162488, 4.162291000000001, 4.1622124, 4.1620550000000005, 4.1620550000000005, 4.161936799999999, 4.1618185, 4.1617002, 4.1616216, 4.1614246, 4.1611886, 4.161149, 4.161149, 4.160913, 4.160755600000001, 4.160755600000001, 4.1606765, 4.160480000000001, 4.1605587, 4.160440400000001, 4.1602039, 4.1602039, 4.1599679, 4.1599679, 4.1597319, 4.159810500000001, 4.1597319, 4.1594954, 4.1592984, 4.1592984, 4.1592984, 4.159180200000001]",2208.734356987034
219,0.5,2,25,"[0.0, 26.88272059802182, 54.97299935561199, 82.58742749767532, 110.06016008190966, 141.11039898438003, 178.8365710743774, 228.52340736419342, 285.72633201226824, 339.2237710575787, 388.19071013107884, 432.9415031083779, 474.1517767279403, 511.8637130717872, 547.0620637814438, 580.2715323115724, 611.1149148526954, 641.015046377702, 669.507930368514, 697.5523634810322, 725.3272503369512, 753.116879833339, 781.0188434371848, 808.9004303523341, 837.2739359669556, 865.6693173198896, 893.7283459565879, 922.3441822564471, 950.7010567985599, 979.1336047522611, 1008.3585610764089, 1038.561782489777, 1069.0059712793952, 1100.7551992623155, 1131.924673392023, 1161.5644672576368, 1189.7349061239202, 1216.2570942307284, 1240.8936277995372, 1264.7119640700257, 1287.0569083173611, 1308.9904699394094, 1330.129084465831, 1351.2571052851765, 1371.8105744708112, 1392.3719208259963, 1413.4917895666704, 1434.7790781474307, 1457.0864586573525, 1479.429013888074]","[4.1925321, 4.1910357000000005, 4.189657700000001, 4.1885943, 4.1877284, 4.1868224000000005, 4.1859169000000005, 4.185287000000001, 4.1843419, 4.1838303, 4.1831212, 4.182530399999999, 4.1818218, 4.1810737, 4.1807981, 4.180089499999999, 4.179656, 4.1792622, 4.1785932, 4.1782384, 4.1778841, 4.177293799999999, 4.176939, 4.1766634, 4.1761122, 4.1757975, 4.1753249, 4.1748524, 4.1745768, 4.1743402000000005, 4.174025100000001, 4.1737103, 4.173198200000001, 4.1730013, 4.1727653, 4.1722531, 4.1720958, 4.171820200000001, 4.171505000000001, 4.1712689, 4.1709146, 4.1707964, 4.1704812, 4.1701665, 4.1699696, 4.1696153, 4.1695366, 4.1691427, 4.1691031, 4.1687093, 4.1684337, 4.1682367, 4.168119, 4.1678824, 4.1676464, 4.1674886, 4.1673312000000005, 4.1670165, 4.1668196, 4.1667013, 4.1664257000000005, 4.1662288, 4.1659927, 4.1658745, 4.165638, 4.165441, 4.165441, 4.1651654, 4.1651654, 4.164850700000001, 4.1645751, 4.1644964, 4.1643386, 4.1642203, 4.1641026, 4.1637483, 4.1637874, 4.1635904, 4.1634331, 4.163275700000001, 4.1631179, 4.1629605000000005, 4.162921, 4.1627636, 4.1627636, 4.1624093, 4.162330600000001, 4.1621728, 4.1620941, 4.1620941, 4.161661100000001, 4.161661100000001, 4.1616216, 4.1614642, 4.1612673, 4.1612282, 4.1611099000000005, 4.1609917, 4.161031200000001, 4.1606765, 4.1606765, 4.1605587, 4.1603618, 4.1603618, 4.1602831, 4.1602039, 4.1600466, 4.1599679, 4.1598892, 4.1596527000000005, 4.1594954, 4.1594167, 4.1593771, 4.1592593, 4.1592593, 4.1590624, 4.1589837, 4.1590228, 4.1587472000000005]",2206.919532069227
220,0.5,2,25,"[0.0, 26.579114731847596, 54.33325044190275, 81.93883755413344, 109.15627650101231, 140.1761690661059, 177.02345395519092, 226.94238542691767, 283.779568431528, 337.5282834206323, 386.300646833046, 431.69702047254873, 472.6549063091735, 510.77532516140093, 546.0236070858346, 579.6056674772715, 610.3040715606226, 639.9871423158129, 668.6693522839455, 696.8657203834018, 724.5814926620124, 752.2091285705153, 779.7926405433591, 807.9125545912934, 835.8904696552438, 864.5192315239296, 892.5967631956034, 920.9041358774771, 949.5227262317778, 977.9493221449675, 1007.5095735784901, 1036.9588788528465, 1067.761746970337, 1099.2759323716434, 1130.4400465101085, 1159.9628186817065, 1188.3308281508073, 1214.4834374546017, 1239.4710626398705, 1262.9364812690244, 1285.446109443758, 1307.3394425223796, 1328.5806622031764, 1349.5641735276008, 1370.2446116487822, 1390.918932641346, 1411.9654848400767, 1433.120178219073, 1455.407751864175, 1479.3084117026121]","[4.1924534, 4.1908784, 4.1897759, 4.1885943, 4.1876888, 4.186901600000001, 4.1860743, 4.185247400000001, 4.1844993, 4.1839089, 4.1832786, 4.1824913, 4.1819792, 4.1813097, 4.1808376, 4.1804042, 4.1798925, 4.1793017, 4.178868799999999, 4.178278, 4.177845, 4.177569399999999, 4.1771755, 4.1766634, 4.1763091, 4.1759939, 4.1754036, 4.1752458, 4.1746945, 4.1744189, 4.1740646, 4.173789, 4.1733165, 4.1731591, 4.1728048, 4.1724896000000005, 4.172214, 4.1718597, 4.1716232, 4.171505000000001, 4.1711507, 4.1707964, 4.1705604, 4.1702452, 4.1699696, 4.1698513, 4.1696153, 4.1693001, 4.169064, 4.1689062, 4.1686306, 4.1683946, 4.1680794, 4.1679611, 4.1676068, 4.1675677, 4.1673708, 4.1670952, 4.1668983, 4.1667404, 4.1666226, 4.1663861, 4.1661892, 4.1660714, 4.165756200000001, 4.165638, 4.1654019, 4.1652446, 4.1650476, 4.1649294, 4.1646538, 4.1645751, 4.1644568, 4.1642203, 4.1642203, 4.164063, 4.1637087, 4.163511799999999, 4.1634722, 4.1634331, 4.163275700000001, 4.1631966, 4.1627636, 4.1628032, 4.1626453, 4.1625667, 4.162330600000001, 4.1623697, 4.1620550000000005, 4.1620154000000005, 4.1618581, 4.1617794, 4.1615429, 4.1614642, 4.161346, 4.1611886, 4.1612282, 4.1610703, 4.1609521, 4.1608343, 4.1606374, 4.1606374, 4.160480000000001, 4.160440400000001, 4.1602039, 4.1603618, 4.1601648, 4.1599679, 4.1599283, 4.159810500000001, 4.1597319, 4.159574, 4.1594167, 4.1594167, 4.1592593, 4.159180200000001, 4.1591411, 4.1589837, 4.1589441]",2206.375077954373
221,0.5,2,25,"[0.0, 25.580664237301676, 53.275636302681505, 80.77350551448967, 108.51720071605968, 139.0751999164184, 176.28383491815902, 226.454093823586, 282.44434680124976, 337.00055770288606, 386.8267087842648, 431.58852329694645, 472.8020933338983, 511.170789406221, 546.1805233172929, 579.183528684244, 610.1377640786291, 639.8345486266924, 668.6813499964012, 696.3866087923438, 723.9319840807943, 751.6905713251508, 779.3063634461421, 807.2875211717223, 835.640685372384, 863.7316521323892, 891.9700581914203, 920.3665722800367, 948.4754222535234, 977.2728555548749, 1006.4282514259592, 1036.2621474782043, 1067.0173843810837, 1098.6036122862492, 1129.6911581928111, 1159.4036043119695, 1187.1505792334272, 1213.6205835112778, 1238.432714774259, 1261.8551914407863, 1284.6171686738323, 1306.186563795068, 1327.4065497528127, 1348.3155504056672, 1368.9095715157623, 1389.2898551325754, 1410.0543491415033, 1431.3614394605734, 1453.8124356545811, 1475.9029876449918]","[4.1925321, 4.1909966, 4.189657700000001, 4.1886735, 4.1874919, 4.1867833, 4.1857986, 4.1850901, 4.184381500000001, 4.1835542000000006, 4.1830029, 4.182373, 4.1817431, 4.1813493, 4.180719399999999, 4.180089499999999, 4.179774299999999, 4.179144399999999, 4.1787505, 4.178199299999999, 4.1778054, 4.1771755, 4.1768603, 4.176506, 4.1760731, 4.1756396, 4.175364, 4.174931, 4.1746554, 4.1743011, 4.1738286, 4.1735921000000005, 4.1733165, 4.1728048, 4.1725683, 4.172174500000001, 4.1719384, 4.1716628, 4.1714263, 4.171072000000001, 4.1707177, 4.170639, 4.170323799999999, 4.16993, 4.1697726, 4.169418299999999, 4.1691818, 4.1689849, 4.1688275, 4.1687093, 4.1682763, 4.168119, 4.1678038, 4.1676464, 4.1674495, 4.167212999999999, 4.166937399999999, 4.1668587, 4.166544, 4.1663861, 4.1662683, 4.1659927, 4.1657958, 4.1655593, 4.1654019, 4.165362399999999, 4.1650867, 4.1649685, 4.1649294, 4.1646929, 4.1642995, 4.1642599, 4.1641026, 4.1639447, 4.1637483, 4.16363, 4.1634722, 4.1633935, 4.163275700000001, 4.1630001000000005, 4.1629605000000005, 4.1626849, 4.1628032, 4.1623697, 4.162488, 4.1621728, 4.1620550000000005, 4.1620550000000005, 4.1618581, 4.1615825, 4.1616216, 4.1614642, 4.1613069, 4.1612673, 4.161031200000001, 4.1609521, 4.1609917, 4.1606374, 4.1605587, 4.160480000000001, 4.1603222, 4.1601648, 4.1601648, 4.1601648, 4.1598892, 4.1598496, 4.1597319, 4.1594954, 4.159574, 4.1594167, 4.1593771, 4.159180200000001, 4.1591411, 4.1589837, 4.1590228, 4.1588259, 4.1586289, 4.1588259, 4.1584716]",2204.924737512208
222,0.5,2,25,"[0.0, 24.60287572120984, 52.88467323009934, 80.18770709140091, 107.5803530498224, 138.8168665598397, 176.35465196315556, 225.44232855306313, 282.66190366447574, 336.59272030858176, 385.75537884505707, 430.9634303785567, 472.37350892491907, 510.22641000594115, 545.432058649361, 578.1984042761735, 609.4596287177487, 638.8788124111644, 667.5573740320423, 695.3098744478615, 723.0774108487766, 750.4539637818935, 778.0990740351205, 806.3676528748894, 834.4931671109201, 862.4125835867363, 890.9744609145226, 919.1486763938404, 947.3867909256998, 976.0938222672795, 1005.2749384912271, 1035.3793386270072, 1066.1147151901487, 1097.1583310878768, 1128.0567908704284, 1157.4313340833746, 1185.6012067925963, 1211.7457405734094, 1236.3958702442283, 1260.1003933004945, 1282.5141555208988, 1304.5861570201955, 1325.5647130772822, 1346.595779384029, 1367.0584927691539, 1387.8168367076282, 1408.5329034565448, 1429.6257503054208, 1452.1229969701594, 1475.8943241874877]","[4.1925321, 4.1908388, 4.1896186, 4.188555200000001, 4.1876888, 4.1866651, 4.1860352, 4.1850114000000005, 4.1844993, 4.1836724, 4.1830821, 4.182530399999999, 4.181940099999999, 4.1813097, 4.180679799999999, 4.1801682, 4.1796169, 4.1791835, 4.178632299999999, 4.1783175, 4.1776481, 4.1772542, 4.1768603, 4.1764274, 4.1759548, 4.1756792, 4.1752458, 4.1748915, 4.1745768, 4.1741433, 4.1739073, 4.1735921000000005, 4.1730804, 4.172725700000001, 4.1725683, 4.172214, 4.1718988, 4.1716232, 4.1714263, 4.1709933, 4.1707568, 4.1705208, 4.1702847, 4.16993, 4.1696544, 4.1694574, 4.169261, 4.1690245, 4.1685915, 4.1685519, 4.1682763, 4.1680794, 4.1678433, 4.1676068, 4.1673708, 4.1670952, 4.1670165, 4.1668196, 4.1666226, 4.166347, 4.1661501, 4.1660318, 4.1659136, 4.1655593, 4.165638, 4.1652837, 4.1651654, 4.164850700000001, 4.164772, 4.1646538, 4.1643782, 4.1642599, 4.164063, 4.1639056000000005, 4.1638660000000005, 4.163511799999999, 4.1635513, 4.163236100000001, 4.1630788, 4.1631179, 4.162921, 4.1627245, 4.1626849, 4.162488, 4.1622519, 4.1621728, 4.1620941, 4.1619763, 4.1618972, 4.1617002, 4.1616216, 4.1614246, 4.1613069, 4.1611886, 4.1610703, 4.1610703, 4.1608343, 4.1607947, 4.1605191, 4.160480000000001, 4.1604009, 4.1602039, 4.1601253, 4.1600862, 4.1599283, 4.159810500000001, 4.159810500000001, 4.1596136, 4.159574, 4.1594954, 4.1592984, 4.1592197, 4.1592197, 4.1589837, 4.1589837, 4.1586685, 4.1587081, 4.1586685, 4.1585503]",2204.392075470107
223,0.5,2,25,"[0.0, 25.673264038520415, 53.484708168763405, 80.9988778376557, 108.43112830933444, 139.2224412468899, 176.7305230294548, 225.82796282786586, 282.71731906533256, 336.4719652561998, 385.8566201621764, 430.5888897491321, 471.7425722405182, 509.9704309469931, 544.8010117463923, 577.8714139922956, 608.6695434221328, 638.3735831911065, 666.8872576061387, 694.487236145161, 722.4470495702253, 749.7214242541559, 777.3832384357881, 805.2307067686331, 833.8353489758815, 861.919434994234, 890.0278044346528, 917.9554894425376, 946.2447687960216, 974.7085896662543, 1003.3450737743156, 1033.2755526637657, 1063.6608687727726, 1095.1972738006837, 1126.2396313003348, 1155.9143666227565, 1183.8098996317262, 1210.1584707550248, 1234.8783032793224, 1258.4638157725421, 1280.7859455764851, 1302.5957120234912, 1324.0296743519152, 1344.8686317337447, 1365.545788068312, 1386.4411608596101, 1406.915407498952, 1428.2419607390436, 1450.5788580278297, 1472.2991184614427]","[4.1923747, 4.1908784, 4.1896973, 4.1885943, 4.1876888, 4.1867046000000006, 4.1860352, 4.1850901, 4.1844206, 4.1837511, 4.1830425, 4.182373, 4.1818614, 4.1813493, 4.180679799999999, 4.1801286, 4.179537799999999, 4.179144399999999, 4.1787109, 4.1781597, 4.1777267, 4.177293799999999, 4.1768603, 4.1765456, 4.1760731, 4.1756005, 4.1751671, 4.1748915, 4.1744976000000005, 4.1742616, 4.1737103, 4.1735921000000005, 4.173198200000001, 4.1727653, 4.1726079, 4.172214, 4.1719384, 4.1717415, 4.1713085, 4.171072000000001, 4.1707568, 4.1704812, 4.170363399999999, 4.1700091, 4.1697726, 4.169418299999999, 4.1693397, 4.1688275, 4.1688275, 4.1684337, 4.1683159, 4.168119, 4.1678433, 4.1676068, 4.1674495, 4.1672921, 4.1670952, 4.1668587, 4.1667013, 4.1665044, 4.1662288, 4.1661105, 4.1657958, 4.1656775, 4.165638, 4.1652446, 4.1650476, 4.1648898, 4.1646929, 4.1646142, 4.1644568, 4.1642203, 4.1640239, 4.164063, 4.1638269, 4.16363, 4.1635513, 4.1634331, 4.1631966, 4.163236100000001, 4.162921, 4.162842299999999, 4.1626849, 4.1624093, 4.162330600000001, 4.1620550000000005, 4.1621337, 4.1618185, 4.1618185, 4.161661100000001, 4.1615825, 4.1615038, 4.161385500000001, 4.161149, 4.161149, 4.161031200000001, 4.1607161, 4.1606765, 4.1606374, 4.1605587, 4.1602435, 4.1602435, 4.1602435, 4.1600862, 4.1600466, 4.1598496, 4.1596923, 4.1596136, 4.159574, 4.1593771, 4.1592197, 4.1591411, 4.1590624, 4.1591015, 4.1589441, 4.1589441, 4.1587868, 4.1585898, 4.1585503]",2203.79466127143
224,0.5,2,25,"[0.0, 25.164816596042158, 52.899794746117834, 80.29844293238665, 107.77194464008585, 138.40552637568624, 176.20861591289452, 224.6365435839664, 280.9901349318594, 335.3009142320532, 384.91352177435306, 429.50543014201514, 470.5921205755179, 508.39231653197044, 543.6715680431503, 576.6907232180356, 607.4359461087603, 636.9121288670942, 665.6879083161284, 693.5703797971571, 720.9654589259817, 748.6409925785933, 776.027063317767, 803.8622449855457, 831.9864485272094, 860.3010169457493, 888.2533941492654, 916.5373111138097, 944.7955708646568, 973.1964106133112, 1002.0323124825429, 1032.1880812110699, 1062.7118203595373, 1093.8751933527642, 1124.7010636468597, 1154.4143909793459, 1182.4202865708353, 1208.8897866330005, 1233.6258272077625, 1257.4903851693805, 1280.0053420922668, 1301.9445236421516, 1323.3813941107055, 1344.4376409805113, 1365.2496766593201, 1386.1020030079612, 1406.945991386856, 1428.2489009413578, 1450.514680047036, 1472.2752164545357]","[4.192493, 4.1908784, 4.1896973, 4.1885157, 4.1874919, 4.1867046000000006, 4.1858778, 4.1850505, 4.1842632, 4.183712, 4.1828852, 4.1822548, 4.1817431, 4.1811132, 4.180443799999999, 4.180010299999999, 4.179537799999999, 4.179104799999999, 4.178514, 4.178199299999999, 4.1776872, 4.177293799999999, 4.1767421, 4.1764665, 4.1759548, 4.1757183, 4.1751671, 4.1746554, 4.1743011, 4.1743011, 4.1736708, 4.1734347000000005, 4.1730409, 4.1727653, 4.1725292000000005, 4.1720958, 4.1717415, 4.1716628, 4.1712294000000005, 4.1709538, 4.170599500000001, 4.1704421, 4.1701665, 4.1698909, 4.1694574, 4.169418299999999, 4.1691427, 4.1688275, 4.1685915, 4.168512799999999, 4.1682367, 4.1678433, 4.1678038, 4.1674886, 4.1674099, 4.1671739, 4.1670952, 4.1665831, 4.1666226, 4.1664257000000005, 4.1661105, 4.1659532, 4.1657166, 4.1655593, 4.165441, 4.1652446, 4.1649685, 4.164772, 4.1646142, 4.1646142, 4.1643386, 4.1640239, 4.1641026, 4.1638269, 4.1637483, 4.1634722, 4.1633935, 4.163236100000001, 4.1630788, 4.162921, 4.1628819, 4.1627245, 4.162606200000001, 4.1624484, 4.162330600000001, 4.1621337, 4.1620550000000005, 4.1618581, 4.1617398, 4.1616216, 4.1615038, 4.1615429, 4.1613069, 4.1611099000000005, 4.1609917, 4.1608734, 4.1608734, 4.160755600000001, 4.160440400000001, 4.160440400000001, 4.1603618, 4.1602831, 4.1602435, 4.1599679, 4.1599283, 4.159771, 4.1596527000000005, 4.1596527000000005, 4.1594167, 4.1593771, 4.1592984, 4.1592593, 4.1591015, 4.1590624, 4.1589441, 4.1587472000000005, 4.1585503, 4.1585898, 4.1585503]",2202.777611783582
225,0.5,2,25,"[0.0, 24.95566662468491, 52.49277275027498, 80.24809373552296, 107.3692065098453, 138.06365642849352, 175.1418929620291, 223.91832917285825, 280.63510024277974, 334.16520400677035, 383.3121024883001, 428.07176054742246, 469.3917665395309, 507.2522425082822, 542.3327325023031, 574.917925317774, 605.7000889163821, 635.2277795308673, 663.9266837179384, 691.6382953159045, 719.1400636962624, 746.8515838828639, 774.5161439595686, 802.2976458614323, 830.3610958321265, 858.5457226873339, 887.0509626312835, 915.0084036811015, 943.036915120392, 971.7196296873979, 1000.7578374506536, 1030.485939791311, 1061.2925421281125, 1092.4001458777884, 1123.7625107083004, 1153.585914717736, 1181.9929512670308, 1208.3037225413034, 1233.0497517372578, 1256.8360027583658, 1279.5833332166958, 1301.093492030232, 1322.5950432169022, 1343.4394549420451, 1364.1949609247913, 1384.7109825742682, 1405.4373811167022, 1426.7068738905164, 1448.6675120797997, 1472.0781159314643]","[4.1923747, 4.1908388, 4.189657700000001, 4.1886339, 4.187649700000001, 4.1868224000000005, 4.1859565000000005, 4.1851687, 4.1844602, 4.1836333, 4.1830029, 4.1824126, 4.1817036, 4.1811523, 4.1806011, 4.1801286, 4.179537799999999, 4.1790261, 4.1785932, 4.1782384, 4.1776872, 4.1772542, 4.1768212, 4.1763878, 4.1760335, 4.1756792, 4.1752067, 4.1748915, 4.1746159, 4.1741829, 4.173867700000001, 4.173553, 4.1731591, 4.1728439, 4.1725683, 4.172292700000001, 4.171977500000001, 4.1716232, 4.1712294000000005, 4.1710329, 4.1707568, 4.1704421, 4.1702056, 4.1700091, 4.1698122, 4.1696153, 4.1693788, 4.1690245, 4.1687884, 4.1685519, 4.1681976, 4.168119, 4.1678433, 4.1676068, 4.1674099, 4.1671739, 4.1669769, 4.1668983, 4.1665044, 4.1664648, 4.1661892, 4.1658745, 4.1659136, 4.1657958, 4.1655202000000005, 4.165441, 4.165205, 4.1649294, 4.164850700000001, 4.1644568, 4.1643782, 4.1643386, 4.1642203, 4.164063, 4.1638269, 4.1636691, 4.163511799999999, 4.1634331, 4.1631179, 4.1630001000000005, 4.1630001000000005, 4.162921, 4.1626849, 4.1625667, 4.1623697, 4.1621728, 4.1620941, 4.1620550000000005, 4.1618581, 4.1617398, 4.1615429, 4.1614642, 4.1614642, 4.161385500000001, 4.1611886, 4.1611099000000005, 4.1607947, 4.160913, 4.1606374, 4.1605587, 4.1603222, 4.1602435, 4.1600862, 4.1601648, 4.1600862, 4.1598496, 4.159810500000001, 4.159771, 4.1597319, 4.1594954, 4.159338, 4.1594167, 4.1591411, 4.159180200000001, 4.1590228, 4.1589441, 4.1588259, 4.1587472000000005, 4.1586289]",2202.948488559841
226,0.5,2,25,"[0.0, 24.897922125568073, 52.6239847274548, 79.62609237706494, 107.27695845430588, 137.82358902627283, 174.73824583764025, 223.77933580673158, 280.01264195266145, 333.77138601247026, 382.4637352107414, 427.1832041911917, 467.8245330115023, 506.0918001459701, 540.5734487767761, 574.1789016709838, 605.0664525478419, 634.5631817159419, 662.9332996498777, 691.0941558920752, 718.7838942655999, 746.0630407962867, 773.644587053976, 801.9462757818985, 830.0151501809298, 858.1405566845733, 886.4233114091003, 914.9753429955877, 943.2941365994418, 972.1354982680957, 1001.1786205408903, 1030.5639353710196, 1061.4851127759773, 1092.5228034868726, 1123.7119810314537, 1153.3051825889572, 1181.298284884354, 1207.5819654890684, 1232.203962298558, 1256.2586401033486, 1278.472500243447, 1300.2427151532586, 1321.6523012880045, 1342.606114015873, 1363.3703773738196, 1383.9899561541592, 1404.6076449202951, 1425.8078188799695, 1447.9435564284822, 1468.7935108114955]","[4.1924534, 4.190918, 4.1897364, 4.1886339, 4.187649700000001, 4.1867046000000006, 4.1858382, 4.1850505, 4.1844206, 4.1837511, 4.1829243, 4.1823339, 4.1817036, 4.1811132, 4.1806407, 4.180010299999999, 4.1794987, 4.1790261, 4.1785932, 4.1781597, 4.177569399999999, 4.1770573, 4.1765847, 4.1763878, 4.1759939, 4.175561, 4.1752458, 4.174773200000001, 4.1744976000000005, 4.1741433, 4.1737494, 4.1734738, 4.1732378, 4.1728048, 4.1724896000000005, 4.172174500000001, 4.171820200000001, 4.1715841000000005, 4.1712689, 4.1710329, 4.1708751, 4.1705208, 4.1701665, 4.1700482, 4.169733, 4.1694574, 4.1691031, 4.1689458, 4.1688275, 4.168512799999999, 4.168158099999999, 4.1680007, 4.1678038, 4.1676068, 4.1673708, 4.1671343, 4.1670165, 4.1667404, 4.1667013, 4.166347, 4.1662288, 4.1660318, 4.1659136, 4.1656775, 4.165362399999999, 4.1652446, 4.1650867, 4.1650867, 4.1646929, 4.1645751, 4.1646538, 4.1642599, 4.1641417, 4.1639843, 4.1637483, 4.1635904, 4.163511799999999, 4.1633148, 4.163236100000001, 4.1631966, 4.162921, 4.162842299999999, 4.1626849, 4.1624484, 4.1622519, 4.1621728, 4.1620550000000005, 4.1621728, 4.1618581, 4.1617002, 4.1614642, 4.1614642, 4.161385500000001, 4.1611886, 4.1610703, 4.1609917, 4.1607947, 4.160755600000001, 4.160755600000001, 4.1603618, 4.160440400000001, 4.1602831, 4.1600862, 4.1601253, 4.1599679, 4.1597319, 4.1596923, 4.1596136, 4.159574, 4.1594167, 4.1592593, 4.1592593, 4.1591411, 4.1589441, 4.1587868, 4.1587081, 4.1588655, 4.1586685, 4.158432]",2201.421556302627
227,0.5,2,25,"[0.0, 27.281310652011996, 54.85798609061942, 82.58073507200737, 109.4879261584777, 139.7644707217031, 176.56140249272948, 224.869489621787, 280.48168648488536, 334.66530037928464, 383.784848789355, 428.7221852411776, 469.61004011990667, 508.11155801459324, 542.9877694942355, 576.2875067433508, 607.134110852142, 636.6532174283427, 665.3131058706036, 693.4160996725894, 721.1373613045884, 748.9977299643357, 776.7507336252573, 805.1550329712185, 833.1306836580021, 861.0331789580317, 889.2918078332792, 917.2849443367271, 945.9218333373525, 974.2847347384501, 1003.3047002121972, 1033.0381003033676, 1063.1917987623706, 1094.4944921302204, 1125.0779233234034, 1155.3600008082344, 1183.3056627108908, 1209.502711906087, 1234.3096637092985, 1257.9059920533314, 1280.6893879259883, 1302.671938847247, 1323.8785407861237, 1344.718595560852, 1365.5189274421577, 1386.3982110110387, 1407.2994246462963, 1428.4921167131938, 1450.7190228332283, 1472.3331440382876]","[4.1924534, 4.190721, 4.189579, 4.1885157, 4.1875706, 4.1866651, 4.1857986, 4.1850114000000005, 4.1842237, 4.1835938, 4.1829243, 4.1823339, 4.1818218, 4.1810737, 4.180562, 4.180089499999999, 4.1794987, 4.179104799999999, 4.1787109, 4.1782384, 4.1777267, 4.1771755, 4.1767421, 4.1762695, 4.1759939, 4.175561, 4.1750493, 4.1750097, 4.1744585, 4.1739073, 4.1736708, 4.1733561, 4.1730013, 4.1727653, 4.172450100000001, 4.172174500000001, 4.1718597, 4.1715841000000005, 4.1713085, 4.1709146, 4.1707568, 4.1704421, 4.1702056, 4.1700091, 4.1696153, 4.1694574, 4.1692214, 4.1689849, 4.1687884, 4.1684732, 4.1682763, 4.1680403, 4.1678038, 4.1676068, 4.1673312000000005, 4.1672921, 4.1670165, 4.1668983, 4.166544, 4.1663074, 4.1661105, 4.1661105, 4.1658349, 4.1656775, 4.1655202000000005, 4.165205, 4.1650867, 4.164772, 4.1646538, 4.1644964, 4.164417299999999, 4.1641026, 4.1640239, 4.1639843, 4.1637087, 4.1635513, 4.1634722, 4.163275700000001, 4.163236100000001, 4.1630392, 4.162842299999999, 4.1626849, 4.1625276, 4.162606200000001, 4.1622519, 4.1620941, 4.1620550000000005, 4.1619763, 4.1618185, 4.1615429, 4.161385500000001, 4.1614246, 4.1612673, 4.1610703, 4.1609917, 4.1608734, 4.160755600000001, 4.1605978, 4.1605191, 4.1602831, 4.1603222, 4.1602831, 4.1599679, 4.1598496, 4.1598496, 4.1597319, 4.1596136, 4.1594558, 4.159338, 4.159338, 4.159180200000001, 4.1590624, 4.1589441, 4.1589441, 4.1588259, 4.1587081, 4.1587081, 4.1583142, 4.1583929]",2200.846501698948
228,0.5,2,25,"[0.0, 26.57693448534428, 54.23435862890881, 81.63344765943799, 108.74832442636199, 139.0703757163123, 175.50466222344693, 223.1226313595336, 279.2305515871579, 333.4946272296805, 382.31358402032396, 427.2542392833789, 468.90562339809657, 507.09356706601903, 542.6119906308118, 575.3618940349513, 606.7279574748397, 636.580562386971, 665.2717267923756, 692.9273825336961, 720.612393026903, 748.3454265946234, 775.7592649123956, 803.7488335461701, 831.6343316004372, 859.9734365380152, 888.2235572982195, 916.437002057181, 944.4371171069317, 972.7569408541713, 1002.1186046272132, 1031.4407399859615, 1062.063553666738, 1092.989628718438, 1124.2818535142217, 1153.8704013724553, 1182.1020960960857, 1208.6123005872969, 1233.321534342701, 1257.2655214996935, 1279.9656404736852, 1301.9415662142737, 1323.3728063023711, 1344.2509636337747, 1365.070192597769, 1385.7388657726538, 1406.4427853163854, 1427.8166888588971, 1450.1143269296106, 1472.2067714179157]","[4.1922565, 4.1906815, 4.189579, 4.1883979, 4.187413200000001, 4.1865468, 4.185602200000001, 4.1849718000000005, 4.1840663000000005, 4.1835542000000006, 4.1828852, 4.1820974, 4.1814675, 4.1809163, 4.180443799999999, 4.1799712, 4.1793017, 4.178868799999999, 4.1783175, 4.1780024, 4.1774511, 4.176939, 4.1765456, 4.1760731, 4.1757183, 4.1754036, 4.1749701, 4.1745768, 4.1741433, 4.173867700000001, 4.173553, 4.173198200000001, 4.172922600000001, 4.1724896000000005, 4.1722531, 4.1719384, 4.1715841000000005, 4.1711903, 4.1710329, 4.1707177, 4.1705604, 4.1702847, 4.1698909, 4.1696544, 4.169418299999999, 4.169261, 4.1688275, 4.1685915, 4.1683159, 4.1682367, 4.167922, 4.1677251, 4.1674886, 4.1672921, 4.1671739, 4.1667404, 4.1665044, 4.1665044, 4.1662288, 4.1659136, 4.165756200000001, 4.165638, 4.1655593, 4.1652837, 4.1650476, 4.1648111000000005, 4.1645751, 4.1644964, 4.1644568, 4.1642203, 4.1641026, 4.1638269, 4.16363, 4.163511799999999, 4.1633544, 4.163275700000001, 4.1630788, 4.162921, 4.162842299999999, 4.162606200000001, 4.1624093, 4.1622124, 4.1620941, 4.1620941, 4.1618581, 4.1618185, 4.1615825, 4.161385500000001, 4.1614642, 4.161149, 4.1613069, 4.1609521, 4.160913, 4.1608343, 4.1605587, 4.1605587, 4.1603222, 4.1602039, 4.1602039, 4.1600862, 4.1599679, 4.159810500000001, 4.1596923, 4.1594954, 4.1592984, 4.1592984, 4.159180200000001, 4.159180200000001, 4.1589837, 4.1591015, 4.1588259, 4.1586289, 4.1587081, 4.1585112, 4.1583142, 4.1582355, 4.1583142, 4.1581564, 4.1580777]",2199.4574498584
