Repository: jackybrons/drc-imoe

# Datasets

This project contains standardized multi-condition, multi-chemistry datasets for degradation forecasting of retired lithium-ion batteries in second-life applications. All official preprocessed data is stored under `datasets/processed/`.

---

## 1. Directory Structure

```text
datasets/
├── processed/              # Official preprocessed-data root used by training and evaluation
│   ├── UL-NCA/             # UL laboratory NCA cell data (66 cells)
│   ├── UL-NCM/             # UL laboratory NCM cell data (55 cells)
│   ├── UL-NCMNCA/          # UL laboratory mixed-chemistry cell data (9 cells)

File: datasets/processed/UL-NCMNCA/CY25-05_2-#2.csv (part 16 of 60)
Cycle,Charge_Current,Discharge_Current,Temperature,Capacity_Increment,Relaxation_Voltage,Discharge_Capacity
245,0.5,2,25,"[0.0, 27.89188809933762, 56.041639008411494, 83.14983404022462, 110.39858823400687, 139.74063963978142, 174.70109985594866, 219.78916470451315, 274.56674447489377, 328.43332965593356, 378.1995522966108, 423.23974550980404, 464.67166753575873, 502.6512321239129, 538.2564202778836, 571.3607126186336, 602.684882343999, 632.3611506130123, 660.8743745021135, 688.4671327243415, 716.2325355288718, 743.6322379877764, 771.5775980149025, 799.2403976916238, 826.8576915791053, 855.2602723832096, 883.637324540119, 911.8525858774234, 939.8336726910962, 968.373135404577, 997.2348704611278, 1026.5835866576094, 1056.8533016111037, 1087.6395969922191, 1118.5284291091898, 1147.810811031252, 1175.882563882517, 1202.4502031536026, 1227.0143971389898, 1251.0471349705272, 1273.747486142659, 1295.8195414871957, 1316.8360482636122, 1337.820472926966, 1358.9242372778654, 1379.3270929427276, 1400.2365748462107, 1421.267744862921, 1442.902962821619, 1465.217455103218]","[4.1917839, 4.1902876, 4.1891065, 4.188004, 4.1869407, 4.1859956, 4.1849718000000005, 4.1843023, 4.183712, 4.1828852, 4.182137, 4.1815858, 4.1807981, 4.1803651, 4.1796956, 4.179144399999999, 4.1787109, 4.1780415, 4.1776481, 4.1770968, 4.1766634, 4.1762695, 4.1757975, 4.1752853, 4.174931, 4.1744585, 4.1739464, 4.1736317000000005, 4.1733561, 4.1728835, 4.172647, 4.1722531, 4.171820200000001, 4.1714263, 4.1711903, 4.1707964, 4.170599500000001, 4.1701665, 4.1698513, 4.1696939, 4.1694574, 4.1691031, 4.1687093, 4.1686306, 4.1682367, 4.1680007, 4.1677647, 4.1672921, 4.167212999999999, 4.1670556, 4.1666226, 4.1664648, 4.1662288, 4.1660318, 4.165756200000001, 4.1655593, 4.165362399999999, 4.1650867, 4.1649685, 4.1645751, 4.1644964, 4.1643782, 4.164181200000001, 4.1639843, 4.1637874, 4.1633935, 4.163275700000001, 4.1631179, 4.1630001000000005, 4.1626849, 4.1625667, 4.1624484, 4.1622519, 4.1623697, 4.1617794, 4.1618581, 4.1615825, 4.1614642, 4.1613069, 4.161031200000001, 4.1610703, 4.1609521, 4.1607161, 4.1605587, 4.160440400000001, 4.1603618, 4.1601253, 4.1599283, 4.1598892, 4.1596527000000005, 4.1596527000000005, 4.1594558, 4.1592593, 4.159180200000001, 4.1590624, 4.1588259, 4.1587081, 4.1586685, 4.1585898, 4.1583142, 4.1583142, 4.1580777, 4.1581173, 4.157999, 4.1577234, 4.1577234, 4.1576447, 4.1574874, 4.1574478, 4.1571326, 4.157093499999999, 4.157093499999999, 4.1568179, 4.156857, 4.1566601, 4.1566601, 4.1563454, 4.1565027, 4.1562271]",2184.212176238877
246,0.5,2,25,"[0.0, 27.582945201297207, 55.187881118981124, 82.50526621887036, 109.88719263618873, 139.05675822370148, 174.4921307342227, 219.47453965310598, 273.71021003500204, 327.50272758801253, 377.2786509927765, 422.37273728267377, 463.649707296122, 502.066048381974, 537.4853607327425, 570.5037435209595, 601.689591395533, 631.3776989261689, 659.6675691820574, 687.4453674974809, 715.1296070659412, 742.4382529805041, 770.1871655725931, 798.0248378140639, 826.0600190199416, 854.1249100512957, 882.3721568825531, 910.0590241104746, 938.3530425163121, 967.0411790285773, 996.2753071501909, 1025.334507826889, 1055.5273719750214, 1086.2255057687782, 1116.7666931239964, 1146.0379497545964, 1174.2788033105069, 1200.674934881785, 1225.8198090696783, 1249.2130984446715, 1272.1368717141781, 1294.3036870664712, 1315.4804536925226, 1336.5421850729374, 1357.1409671394388, 1377.7018525440672, 1398.738560901015, 1419.652626404581, 1441.302971048799, 1461.6446886331507]","[4.1919808, 4.1903667, 4.1889491, 4.1879644, 4.1868224000000005, 4.1859169000000005, 4.1850901, 4.1843419, 4.1835151, 4.1828456, 4.182137, 4.181428, 4.1809163, 4.1802468, 4.179656, 4.1790657, 4.1786718, 4.178081, 4.1774902, 4.1770968, 4.1764665, 4.1761518, 4.175561, 4.1752458, 4.174773200000001, 4.174222, 4.173986, 4.173395200000001, 4.1730804, 4.1728439, 4.1723714, 4.1721354, 4.1717415, 4.1713476, 4.171072000000001, 4.1707177, 4.1705208, 4.1701269, 4.1698513, 4.169418299999999, 4.1691427, 4.1689062, 4.1686702, 4.1683946, 4.168119, 4.1678433, 4.1675282, 4.1673312000000005, 4.166937399999999, 4.16678, 4.1666617, 4.1662288, 4.1661105, 4.1658745, 4.1656775, 4.1654019, 4.1651263, 4.1651263, 4.1647325, 4.1644964, 4.1642599, 4.1641417, 4.1639447, 4.1637483, 4.1636691, 4.1633544, 4.163275700000001, 4.1628819, 4.162842299999999, 4.1625667, 4.1625667, 4.1622519, 4.1622519, 4.1619763, 4.1619763, 4.1616216, 4.1614246, 4.161346, 4.161149, 4.160913, 4.1608343, 4.1605587, 4.1605587, 4.1603222, 4.1602831, 4.1600466, 4.1599679, 4.159810500000001, 4.1596527000000005, 4.159574, 4.1592984, 4.1592984, 4.1590228, 4.1589046000000005, 4.1589046000000005, 4.1586685, 4.1585112, 4.1585898, 4.158196, 4.158196, 4.1581564, 4.1579204, 4.1577234, 4.1576447, 4.1576838, 4.1574478, 4.1572509, 4.1571326, 4.157053899999999, 4.1569753, 4.1570148, 4.156857, 4.156621, 4.1565423, 4.1565027, 4.1563454, 4.1562667, 4.1561089, 4.155872799999999]",2182.799653493111
247,0.5,2,25,"[0.0, 25.330126641123513, 53.2583592395805, 80.83167266908703, 108.07452060514629, 137.69124801704635, 172.72456652088493, 216.6336985075074, 270.57622858162387, 325.3830738670553, 374.52518280964256, 419.7353044704609, 461.13783411181583, 499.3013706402609, 534.6716792383534, 567.4815739926053, 598.608725592984, 628.7210474338735, 657.1318586424429, 685.1511176881006, 713.017393648824, 740.4908017105588, 767.988579572426, 796.2397436641045, 824.2454576985342, 852.1532928990275, 880.4418593359699, 908.6750173110199, 937.0946155123768, 965.456102317584, 994.2808131893328, 1023.4911012500347, 1053.8890949288852, 1084.6874825978164, 1115.289181807045, 1144.6237282354393, 1172.6405543852018, 1199.2293813635322, 1224.1814486365952, 1248.0455508003622, 1270.7643432470745, 1292.6269199162803, 1314.1705862037227, 1335.2017252660155, 1355.842924238218, 1376.6077365468577, 1397.3749334406625, 1418.2042662017973, 1440.1569700815342, 1461.7016459215627]","[4.1919022, 4.1901698, 4.1891065, 4.187846700000001, 4.1868224000000005, 4.1858778, 4.1849718000000005, 4.184145, 4.1834364, 4.1827273, 4.181940099999999, 4.1813493, 4.1807585, 4.1801286, 4.1793413, 4.1789079, 4.1783566, 4.1778841, 4.1773329, 4.1767817, 4.1762695, 4.1759152, 4.1754427000000005, 4.1750097, 4.1747341, 4.1741042, 4.1738286, 4.1735134, 4.1730409, 4.172647, 4.1722531, 4.171977500000001, 4.171505000000001, 4.1711507, 4.1709146, 4.170639, 4.1702452, 4.16993, 4.1695757, 4.169497, 4.169064, 4.1688275, 4.1683946, 4.1683946, 4.1680403, 4.1675677, 4.1674495, 4.167212999999999, 4.1668983, 4.1666617, 4.1664257000000005, 4.1662683, 4.1659927, 4.165638, 4.165362399999999, 4.1652446, 4.165205, 4.1647325, 4.1644964, 4.1643782, 4.1641417, 4.1639447, 4.1638269, 4.1637483, 4.163275700000001, 4.1631966, 4.1630392, 4.1627636, 4.1626453, 4.1625276, 4.162291000000001, 4.1620550000000005, 4.1620550000000005, 4.1617794, 4.161661100000001, 4.1614642, 4.161346, 4.161149, 4.160913, 4.1606765, 4.1606765, 4.160440400000001, 4.1604009, 4.1601253, 4.1599679, 4.159810500000001, 4.1597319, 4.159534900000001, 4.159534900000001, 4.1592197, 4.1592593, 4.1592197, 4.1588655, 4.1587472000000005, 4.1586685, 4.1586289, 4.158432, 4.1582355, 4.1581564, 4.157999, 4.1578808, 4.1576838, 4.1578417000000005, 4.1576447, 4.157329600000001, 4.1574082, 4.157329600000001, 4.157053899999999, 4.1569357, 4.1566601, 4.1568179, 4.1564636, 4.1564636, 4.1562271, 4.1562667, 4.1561875, 4.1561089, 4.1560302, 4.1559515]",2181.394780434298
248,0.5,2,25,"[0.0, 28.770444496158802, 56.31891968451936, 83.90680129479438, 110.93149558729635, 139.94413248089563, 174.46986590369067, 218.6118247944063, 272.1950227126862, 325.75854576968993, 375.81626877358815, 420.8478726863308, 462.28293170000825, 500.6800745254685, 536.7112437560597, 569.8543884431402, 601.273960014891, 631.1150676894906, 659.8885843516437, 687.62394486683, 715.3700011461642, 743.0563704653837, 770.9053994606518, 798.7309473888204, 826.9738335248296, 854.8759121966264, 883.0816510437744, 911.078445179252, 939.5125056785839, 967.9471494637803, 996.6729759234611, 1026.388404909909, 1056.3295729282459, 1086.891172743478, 1117.711529491319, 1147.0672332224567, 1175.1683721080985, 1201.355381956708, 1226.4877856351418, 1250.5589026623857, 1273.1320976928403, 1295.1667098196003, 1316.5418449270771, 1337.5501072167913, 1358.3692499955407, 1378.8389929668413, 1399.627556529148, 1420.6421906561345, 1442.3837180938606, 1465.1350873137078]","[4.1918626, 4.1902485, 4.1890278, 4.1879644, 4.186901600000001, 4.1859956, 4.1849718000000005, 4.1843023, 4.1835151, 4.1828852, 4.1820974, 4.1815462, 4.1807585, 4.180207299999999, 4.1797347, 4.179144399999999, 4.178514, 4.178081, 4.1774902, 4.1770177, 4.176624299999999, 4.1760731, 4.1756792, 4.1752458, 4.174773200000001, 4.1743798, 4.174025100000001, 4.1736708, 4.1733165, 4.1728048, 4.1724896000000005, 4.1721354, 4.1717811000000005, 4.1713476, 4.1710329, 4.1708751, 4.1705208, 4.1702847, 4.16993, 4.1695366, 4.169261, 4.1689849, 4.1687093, 4.1683159, 4.168158099999999, 4.1677251, 4.1676855, 4.1672525, 4.1670556, 4.1668983, 4.1666617, 4.1663861, 4.1661501, 4.1659136, 4.1657166, 4.1654806, 4.1652837, 4.1650867, 4.1648111000000005, 4.1645355, 4.1644964, 4.164181200000001, 4.1640239, 4.1637483, 4.1635513, 4.163275700000001, 4.1630788, 4.1630788, 4.1628819, 4.1626453, 4.1623697, 4.1624093, 4.1620941, 4.161936799999999, 4.1617794, 4.1616216, 4.1614246, 4.1612282, 4.161149, 4.160913, 4.1608343, 4.1607947, 4.160480000000001, 4.1604009, 4.1603222, 4.1600075, 4.1598892, 4.159771, 4.1596136, 4.1594558, 4.159338, 4.1591411, 4.1589441, 4.1590228, 4.1588259, 4.1588259, 4.1584716, 4.1581564, 4.1582355, 4.158196, 4.1580777, 4.1579599, 4.1576838, 4.1576447, 4.1576052, 4.1574478, 4.1572905, 4.1572118, 4.1572509, 4.157053899999999, 4.156857, 4.1568966, 4.156857, 4.156621, 4.156424, 4.1562271, 4.1563845, 4.1560698, 4.1559119]",2180.766646069336
249,0.5,2,25,"[0.0, 27.7067638620062, 55.38679512494599, 83.16637785860382, 110.01710243289858, 139.15510817757973, 173.31339231824103, 217.4776305605181, 270.98422923438153, 325.61966229882927, 375.3880499620174, 420.5886563856507, 462.12208743955483, 500.26990366705655, 536.5959868008567, 569.9946703380463, 600.8385224647036, 630.8600856012524, 659.4623259800212, 687.4544829180461, 715.0487985106015, 742.6280419510852, 770.3991871193746, 798.0821822741993, 826.0390235828636, 854.350305677892, 882.5138935144807, 910.4271618028333, 938.7344439912517, 967.1311283376315, 996.0467932916963, 1025.2109777237013, 1055.4968507999913, 1085.908182851427, 1116.655980575919, 1145.8091515965334, 1173.9866862786946, 1200.4101999701527, 1225.4366406511247, 1249.422482696815, 1272.1431004801289, 1294.1164324670933, 1315.5543905569295, 1336.5857106632166, 1357.3970583101968, 1377.8534791184534, 1398.4970974032128, 1419.5688700491453, 1441.3308996756991, 1461.8285597534182]","[4.1918626, 4.1902876, 4.1888704, 4.1877675000000005, 4.1868620000000005, 4.1857986, 4.1849718000000005, 4.1842632, 4.1834364, 4.1826882, 4.181940099999999, 4.1813097, 4.1807585, 4.180089499999999, 4.1794987, 4.178868799999999, 4.178474899999999, 4.177845, 4.1773329, 4.1768999, 4.1764665, 4.1759152, 4.1754427000000005, 4.1750493, 4.1746945, 4.1743011, 4.173789, 4.173395200000001, 4.1730409, 4.1727653, 4.172450100000001, 4.172017100000001, 4.1717415, 4.1712689, 4.1709146, 4.170639, 4.170363399999999, 4.16993, 4.1696939, 4.1691818, 4.1689849, 4.1687884, 4.168512799999999, 4.1682763, 4.167922, 4.1676068, 4.1675282, 4.167212999999999, 4.1668196, 4.1667013, 4.1663861, 4.1659927, 4.1659927, 4.1657166, 4.165441, 4.165205, 4.1650867, 4.1648111000000005, 4.1646929, 4.1644568, 4.1641026, 4.1639056000000005, 4.1636691, 4.1636691, 4.1634331, 4.163236100000001, 4.1630392, 4.1627636, 4.1625667, 4.162330600000001, 4.162291000000001, 4.1621728, 4.1618185, 4.161661100000001, 4.1615825, 4.1614642, 4.1611886, 4.1611099000000005, 4.1609521, 4.1607161, 4.1606374, 4.1603618, 4.1601648, 4.1600466, 4.1599679, 4.1598496, 4.159810500000001, 4.1594167, 4.159338, 4.1592197, 4.1592593, 4.1589837, 4.1588655, 4.1586685, 4.1584716, 4.1583929, 4.1582355, 4.1583142, 4.1580386, 4.1578021000000005, 4.157763, 4.1576052, 4.1574874, 4.1573691, 4.1574082, 4.1571326, 4.1570148, 4.1570148, 4.1569357, 4.1566997, 4.1566601, 4.1565027, 4.1564636, 4.1562667, 4.1561089, 4.1562271, 4.1559119, 4.1557941, 4.155872799999999]",2179.499336873915
252,0.5,2,25,"[0.0, 26.306387512573906, 53.89582191005417, 81.6673369372163, 109.00487613137187, 137.95556977726085, 172.3745876951691, 215.56860152720765, 269.87090838343977, 324.24264719754524, 373.84756394080523, 419.10576258995195, 461.11375319206775, 499.1823738392659, 534.2524762382237, 567.6433034213312, 599.0207670003614, 628.8937915310681, 657.5581722968518, 685.3058479162996, 713.0547774133433, 740.7441676228282, 767.7434638372565, 796.0968421820385, 823.9055488345834, 852.005542863327, 880.1712267950788, 908.4652565675945, 936.4100663376644, 965.3498165817387, 993.6532467191623, 1022.9505299145255, 1053.0719239572531, 1083.5583938670088, 1114.2552582904782, 1143.5313898036181, 1171.4864421478417, 1197.6663957324345, 1222.6069951091358, 1246.4787967508641, 1269.1708336040313, 1291.3701479877755, 1312.3970321422955, 1333.3084554018778, 1354.1439109609848, 1374.7104969850664, 1395.0857380981959, 1416.1924924910381, 1437.6602155500016, 1458.341271447073]","[4.1916265, 4.1900516, 4.1888704, 4.187807100000001, 4.1866651, 4.1857595000000005, 4.1848540000000005, 4.1840267, 4.1833181, 4.18257, 4.181940099999999, 4.1811523, 4.180679799999999, 4.179853, 4.1794591, 4.1787896, 4.1782384, 4.1777658, 4.1772542, 4.1767817, 4.1762695, 4.1758366, 4.1754036, 4.174931, 4.1744585, 4.1739073, 4.1735921000000005, 4.173198200000001, 4.1728439, 4.1725292000000005, 4.172214, 4.171820200000001, 4.1714263, 4.1710329, 4.1707177, 4.170363399999999, 4.1700878, 4.1696544, 4.169418299999999, 4.169064, 4.1688671, 4.1684337, 4.168158099999999, 4.1678038, 4.1674886, 4.1674099, 4.1670556, 4.1668587, 4.1667013, 4.1662683, 4.1660714, 4.1659136, 4.1657166, 4.165362399999999, 4.165205, 4.164772, 4.1646142, 4.1643386, 4.164181200000001, 4.1641026, 4.1638660000000005, 4.163511799999999, 4.1634331, 4.163236100000001, 4.1631575, 4.1628819, 4.1626453, 4.162330600000001, 4.1622124, 4.1619763, 4.1620550000000005, 4.1617794, 4.1616216, 4.161346, 4.1611886, 4.161031200000001, 4.160755600000001, 4.1606765, 4.1605587, 4.1603618, 4.1602039, 4.1598496, 4.159810500000001, 4.1596923, 4.159771, 4.1593771, 4.159338, 4.159180200000001, 4.1588655, 4.1589046000000005, 4.1588259, 4.1584716, 4.1583929, 4.1583142, 4.1582355, 4.1580777, 4.1578417000000005, 4.1576838, 4.1577234, 4.1575265, 4.157329600000001, 4.1573691, 4.1571722, 4.157053899999999, 4.1568966, 4.156778299999999, 4.1565423, 4.156621, 4.1563454, 4.1563454, 4.156148399999999, 4.156148399999999, 4.155872799999999, 4.1558332, 4.155675899999999, 4.1558332, 4.1555185, 4.1555185, 4.155400299999999]",2177.632575475532
253,0.5,2,25,"[0.0, 26.57048927573561, 54.53358778325088, 81.75506945370012, 108.99494555135158, 138.35747092981052, 172.53134277538317, 215.83224606855657, 269.90314335144836, 323.9629245412164, 373.5781837064681, 418.8878024115514, 460.2727072052033, 498.5525605435785, 533.8668232416132, 567.3438700965567, 598.3237268711187, 628.3826944333398, 656.5227154782499, 684.5288730257791, 712.2550157569867, 739.4865705152652, 767.1519583451814, 795.1976428540238, 823.0302539253066, 851.2575347374586, 879.2511855294631, 907.3851746094736, 935.4484082624197, 963.7907022684774, 992.3737104466277, 1021.4959117727165, 1051.3062593816423, 1081.8099988604904, 1111.8996183946026, 1141.1902163868494, 1169.4257860691243, 1195.5843327357013, 1220.4288688440581, 1244.2895353212818, 1267.1295167371777, 1288.8127166676536, 1310.3486591316814, 1331.2892354270366, 1351.9591381349503, 1372.6871154665573, 1393.2444506593954, 1414.2002145099689, 1435.6261826230095, 1458.0515257792165]","[4.1917448, 4.1901302000000005, 4.1886735, 4.187610100000001, 4.186626, 4.1857595000000005, 4.1848145, 4.1840267, 4.1833577, 4.1826096, 4.1817822, 4.1812706, 4.1805224, 4.1799316, 4.17942, 4.1787109, 4.178278, 4.1777267, 4.177293799999999, 4.176703, 4.1762304, 4.1756792, 4.1752853, 4.174931, 4.1744976000000005, 4.1741042, 4.1735921000000005, 4.173198200000001, 4.172725700000001, 4.172411, 4.172056700000001, 4.1717019, 4.1712689, 4.1709933, 4.1707964, 4.170363399999999, 4.1700482, 4.169733, 4.1693001, 4.1691427, 4.1687489, 4.1684337, 4.1682763, 4.1679611, 4.1676464, 4.1672921, 4.167212999999999, 4.16678, 4.1665831, 4.1663074, 4.1661501, 4.1658349, 4.1654806, 4.1654019, 4.1650476, 4.1648898, 4.1646929, 4.164417299999999, 4.1642203, 4.1640239, 4.1639056000000005, 4.1635513, 4.163511799999999, 4.1631575, 4.1631575, 4.1627636, 4.1626453, 4.1624484, 4.162330600000001, 4.1621728, 4.1617794, 4.1618581, 4.1615825, 4.1614642, 4.1611099000000005, 4.161031200000001, 4.1608734, 4.160755600000001, 4.1605587, 4.1604009, 4.1603222, 4.1599679, 4.1598496, 4.1598892, 4.159534900000001, 4.159338, 4.1593771, 4.159180200000001, 4.1590624, 4.1589046000000005, 4.1586685, 4.1585503, 4.158432, 4.1583533, 4.1581564, 4.1580777, 4.1579204, 4.1578021000000005, 4.1578021000000005, 4.1576447, 4.1574478, 4.1572118, 4.1571326, 4.157053899999999, 4.156778299999999, 4.156778299999999, 4.1566601, 4.1566601, 4.1563845, 4.156424, 4.156148399999999, 4.1560302, 4.1559911, 4.1559119, 4.1558332, 4.1555972, 4.1557155, 4.1554399, 4.155400299999999]",2176.73277628418
254,0.5,2,25,"[0.0, 26.302939475095855, 53.993858149129096, 81.80487020359311, 109.00422406730235, 138.04623566381684, 172.11577403294183, 215.00242171165718, 268.8720472337547, 323.3310355984307, 372.3003609836424, 417.6045996837798, 459.17096281064784, 497.17863966569865, 532.7928785030867, 565.9475551350515, 596.9633896569273, 626.7823683898157, 655.5906182256492, 683.456866163318, 710.6634424657425, 738.2062727469861, 765.8034537517492, 793.7020895448193, 821.5477933886364, 849.4486323798237, 877.8440135621361, 905.5533357577456, 933.7868667803664, 962.160565520345, 990.5362814554844, 1019.7285658811127, 1049.3216887243634, 1080.2498490037633, 1109.9818158664482, 1139.5497583370961, 1167.6315817368823, 1194.0324573257287, 1218.8505896273718, 1242.9073751424858, 1265.641663806769, 1287.3128973888863, 1309.0946082903586, 1329.777688248898, 1350.6903019782337, 1371.2300589049912, 1391.5896397449937, 1412.6104261649177, 1434.3377387902306, 1454.5795227022288]","[4.1917448, 4.1899729, 4.1886735, 4.187649700000001, 4.1865864, 4.1856809, 4.1847749, 4.1840267, 4.1831999, 4.182373, 4.1816645, 4.1810737, 4.1804829, 4.179813899999999, 4.1792231, 4.1787109, 4.1779628, 4.1776085, 4.1771755, 4.1764665, 4.1759548, 4.1756005, 4.1751671, 4.1748524, 4.1741829, 4.1739073, 4.1734347000000005, 4.1730013, 4.172647, 4.1721354, 4.1718988, 4.1716232, 4.1711507, 4.1707177, 4.1705208, 4.1701665, 4.1698513, 4.169497, 4.1691818, 4.1688671, 4.168512799999999, 4.1683159, 4.1679611, 4.1678038, 4.1673312000000005, 4.1672921, 4.1668587, 4.1666226, 4.1661892, 4.1660318, 4.1659927, 4.1655989, 4.1654019, 4.1651263, 4.1648111000000005, 4.1646538, 4.1644568, 4.1643386, 4.1640239, 4.1637874, 4.1635904, 4.1633935, 4.1631966, 4.1630001000000005, 4.1627245, 4.162606200000001, 4.1625276, 4.1622124, 4.1620154000000005, 4.1617794, 4.1616216, 4.1614246, 4.1612282, 4.1610703, 4.1607947, 4.160755600000001, 4.1605587, 4.1604009, 4.1601648, 4.1601253, 4.1599679, 4.159771, 4.1596527000000005, 4.1593771, 4.1593771, 4.1591411, 4.1591015, 4.1588655, 4.1587081, 4.1587472000000005, 4.1583929, 4.1583929, 4.158274700000001, 4.1580777, 4.1579599, 4.1578808, 4.1576838, 4.1574874, 4.1574478, 4.1572509, 4.1571722, 4.1568966, 4.1568966, 4.156778299999999, 4.156778299999999, 4.1565423, 4.1564636, 4.1563454, 4.1562667, 4.1559911, 4.1559515, 4.1559119, 4.1557546, 4.155675899999999, 4.155479, 4.1555576, 4.1553607, 4.1551638, 4.1551247]",2175.23681682129
255,0.5,2,25,"[0.0, 25.832958248022692, 53.14557661320271, 80.70168564966013, 108.06112341664897, 136.8341016000585, 170.89590600716974, 214.07412309784002, 267.1791908838626, 321.2440191691969, 371.6208366184777, 415.9184405801997, 457.5616321225341, 496.340853394311, 531.6293092243014, 564.3792362518147, 595.7853078809146, 625.4796478434764, 654.0319695410398, 682.2279636130046, 709.5586295571933, 736.8987519976143, 764.5970769114339, 792.1655756168244, 820.1358980174772, 848.1938950847938, 876.2414715555318, 903.8602327768416, 932.0513224106622, 960.6033575682528, 988.9624088984957, 1017.9696084848068, 1048.065290852805, 1078.549455854643, 1108.5384671610327, 1137.9927320050506, 1165.9263261600954, 1192.3099045450413, 1217.5056732457138, 1241.2012863476548, 1264.0015029371502, 1285.933814130542, 1307.5083404364746, 1328.3513028561592, 1349.1406583947987, 1369.9756727194012, 1390.6691865404819, 1411.4864931255033, 1433.4236390629012, 1454.6019311146388]","[4.1917052, 4.1899333, 4.1888704, 4.1875706, 4.186626, 4.1858382, 4.1849718000000005, 4.1841059000000005, 4.1832786, 4.1826096, 4.181900499999999, 4.1811919, 4.180443799999999, 4.1799712, 4.1794987, 4.1787896, 4.1782384, 4.1776872, 4.1772542, 4.1766634, 4.1761518, 4.1757579, 4.1750493, 4.1746554, 4.1743402000000005, 4.1739073, 4.1736708, 4.173198200000001, 4.172647, 4.1723714, 4.1719384, 4.1716628, 4.1713476, 4.1709538, 4.170639, 4.170323799999999, 4.1698909, 4.1696544, 4.1693397, 4.1688671, 4.1685915, 4.1684337, 4.1680403, 4.1677251, 4.1675282, 4.1673312000000005, 4.1670952, 4.1666617, 4.166544, 4.1664648, 4.1658349, 4.1657958, 4.1655989, 4.1652837, 4.1650476, 4.1649685, 4.1646929, 4.1644964, 4.164063, 4.1638269, 4.1637483, 4.1634722, 4.1631966, 4.1631575, 4.1628819, 4.162842299999999, 4.1627245, 4.1624093, 4.1620941, 4.1620154000000005, 4.1617398, 4.1615825, 4.1615429, 4.1612282, 4.161149, 4.161031200000001, 4.160755600000001, 4.1605191, 4.1604009, 4.1602039, 4.1601253, 4.1601648, 4.1598496, 4.1596136, 4.159574, 4.1593771, 4.159180200000001, 4.1591411, 4.1590228, 4.1588655, 4.1585112, 4.1586289, 4.1583142, 4.1582355, 4.1580777, 4.1579204, 4.1579204, 4.1576052, 4.1576052, 4.1573691, 4.157329600000001, 4.1572118, 4.1571722, 4.1570148, 4.1568966, 4.1566601, 4.1566997, 4.1565027, 4.1565423, 4.1563454, 4.1561875, 4.1560302, 4.1559515, 4.1557546, 4.155675899999999, 4.1557546, 4.155636299999999, 4.155282, 4.1554399]",2174.3625860636403
256,0.5,2,25,"[0.0, 25.233269050312344, 52.680511796374276, 80.17350293880895, 107.46917609365289, 136.0562631786139, 169.93134808399896, 213.22969180441396, 266.60167839341716, 320.0894599231525, 370.2165732630963, 414.86933564601, 456.3377572652364, 494.5518576831033, 530.2844945315977, 563.1180966392744, 594.6497114646444, 624.1571728797776, 652.7639160571754, 680.5475534408278, 708.2311679121625, 735.4707402909015, 762.734157654061, 790.6848582905421, 818.686587152241, 846.582102063258, 874.4087408932352, 902.5193575274271, 930.6655883440009, 958.9050500236566, 987.5448133317428, 1016.857709580296, 1046.5596832747615, 1076.4369183173785, 1106.940802133599, 1136.0658785866735, 1164.094422594832, 1190.6877479309328, 1215.6841613151769, 1239.3594971944467, 1262.4823631569693, 1284.8041752461668, 1306.2683392408635, 1327.377697965761, 1348.1562303424603, 1369.0776106899407, 1389.7277342529428, 1410.7228888693544, 1432.1585341670952, 1454.7397138707151]","[4.1916661, 4.1902485, 4.1889491, 4.187610100000001, 4.1865864, 4.1857595000000005, 4.1848145, 4.1839876, 4.1831608000000005, 4.1824126, 4.1817822, 4.1811523, 4.180562, 4.179853, 4.1792622, 4.1787505, 4.1781597, 4.1776872, 4.1770177, 4.176624299999999, 4.1762304, 4.1756792, 4.1752853, 4.1748128, 4.1743011, 4.1739464, 4.173553, 4.1732378, 4.1728835, 4.1723714, 4.1719384, 4.1716628, 4.1712689, 4.1709933, 4.1705208, 4.1702847, 4.1698909, 4.1696153, 4.1691818, 4.1691031, 4.1687093, 4.1682367, 4.168119, 4.1678038, 4.1675282, 4.167212999999999, 4.166937399999999, 4.16678, 4.1663861, 4.1661892, 4.1659136, 4.1657958, 4.1654806, 4.1652446, 4.1650476, 4.1648898, 4.1644964, 4.1643782, 4.164063, 4.1638660000000005, 4.1637874, 4.1633544, 4.1634331, 4.1629605000000005, 4.1630788, 4.1626849, 4.1625276, 4.162291000000001, 4.1621728, 4.1619763, 4.1617398, 4.1614642, 4.161385500000001, 4.1612673, 4.161031200000001, 4.1609521, 4.1607947, 4.1606374, 4.1603618, 4.1602435, 4.1600466, 4.1599679, 4.1596923, 4.159534900000001, 4.159534900000001, 4.1594167, 4.1591411, 4.1590624, 4.1589441, 4.1587472000000005, 4.1584716, 4.158432, 4.1583533, 4.1581173, 4.157999, 4.1579204, 4.1578021000000005, 4.1576447, 4.1576052, 4.1574478, 4.1573691, 4.157093499999999, 4.1569357, 4.1568966, 4.156857, 4.156778299999999, 4.156581399999999, 4.156424, 4.1562667, 4.1561875, 4.156148399999999, 4.1560698, 4.1558332, 4.1557941, 4.1557155, 4.1555576, 4.1554399, 4.1553607, 4.155282]",2173.338703646375
257,0.5,2,25,"[0.0, 27.592163434954614, 55.26427515322405, 82.90200859206044, 109.88017090598964, 139.0171159198889, 172.6789264574112, 215.33769371567462, 268.6672785975394, 322.5942242796052, 371.9254852402112, 417.0129901392868, 458.8276854412404, 497.0039735452365, 532.5464765267975, 565.4830644314336, 596.7225893310854, 626.3258422822003, 654.9089157952302, 682.6885877316302, 710.0596023016524, 737.4276941854353, 764.9271784239088, 792.6796900231027, 820.5846185453568, 848.7303041222958, 876.5542205955128, 904.312530361226, 932.5929537081422, 960.6254079918031, 989.4608936464324, 1018.467688329705, 1048.387802944675, 1078.4369265001135, 1108.6890103964288, 1138.5688041991566, 1166.7547884375974, 1193.128566660397, 1218.232777240076, 1242.5419823352659, 1265.3272901749888, 1287.6562548622765, 1309.0936192027048, 1329.9348174844101, 1351.0346476351583, 1371.596644109904, 1392.1482230307652, 1412.633423459381, 1434.2651757654562, 1454.7418479523383]","[4.1917052, 4.1902089, 4.1887913, 4.1875315, 4.1865864, 4.1856413, 4.1848540000000005, 4.1839089, 4.1831999, 4.1824126, 4.181940099999999, 4.1810341, 4.180443799999999, 4.179774299999999, 4.1792231, 4.178632299999999, 4.1781597, 4.1776872, 4.1769786, 4.1765456, 4.1761518, 4.1756792, 4.1752458, 4.1746945, 4.1743011, 4.1737494, 4.1735134, 4.1730804, 4.172647, 4.172411, 4.1719384, 4.171544600000001, 4.1712294000000005, 4.1709146, 4.1705208, 4.1701665, 4.16993, 4.1695757, 4.1692214, 4.169064, 4.1687489, 4.1684337, 4.168119, 4.1678038, 4.1676068, 4.1671739, 4.1670556, 4.1667013, 4.166544, 4.1662683, 4.1659136, 4.165756200000001, 4.165441, 4.1652837, 4.1649685, 4.164772, 4.1645751, 4.1642203, 4.1641026, 4.1639056000000005, 4.16363, 4.1633935, 4.1631966, 4.1630392, 4.162842299999999, 4.1626849, 4.1623697, 4.162488, 4.1620941, 4.161936799999999, 4.1617002, 4.1616216, 4.161346, 4.1612282, 4.161031200000001, 4.1608343, 4.1606765, 4.1605191, 4.1604009, 4.1602435, 4.1601253, 4.1598892, 4.159810500000001, 4.159574, 4.1593771, 4.1592984, 4.1591015, 4.1588655, 4.1587868, 4.1588259, 4.1585503, 4.1584716, 4.1583533, 4.1582355, 4.1579204, 4.1579599, 4.1578808, 4.1577234, 4.1575661, 4.1574082, 4.1574082, 4.157093499999999, 4.1569753, 4.156857, 4.156857, 4.156621, 4.156621, 4.1564636, 4.1563845, 4.1562271, 4.156148399999999, 4.1559515, 4.1559911, 4.1558332, 4.1555972, 4.155636299999999, 4.1554399, 4.155282, 4.1551247]",2172.435856612413
258,0.5,2,25,"[0.0, 27.60417380606623, 55.46277754817743, 82.9435236270059, 110.00859495155959, 138.49213791918106, 172.4465084403971, 214.83350424205832, 267.95171844002186, 321.63022264096946, 370.77730970825564, 416.4144833157857, 457.8983787017619, 495.79388172557856, 531.2549882849435, 564.1768371884767, 595.5377461226919, 625.0550464145883, 653.2734995649654, 681.245027620579, 708.5953740687902, 736.0931128147407, 763.3102453724999, 791.2638328771626, 819.2388650357492, 847.1213288468504, 875.1234901029856, 903.1778390715866, 931.1566595218543, 959.590023529725, 987.9729179942177, 1016.9882825783162, 1046.988338435313, 1077.3162979944918, 1107.834553400462, 1137.3446265012344, 1165.553399855809, 1192.2233242682855, 1217.5616520718245, 1241.431406665236, 1264.3976645331782, 1286.2140877407187, 1307.7338266999204, 1328.8096690286943, 1349.3484035325991, 1370.265575873118, 1390.7008005415641, 1411.3844377608252, 1432.8596526879628, 1454.645783928765]","[4.1915479, 4.1898942, 4.1884766, 4.1874528, 4.1863894, 4.1854444, 4.1844602, 4.1836333, 4.1828456, 4.1820188, 4.1815066, 4.1808376, 4.1799712, 4.179537799999999, 4.1789079, 4.1783962, 4.1777658, 4.1771755, 4.176624299999999, 4.1761518, 4.1757183, 4.175364, 4.1748524, 4.1741829, 4.1738286, 4.1735134, 4.1731195, 4.1726079, 4.1722531, 4.1718988, 4.1713476, 4.171072000000001, 4.1707964, 4.170363399999999, 4.1699696, 4.1698909, 4.169418299999999, 4.1690245, 4.1688671, 4.1684337, 4.1681976, 4.1678038, 4.1676855, 4.1673312000000005, 4.1670556, 4.1666617, 4.1667013, 4.1661501, 4.1659532, 4.1657166, 4.165441, 4.165205, 4.1650867, 4.1646142, 4.1645355, 4.164181200000001, 4.164181200000001, 4.1636691, 4.1636691, 4.1634331, 4.1629605000000005, 4.162921, 4.1628819, 4.162606200000001, 4.1624484, 4.1621337, 4.161936799999999, 4.1618581, 4.1614642, 4.1613069, 4.1612282, 4.1609917, 4.1608343, 4.1607161, 4.160440400000001, 4.1603618, 4.1601253, 4.1600466, 4.159771, 4.1598892, 4.1594167, 4.1594954, 4.1591411, 4.1591411, 4.1589046000000005, 4.1587081, 4.1587081, 4.1584716, 4.1583533, 4.1581173, 4.1581564, 4.157763, 4.1577234, 4.1574874, 4.1574478, 4.1573691, 4.1571326, 4.157053899999999, 4.156857, 4.156857, 4.1566601, 4.156581399999999, 4.1564636, 4.1563454, 4.1562667, 4.1561089, 4.1560302, 4.1559515, 4.155636299999999, 4.155636299999999, 4.155479, 4.155282, 4.155242899999999, 4.155242899999999, 4.1550064, 4.1549277, 4.1548491, 4.154770399999999, 4.1546125]",2171.095493436143
259,0.5,2,25,"[0.0, 26.971681375218054, 54.61962201009135, 82.2807392676686, 109.14728213339515, 137.81617078585333, 171.35323242407765, 213.90728514923205, 266.51184458946204, 320.7326939176386, 370.1420593796814, 415.29988268674094, 456.91378010991116, 494.87151525401214, 530.5186882723376, 563.2901252103011, 594.4836028316975, 624.4580665086814, 652.9593610253202, 680.7293688101905, 707.8010927515955, 735.5994711142897, 763.0134638374053, 790.7789315493559, 818.5884892831799, 846.4288709879785, 874.6103944927405, 902.2835826657071, 930.36065044025, 958.9110713972885, 987.449075869626, 1016.4591726982957, 1046.6282527656044, 1077.1472268900034, 1107.8178928506477, 1137.3158877273108, 1165.193080356266, 1191.7414889884449, 1216.7867298438728, 1240.8294794509416, 1263.62566014619, 1285.529544311125, 1306.9920095621687, 1327.967262201726, 1348.8415287701596, 1369.2930016308624, 1389.8879091255149, 1410.4207493618787, 1432.2219186409452, 1454.6090435466158]","[4.1916661, 4.1900516, 4.188752200000001, 4.187649700000001, 4.186507700000001, 4.185602200000001, 4.1848145, 4.1839089, 4.1829638, 4.1824126, 4.1816645, 4.1809163, 4.180285899999999, 4.1796956, 4.179104799999999, 4.178435299999999, 4.1781206, 4.1774511, 4.1770573, 4.1765847, 4.1759548, 4.1754427000000005, 4.1750493, 4.1746554, 4.1741829, 4.1737103, 4.1733165, 4.172962200000001, 4.172647, 4.1721354, 4.1717811000000005, 4.171387200000001, 4.1710329, 4.1706781, 4.1704421, 4.1702452, 4.1697726, 4.169418299999999, 4.1689849, 4.1686702, 4.1685519, 4.168355, 4.1680007, 4.1677251, 4.1673708, 4.1670556, 4.1667404, 4.1665044, 4.1662288, 4.1660318, 4.1657166, 4.165638, 4.1652446, 4.1651654, 4.1648111000000005, 4.1645355, 4.1644568, 4.164063, 4.1640239, 4.1637483, 4.163511799999999, 4.163275700000001, 4.163275700000001, 4.162921, 4.1626849, 4.162488, 4.162330600000001, 4.1620154000000005, 4.1619763, 4.1617398, 4.1616216, 4.1615825, 4.1613069, 4.1610703, 4.160755600000001, 4.1608343, 4.160440400000001, 4.1603618, 4.1601648, 4.1600466, 4.1599679, 4.159771, 4.1596136, 4.1594954, 4.1592197, 4.159180200000001, 4.1589837, 4.1588259, 4.1586685, 4.1585112, 4.1584716, 4.158432, 4.1581564, 4.1579599, 4.1578021000000005, 4.1578021000000005, 4.1576447, 4.1574082, 4.157329600000001, 4.1572905, 4.157053899999999, 4.1569753, 4.1568966, 4.156778299999999, 4.156581399999999, 4.1564636, 4.156424, 4.156148399999999, 4.1561089, 4.1559515, 4.155872799999999, 4.155872799999999, 4.1557546, 4.155479, 4.1555972, 4.155400299999999, 4.1550851, 4.1551247, 4.1550064]",2171.084609644911
260,0.5,2,25,"[0.0, 26.43867066989759, 54.03583288169841, 81.84153897839082, 108.81024977086662, 137.2869032587938, 171.11680310788006, 213.33542897035147, 265.9499757785916, 319.5087591484712, 369.037315356867, 413.7991035490014, 455.49629775672724, 493.6869877082654, 528.8638488719054, 562.1501831955704, 593.1451241188638, 623.2091114906067, 651.619382450025, 679.1767770848575, 706.7409193989721, 734.2711698313441, 761.5057829926396, 789.3123177341328, 817.3322369401254, 845.0581610536957, 873.255449690401, 901.4602229513033, 929.3721358777183, 958.0407953931218, 986.7917661011412, 1016.0877706710706, 1046.0368378360263, 1076.600940882337, 1106.8423568399921, 1136.0463775025369, 1163.9796632094626, 1190.8746521522048, 1215.6628330137369, 1239.4806707212078, 1262.2901624948809, 1284.3876400618733, 1305.7479878863305, 1326.6769113705532, 1347.342248800605, 1367.8847309600706, 1388.4308738381724, 1409.27023753412, 1430.942782912151, 1451.158020389541]","[4.1915479, 4.1899333, 4.188555200000001, 4.1874919, 4.1865864, 4.1853261, 4.1847358, 4.1839089, 4.1828852, 4.1822548, 4.1815462, 4.1807981, 4.1803255, 4.179577399999999, 4.179144399999999, 4.1783962, 4.1776872, 4.1772542, 4.1768212, 4.1763878, 4.1759939, 4.1754036, 4.1748128, 4.1744585, 4.1740646, 4.1736317000000005, 4.1732378, 4.1727653, 4.172411, 4.1718988, 4.1716628, 4.1712689, 4.1709538, 4.1705208, 4.1702056, 4.16993, 4.1696544, 4.1692214, 4.1688275, 4.168512799999999, 4.168355, 4.167922, 4.1676855, 4.1674886, 4.1672921, 4.1668983, 4.1667013, 4.1664648, 4.1662288, 4.1657958, 4.165638, 4.1655593, 4.1651654, 4.1650476, 4.1646142, 4.1646538, 4.164417299999999, 4.1639447, 4.1638660000000005, 4.1637874, 4.1633544, 4.163236100000001, 4.162842299999999, 4.1628032, 4.1625667, 4.162488, 4.1622124, 4.1620154000000005, 4.161936799999999, 4.1615825, 4.1614246, 4.1614246, 4.161031200000001, 4.1609521, 4.160755600000001, 4.1605191, 4.1604009, 4.1602435, 4.1600466, 4.159810500000001, 4.1597319, 4.159574, 4.1594558, 4.1592197, 4.159180200000001, 4.1589441, 4.1588259, 4.1587081, 4.1585112, 4.1583533, 4.1583142, 4.1581173, 4.157999, 4.157763, 4.1578808, 4.1575265, 4.1574478, 4.1574082, 4.1572118, 4.157093499999999, 4.1568179, 4.1566601, 4.1564636, 4.1565423, 4.1563845, 4.1562271, 4.156148399999999, 4.1560698, 4.1560302, 4.155872799999999, 4.155675899999999, 4.1555576, 4.1555185, 4.1553216, 4.155282, 4.1550851, 4.154967299999999, 4.1548095, 4.1549277]",2169.89488590522
261,0.5,2,25,"[0.0, 26.205665096604775, 53.88446626176835, 81.62016027160752, 108.55990480499531, 136.9716574181857, 170.34032183938012, 212.61855859473172, 264.94767654212006, 318.31902858343955, 367.97939765282666, 412.85790308627026, 454.3918584893816, 492.3632030438908, 527.8503148314514, 561.0255372601191, 592.2759883569202, 622.1569451598366, 650.7639825482997, 678.5158336512789, 706.0107571932576, 733.6211271849445, 760.9920673882855, 788.8846224860022, 816.9653744594702, 844.6650546462752, 872.655301126008, 900.9118682353633, 929.1364218724816, 957.6773271487848, 986.2986698939646, 1015.8893184100623, 1045.2302938945343, 1075.6654728959604, 1106.1556165789889, 1135.4938772187586, 1162.9929773611325, 1189.538452069696, 1214.8997679344723, 1238.614754779374, 1261.397633199523, 1283.2857037181777, 1304.91209720135, 1325.810281522439, 1346.6747733767486, 1367.1598045160329, 1387.4795361970628, 1408.367923309853, 1429.8416492296979, 1451.2538090818286]","[4.1915083, 4.189815, 4.1885157, 4.1873741, 4.1863108, 4.1853261, 4.1845784, 4.183712, 4.1828456, 4.1820974, 4.1813889, 4.1807981, 4.180010299999999, 4.17942, 4.1789474, 4.178278, 4.1776481, 4.177293799999999, 4.1766634, 4.1761909, 4.1757183, 4.175128, 4.1748524, 4.174222, 4.173789, 4.1734738, 4.1730804, 4.172647, 4.1722531, 4.1719384, 4.1716232, 4.1712294000000005, 4.1707568, 4.170323799999999, 4.1700482, 4.1697726, 4.1694574, 4.1691818, 4.1687489, 4.1686702, 4.168158099999999, 4.1678433, 4.1676855, 4.1673708, 4.1670556, 4.1667013, 4.1664257000000005, 4.1661501, 4.1659927, 4.1657166, 4.1654019, 4.165205, 4.1649294, 4.164850700000001, 4.164417299999999, 4.1641417, 4.1641417, 4.1638660000000005, 4.1637087, 4.1633544, 4.1633148, 4.1629605000000005, 4.1627636, 4.162606200000001, 4.1622519, 4.1620941, 4.161936799999999, 4.1618581, 4.1615825, 4.1615429, 4.1612282, 4.161031200000001, 4.160755600000001, 4.1606374, 4.1606374, 4.1602831, 4.1602039, 4.1601253, 4.159810500000001, 4.1596923, 4.1594558, 4.159338, 4.1591015, 4.159180200000001, 4.1588259, 4.1586685, 4.1585503, 4.1584716, 4.1582355, 4.1581173, 4.157999, 4.1579599, 4.1577234, 4.1575265, 4.1574082, 4.157329600000001, 4.1572118, 4.1572118, 4.1569357, 4.1568179, 4.156621, 4.1565423, 4.1563454, 4.156424, 4.1563058, 4.1559911, 4.1558332, 4.1557546, 4.1557546, 4.1555185, 4.1553607, 4.1553607, 4.155282, 4.1550064, 4.1550064, 4.154967299999999, 4.1548095, 4.1546917, 4.1545339]",2168.88575973714
262,0.5,2,25,"[0.0, 25.665300753430472, 53.29007893084548, 80.65119077595949, 108.08393338460911, 136.34229454245366, 169.83451321596579, 211.6964335948469, 264.07592321199286, 316.70025452478933, 366.72177768408903, 411.86030250144574, 452.9876471018215, 491.2440479051311, 527.1460627863937, 559.9487000339752, 591.1100690784657, 621.1795857231373, 649.8190741939466, 677.5829466356046, 705.3621214470444, 732.8373025330242, 760.1567781993539, 787.950535260591, 815.7167914258645, 843.8076860040632, 872.1733688457983, 900.1937531387208, 928.5634362174491, 956.9261728597893, 985.3564387141276, 1014.5319652749262, 1044.5325233263297, 1074.9510005331213, 1104.9266003276011, 1134.0975193786244, 1162.3738632238415, 1188.5575142135945, 1213.4148563574613, 1237.1688770457336, 1260.2909653027355, 1282.1388958532461, 1303.5190750196066, 1324.461297248141, 1345.2180848200596, 1365.9449587783824, 1386.4561199623463, 1407.3020316828993, 1428.9046058588588, 1451.2173891939956]","[4.191587, 4.189815, 4.1886735, 4.1873741, 4.1863503, 4.185523, 4.1845388, 4.1837907, 4.1831999, 4.182137, 4.1815066, 4.180955399999999, 4.1801682, 4.179577399999999, 4.1789865, 4.178514, 4.1778054, 4.177293799999999, 4.1768212, 4.1762304, 4.1757183, 4.175364, 4.1750493, 4.1744976000000005, 4.173986, 4.1736708, 4.1731195, 4.172647, 4.1723714, 4.1720958, 4.1718597, 4.1712689, 4.171072000000001, 4.1705604, 4.1701269, 4.1699696, 4.1696544, 4.1693001, 4.1689458, 4.1686306, 4.1683946, 4.1680794, 4.1676855, 4.1676068, 4.1672921, 4.1668983, 4.1667404, 4.1662683, 4.1660714, 4.165756200000001, 4.1655989, 4.165362399999999, 4.1650081, 4.1648898, 4.1646538, 4.1644568, 4.164181200000001, 4.1641026, 4.1637087, 4.1635513, 4.1631966, 4.163236100000001, 4.162921, 4.1627245, 4.1623697, 4.162330600000001, 4.1620550000000005, 4.1620550000000005, 4.1618185, 4.1615429, 4.1614642, 4.161346, 4.1611099000000005, 4.1608734, 4.1607161, 4.1605587, 4.1602435, 4.1601648, 4.1600075, 4.159771, 4.1596923, 4.1594558, 4.159338, 4.1592197, 4.1590624, 4.1589441, 4.1589046000000005, 4.1587081, 4.1585112, 4.1583533, 4.158196, 4.157999, 4.1578808, 4.1576838, 4.1576838, 4.1574478, 4.1572509, 4.157093499999999, 4.157053899999999, 4.1569357, 4.1568179, 4.156621, 4.156621, 4.156424, 4.1562667, 4.1561875, 4.1559515, 4.1560698, 4.1557546, 4.1557155, 4.155675899999999, 4.155675899999999, 4.1553216, 4.155203299999999, 4.155203299999999, 4.155203299999999, 4.1550064, 4.154770399999999, 4.154770399999999]",2168.211755178221
