Repository: jackybrons/drc-imoe

# Datasets

This project contains standardized multi-condition, multi-chemistry datasets for degradation forecasting of retired lithium-ion batteries in second-life applications. All official preprocessed data is stored under `datasets/processed/`.

---

## 1. Directory Structure

```text
datasets/
├── processed/              # Official preprocessed-data root used by training and evaluation
│   ├── UL-NCA/             # UL laboratory NCA cell data (66 cells)
│   ├── UL-NCM/             # UL laboratory NCM cell data (55 cells)
│   ├── UL-NCMNCA/          # UL laboratory mixed-chemistry cell data (9 cells)

File: datasets/processed/UL-NCMNCA/CY25-05_2-#2.csv (part 20 of 60)
Cycle,Charge_Current,Discharge_Current,Temperature,Capacity_Increment,Relaxation_Voltage,Discharge_Capacity
310,0.5,2,25,"[0.0, 27.463595904497424, 56.20412699743997, 83.93111023669644, 110.87141710582358, 137.99652476170314, 167.0955086751647, 202.06003565070836, 245.9226286915851, 297.2144183755208, 347.1976621018926, 392.7718891515488, 435.99742591654336, 474.7816205512809, 511.04693774259846, 544.8583864804623, 576.6364669271786, 606.7315610641856, 635.358604643455, 663.3309530164777, 690.5701115492611, 717.6068927040344, 744.5639793459918, 771.8480034859224, 799.3582514307964, 826.72233358317, 853.9442710511205, 881.994841645391, 909.298898652482, 937.0677957127104, 965.1551818285429, 993.6038973975296, 1022.4912071351873, 1051.306415090166, 1080.2935100643256, 1108.648917228979, 1136.3645700001607, 1162.7681300264144, 1188.1546601357354, 1212.5671560810333, 1236.2651971812497, 1258.774604969797, 1280.8945601824485, 1302.2501457526937, 1323.0131845971885, 1344.014002600214, 1364.8148981770732, 1385.038572046292, 1406.0113720594115, 1427.073287158882]","[4.1903272000000005, 4.188437, 4.187137600000001, 4.1858778, 4.1847749, 4.1837907, 4.1828456, 4.1818614, 4.1811132, 4.1803651, 4.179577399999999, 4.1787896, 4.178081, 4.1774511, 4.1768603, 4.1762695, 4.175561, 4.1750493, 4.1744585, 4.1739073, 4.1733561, 4.172922600000001, 4.172450100000001, 4.1718988, 4.1714659, 4.1709933, 4.170639, 4.1701665, 4.1695366, 4.1692214, 4.1688275, 4.1683946, 4.167922, 4.1676464, 4.1672525, 4.1668983, 4.1666617, 4.1662288, 4.1658745, 4.1654019, 4.1651263, 4.1647325, 4.1645751, 4.164181200000001, 4.1637874, 4.16363, 4.1631966, 4.162921, 4.1626453, 4.1625667, 4.1621728, 4.1618185, 4.1615825, 4.1613069, 4.1611099000000005, 4.1606765, 4.1605978, 4.1602831, 4.1598496, 4.1596527000000005, 4.1594954, 4.159180200000001, 4.1590228, 4.1587472000000005, 4.1586289, 4.158274700000001, 4.1581564, 4.1578808, 4.1575661, 4.1574874, 4.1571326, 4.1570148, 4.156857, 4.156621, 4.156424, 4.1561875, 4.1559515, 4.1558332, 4.1555972, 4.155479, 4.1553607, 4.1550851, 4.154967299999999, 4.154730799999999, 4.154573399999999, 4.154494799999999, 4.1541796, 4.1541009, 4.1538644, 4.1536674, 4.153628299999999, 4.1533132, 4.1530375, 4.1530375, 4.1528406, 4.1527619, 4.152565, 4.1523681, 4.1522503, 4.1520925, 4.1518955, 4.1519351, 4.1516199, 4.1516199, 4.1515412000000005, 4.1513443, 4.1511869, 4.1511083, 4.1509113, 4.1508327000000005, 4.1506357000000005, 4.1504388, 4.1502419, 4.1500449, 4.150123600000001, 4.1500058, 4.1499271, 4.1495724, 4.1496511]",2122.582558545736
311,0.5,2,25,"[0.0, 29.726531968310724, 58.545805500595236, 86.38528203183103, 113.66502048511273, 140.72174356193187, 169.66592950861605, 204.58677011296624, 247.80700903028315, 298.92423408429426, 349.3527800568308, 395.9724529625693, 438.15698481488704, 477.10616984469897, 513.522617460636, 546.8602575126511, 578.9896869200077, 609.1754078755425, 638.2462224389703, 666.1223363421218, 693.5682231690403, 720.4863682540904, 747.6562123119343, 775.1907610699975, 802.4617296704419, 830.1114839819061, 857.6775221285416, 885.3709259420073, 912.6152414603421, 940.4610448121782, 968.4034694278369, 996.5195194604191, 1025.0571509086249, 1053.9222964403095, 1082.9493176039282, 1111.6066521068606, 1138.9193460757795, 1165.1794760440703, 1190.555866103582, 1214.6094428674025, 1238.0042945913274, 1260.4966740265763, 1282.1116316127348, 1303.3631593311738, 1324.3150076186782, 1344.992688504479, 1365.508691808364, 1385.9960682059168, 1406.9638621647498, 1427.2215812744137]","[4.1902485, 4.1883979, 4.1872163, 4.1857595000000005, 4.1847358, 4.1836724, 4.182805999999999, 4.181940099999999, 4.1810737, 4.180285899999999, 4.179577399999999, 4.1789079, 4.1780415, 4.1774902, 4.1767421, 4.1763878, 4.1754823, 4.1749701, 4.1744976000000005, 4.173789, 4.173395200000001, 4.172922600000001, 4.172450100000001, 4.1719384, 4.1713476, 4.170836, 4.1705208, 4.1700878, 4.1695366, 4.1693001, 4.1688275, 4.1683946, 4.1680007, 4.1675282, 4.1673312000000005, 4.1668196, 4.1664257000000005, 4.1661501, 4.1657958, 4.165441, 4.1651654, 4.1647325, 4.1642599, 4.164063, 4.1637874, 4.1634331, 4.1630788, 4.1628819, 4.1624484, 4.162291000000001, 4.161936799999999, 4.161661100000001, 4.1613069, 4.161149, 4.1607947, 4.1605978, 4.1603618, 4.1601253, 4.159771, 4.1596923, 4.1593771, 4.1590624, 4.1589046000000005, 4.1585503, 4.1585112, 4.158196, 4.1579599, 4.1576838, 4.1575661, 4.157329600000001, 4.1571326, 4.156778299999999, 4.156778299999999, 4.1565423, 4.1563454, 4.156148399999999, 4.155872799999999, 4.1557546, 4.155400299999999, 4.1553607, 4.1551638, 4.1550064, 4.1548491, 4.154573399999999, 4.1544156, 4.1541009, 4.1541009, 4.1539435, 4.153707, 4.1535101, 4.1532345, 4.1532345, 4.1530771, 4.1529193, 4.1526833, 4.1526046, 4.152329, 4.1522107, 4.1520925, 4.1520138, 4.1518564, 4.1516199, 4.1515021, 4.1515021, 4.1511474, 4.1511474, 4.1509113, 4.1508718, 4.1506357000000005, 4.1506357000000005, 4.1505175, 4.1503205, 4.1502028, 4.1500058, 4.149966200000001, 4.1497693, 4.1496119, 4.1495724, 4.1494546]",2121.611756657714
312,0.5,2,25,"[0.0, 29.04234789505665, 57.91177406120312, 85.82518363122705, 112.71442175131989, 139.78180311187202, 169.16196897348323, 204.26215076408698, 246.89240589134192, 297.69108949582244, 347.80190780754504, 394.28149754866354, 436.9353272903886, 475.49102233632607, 512.3658001566415, 545.8997241051708, 577.7106680955479, 607.902028062885, 636.8220060272938, 664.743219770904, 692.250358949142, 719.1571365190265, 746.4060472628147, 773.9172656285394, 801.3352285382397, 829.257507602692, 856.8211084316657, 884.2270298971288, 912.153542741116, 940.0203649589386, 968.0159891217105, 996.2835176600043, 1025.2720244984207, 1054.4039598167851, 1083.109711613296, 1111.4488712755538, 1139.0199028564684, 1164.8915152587952, 1190.261233828281, 1214.3182999011665, 1237.5402973231726, 1259.8151810252102, 1281.8685236942642, 1302.864569981295, 1323.8270508887526, 1344.3805245760568, 1364.951673088683, 1385.4887477252028, 1405.9126910439159, 1427.0320396347379]","[4.1900516, 4.1883979, 4.1868224000000005, 4.18572, 4.1846175, 4.183712, 4.1826487, 4.1818218, 4.180994999999999, 4.1801286, 4.1792622, 4.1787109, 4.1779628, 4.1774116, 4.1766634, 4.1759939, 4.1754427000000005, 4.1748128, 4.1743402000000005, 4.1736708, 4.1730013, 4.1726079, 4.1720958, 4.171505000000001, 4.171072000000001, 4.170639, 4.1702452, 4.1697726, 4.169418299999999, 4.1689849, 4.1683946, 4.1680403, 4.1677251, 4.1672525, 4.1668587, 4.1665831, 4.1662288, 4.1658349, 4.1654019, 4.1650867, 4.1647325, 4.1643782, 4.1642203, 4.1637874, 4.1634722, 4.1631179, 4.1630001000000005, 4.1625667, 4.162291000000001, 4.1618972, 4.1617794, 4.1617002, 4.1611886, 4.1608343, 4.1606765, 4.1604009, 4.1601648, 4.159810500000001, 4.159574, 4.1593771, 4.1591015, 4.1588259, 4.1585503, 4.1583929, 4.1581564, 4.1579599, 4.1578417000000005, 4.1573691, 4.1572509, 4.1569753, 4.1566997, 4.156621, 4.1562271, 4.1561875, 4.1558332, 4.1557155, 4.1555576, 4.1555185, 4.1553216, 4.155046, 4.1548095, 4.1546917, 4.1545339, 4.154297799999999, 4.1540222, 4.153904, 4.153825299999999, 4.1536674, 4.1533132, 4.1531162, 4.1529984, 4.1528406, 4.1527619, 4.1526833, 4.1525259, 4.1522503, 4.1520925, 4.1518955, 4.1518564, 4.1516595, 4.1514235, 4.1513839, 4.1511474, 4.1509113, 4.1508327000000005, 4.1507931000000005, 4.1507144, 4.1505175, 4.1503992, 4.1502419, 4.150123600000001, 4.149966200000001, 4.1499271, 4.1496906000000005, 4.149493700000001, 4.1496119, 4.1493754, 4.1490998, 4.149021100000001]",2120.1218930053697
313,0.5,2,25,"[0.0, 30.212254852312867, 59.525109761347096, 87.56201245565376, 115.1820677154085, 142.19121305270778, 171.07964367648304, 205.8426637333422, 248.89890358250545, 299.7287220206315, 350.59559475994615, 396.5377497126524, 439.0966208904115, 478.2228890123861, 514.6101748391512, 548.7352488095147, 580.2566296979084, 610.4458737605279, 639.2966930072324, 667.5296404383766, 694.680674417151, 721.7333144017956, 748.9470489591987, 776.427955047329, 803.7193418305293, 831.3559091697449, 859.0964548020894, 886.7645790321786, 914.5018820412635, 942.1283147126254, 970.1383685759146, 998.5524810476169, 1027.69443770815, 1056.0974434700574, 1085.6481235704805, 1114.394223327889, 1141.9540043556212, 1168.0273160465931, 1193.5139158667462, 1217.8997841629039, 1240.8391591699, 1263.0479428629665, 1285.0135200941736, 1306.4246988048858, 1326.943647722796, 1347.8873588262413, 1367.9696703687396, 1388.7262746153056, 1409.5654558428328, 1430.3380444875756]","[4.1899729, 4.1882796, 4.1868224000000005, 4.1856413, 4.184657100000001, 4.1834755, 4.182530399999999, 4.1817036, 4.180679799999999, 4.180010299999999, 4.1791835, 4.1785536, 4.1776872, 4.1770968, 4.176506, 4.1757975, 4.1753249, 4.1745372000000005, 4.1741042, 4.1734738, 4.1728835, 4.172450100000001, 4.171977500000001, 4.1714263, 4.1709933, 4.1704025, 4.16993, 4.1694574, 4.1690245, 4.1686702, 4.1682763, 4.167922, 4.1676068, 4.1670556, 4.1665831, 4.1662288, 4.1660714, 4.1654806, 4.165205, 4.1649294, 4.1644964, 4.1641417, 4.1638269, 4.163511799999999, 4.1631575, 4.1629605000000005, 4.1625276, 4.162291000000001, 4.1618972, 4.1618185, 4.161385500000001, 4.1610703, 4.1608343, 4.1605191, 4.1602039, 4.1599679, 4.159810500000001, 4.159534900000001, 4.1592197, 4.1590228, 4.1587081, 4.1585503, 4.1581173, 4.1579599, 4.1579204, 4.1575265, 4.157329600000001, 4.157093499999999, 4.1568966, 4.1567392, 4.156424, 4.1563454, 4.1560698, 4.155872799999999, 4.1555576, 4.155479, 4.155203299999999, 4.1551247, 4.1548095, 4.1546521, 4.154573399999999, 4.1541796, 4.1540613, 4.1538644, 4.1535497, 4.1535888, 4.1533918, 4.1531162, 4.1530375, 4.1528406, 4.1528406, 4.152565, 4.1524076, 4.1522503, 4.152132, 4.1518564, 4.1517382000000005, 4.1514626, 4.1515412000000005, 4.1511869, 4.15099, 4.1509509, 4.1508327000000005, 4.1505961000000005, 4.1504784, 4.1502814, 4.150163200000001, 4.1500845, 4.1498876000000005, 4.1498876000000005, 4.1495724, 4.149415, 4.1495724, 4.149218100000001, 4.149021100000001, 4.149021100000001, 4.1488638, 4.1488638, 4.148588200000001]",2118.158921466199
314,0.5,2,25,"[0.0, 29.05663361396654, 58.352289475856935, 85.82146518031124, 112.92416827189305, 139.90049883420676, 168.80934072446763, 203.41637308350562, 246.11079877903626, 296.4733428937674, 347.731080120147, 394.5578516077684, 436.9847253503074, 476.30811287214465, 512.523684460565, 546.5324831080377, 578.3982195556023, 608.9327234491991, 637.9923715426727, 666.0623079402582, 693.4583432846916, 720.4693969303894, 747.6073289624833, 774.9926315303376, 802.5040456370152, 829.8649016835154, 857.6429830155764, 885.4307443310411, 913.1134066931199, 940.8967300834659, 968.6793389454147, 997.5781812758371, 1026.1566870149602, 1055.0286906943616, 1084.285817058879, 1112.799948626222, 1140.1597980035365, 1166.7188720951856, 1191.9887619042852, 1216.1824114640388, 1239.4827920229263, 1262.1330314632246, 1284.0755845184667, 1305.1653960234335, 1326.0895015497808, 1346.774467670814, 1367.5549317358527, 1387.935922825635, 1408.8255275340728, 1430.5070963028284]","[4.1900516, 4.188318700000001, 4.1869407, 4.1856809, 4.1846962, 4.183712, 4.18257, 4.1817431, 4.1808376, 4.180010299999999, 4.17942, 4.178474899999999, 4.1778054, 4.1772146, 4.1765456, 4.1759152, 4.175364, 4.1748128, 4.1741042, 4.1736317000000005, 4.1731591, 4.172725700000001, 4.1720958, 4.1716628, 4.171111600000001, 4.170639, 4.1701269, 4.1698909, 4.1692214, 4.1689062, 4.1684732, 4.1680007, 4.1676855, 4.1671739, 4.1668196, 4.1665044, 4.1660318, 4.1656775, 4.165362399999999, 4.1649294, 4.1646929, 4.1642995, 4.1640239, 4.1636691, 4.1635904, 4.1631179, 4.1628032, 4.1624093, 4.1621728, 4.1618185, 4.1615038, 4.1613069, 4.1609917, 4.1608343, 4.1604009, 4.1602039, 4.1598892, 4.1596923, 4.1594167, 4.1591411, 4.1589441, 4.1586685, 4.1583929, 4.1581564, 4.157999, 4.1577234, 4.1576052, 4.1572905, 4.1570148, 4.1568179, 4.156621, 4.1563454, 4.1561875, 4.1560698, 4.1557941, 4.1555576, 4.1554399, 4.1551638, 4.1548882, 4.1550064, 4.1545339, 4.1544156, 4.1542192, 4.1540222, 4.153825299999999, 4.1537857, 4.1535497, 4.1533527, 4.1531954, 4.1528406, 4.1528015, 4.1525259, 4.1523681, 4.152329, 4.1520534, 4.1518564, 4.1518168, 4.1516595, 4.1515021, 4.1513052, 4.1511474, 4.151068700000001, 4.1508327000000005, 4.1508327000000005, 4.150557, 4.1504784, 4.1503601, 4.150123600000001, 4.1500449, 4.149848, 4.1497693, 4.1495724, 4.1496906000000005, 4.1493754, 4.1493363, 4.149060700000001, 4.149060700000001, 4.1487851, 4.1487064]",2116.946488485785
315,0.5,2,25,"[0.0, 29.00011063679989, 57.985890484567676, 85.79601922935382, 112.9650169136234, 139.71664906313697, 168.64728611334073, 202.68436732376938, 244.1313786305401, 294.2352806065762, 344.6027791862756, 391.2135749582478, 433.88118654288655, 473.52834415840016, 510.29669857997646, 544.2526700470722, 576.6007975578794, 607.0885857013222, 636.1274903403544, 663.9138777405739, 691.6034936300055, 718.634187198304, 746.0023019896579, 773.1921264145095, 800.8535722775499, 828.4115322446515, 855.9054059031131, 883.694231250002, 911.1324509372618, 939.4292058763239, 967.5530100171994, 995.5819454998458, 1024.3600167910354, 1053.3039218183417, 1082.4581372478128, 1110.8935278476347, 1138.4674346850993, 1164.6409128126343, 1189.9795842326807, 1214.2029070629906, 1237.5000253854869, 1259.9597437216544, 1281.896594548331, 1303.351997337199, 1324.0718528304633, 1345.181338494067, 1365.4068011036366, 1386.0596755077477, 1407.1621162256292, 1427.2003840034981]","[4.1899729, 4.1882796, 4.1868224000000005, 4.1856809, 4.1844602, 4.1833181, 4.1826096, 4.1815066, 4.1809163, 4.180010299999999, 4.1791835, 4.1785536, 4.1777658, 4.1772146, 4.1764665, 4.1758761, 4.1753249, 4.1746554, 4.1741042, 4.1735134, 4.172962200000001, 4.172411, 4.172056700000001, 4.171505000000001, 4.171072000000001, 4.1705208, 4.1700091, 4.1695757, 4.1691818, 4.1687489, 4.1683159, 4.1678038, 4.1675677, 4.167212999999999, 4.1668196, 4.1664257000000005, 4.1661105, 4.1657958, 4.1653233, 4.1650081, 4.1646929, 4.1642203, 4.1639056000000005, 4.163511799999999, 4.163236100000001, 4.1630788, 4.162842299999999, 4.162488, 4.1622124, 4.1617398, 4.1615429, 4.1612282, 4.1610703, 4.1608343, 4.160480000000001, 4.1603222, 4.1599283, 4.1596923, 4.1594558, 4.1592197, 4.1588655, 4.1586289, 4.1584716, 4.1583142, 4.1579204, 4.1578021000000005, 4.1574874, 4.1573691, 4.157053899999999, 4.1567392, 4.1566997, 4.1565027, 4.1561875, 4.1559911, 4.1559119, 4.1555972, 4.1553607, 4.155242899999999, 4.1550064, 4.1548491, 4.1546521, 4.1544552, 4.1541796, 4.1541009, 4.1538644, 4.1537466, 4.1535497, 4.1533918, 4.1531162, 4.1530375, 4.1528406, 4.152722799999999, 4.1525259, 4.152329, 4.1522894, 4.1518955, 4.1518955, 4.1517382000000005, 4.1515808, 4.1513839, 4.1511869, 4.1511869, 4.1508718, 4.1508327000000005, 4.1505961000000005, 4.1505961000000005, 4.1504388, 4.1503205, 4.150163200000001, 4.149848, 4.1497302000000005, 4.1496119, 4.1495333, 4.1493754, 4.149257700000001, 4.149060700000001, 4.149021100000001, 4.148982, 4.1487455]",2116.525510260689
316,0.5,2,25,"[0.0, 30.26456957918907, 58.88497034453155, 86.52318630079304, 113.97324408404916, 141.35648117318016, 169.87495028248446, 203.709855878832, 245.82390546708524, 296.3771390999768, 347.19242069689045, 393.4691752546043, 435.7799739862184, 474.792713810012, 511.08145548190834, 545.193753583299, 576.9639602182931, 606.9975541715119, 635.9193637065207, 664.0659656043597, 691.3496295803318, 718.4755927756989, 745.4970706674155, 772.9412695821024, 800.4508918910624, 828.1360826612681, 855.7565065754009, 883.3145775559808, 910.9357819326112, 938.8790250999302, 966.6373589985303, 995.033182221204, 1023.6183503840489, 1052.7265299319595, 1081.5482432684014, 1109.9065604839273, 1137.3051451991287, 1163.8078874644182, 1188.993740031838, 1213.3752095361551, 1236.347943509135, 1258.8619844406082, 1280.741193807548, 1302.1724431531566, 1323.1504278248938, 1343.7780012150004, 1364.276891215476, 1384.7885212572455, 1405.7876092720494, 1427.1438221607118]","[4.1900907, 4.188318700000001, 4.1867833, 4.1856413, 4.1844602, 4.1836724, 4.1826096, 4.1816645, 4.1808376, 4.180010299999999, 4.1793017, 4.178514, 4.1778054, 4.1771755, 4.176506, 4.1760335, 4.175364, 4.1746159, 4.1741433, 4.1734738, 4.1730409, 4.1726079, 4.172017100000001, 4.171544600000001, 4.1710329, 4.1705604, 4.1700878, 4.1696544, 4.1691427, 4.1688275, 4.168355, 4.167922, 4.1675677, 4.1671739, 4.16678, 4.166347, 4.1660318, 4.165756200000001, 4.1655202000000005, 4.1650476, 4.1647325, 4.1642599, 4.1641026, 4.16363, 4.1633544, 4.1630392, 4.162842299999999, 4.162488, 4.1621337, 4.1618185, 4.1616216, 4.1612673, 4.160913, 4.1606765, 4.1604009, 4.1603618, 4.1598892, 4.159771, 4.1593771, 4.1591015, 4.1589046000000005, 4.1587081, 4.1584716, 4.1580777, 4.1580386, 4.1578021000000005, 4.1575661, 4.1571722, 4.157053899999999, 4.156857, 4.1566997, 4.156424, 4.1562667, 4.1559515, 4.1557546, 4.1555972, 4.155479, 4.155203299999999, 4.155046, 4.1548882, 4.1546521, 4.1543369, 4.154297799999999, 4.1541009, 4.1538644, 4.1535888, 4.1535888, 4.1532741, 4.1532345, 4.1529984, 4.152722799999999, 4.152722799999999, 4.1525259, 4.1522503, 4.152132, 4.1520925, 4.1518564, 4.1516199, 4.1516199, 4.1513052, 4.1512656, 4.1510296, 4.1509113, 4.1509113, 4.1507144, 4.1504388, 4.1504784, 4.1502814, 4.1500058, 4.1499271, 4.1498089, 4.1496119, 4.1495333, 4.149415, 4.149257700000001, 4.149257700000001, 4.1488638, 4.1489425, 4.1487455]",2116.046800531956
317,0.5,2,25,"[0.0, 29.103160487108084, 58.0675936194055, 85.81334688715685, 112.99356939906193, 140.04259738733958, 168.98282717057322, 202.8990397100627, 244.98950014602423, 295.42759261544376, 344.95813795142413, 391.848257938656, 434.4739453126584, 473.51392841631497, 509.9147504722659, 543.6376039830479, 575.8874958417005, 605.9371357888272, 634.7769308865363, 663.0175396509276, 690.3547707061427, 717.4268699934219, 744.6237868988412, 771.773424802672, 798.9769658009252, 827.1864823397884, 854.3394524326166, 881.7905112599835, 909.9119427634537, 937.5040213077634, 965.5896609505708, 993.9552334199855, 1023.001972957052, 1051.9300462118313, 1080.96514360522, 1109.1839991825143, 1136.6502538797333, 1163.0304991391274, 1188.397874868488, 1212.6289172900422, 1236.144015653398, 1258.560739458978, 1280.4644178520348, 1301.9454439947629, 1322.8369620732353, 1343.3512876479874, 1363.9600618625072, 1384.3767621812897, 1405.4218087313334, 1423.8215689127592]","[4.1900516, 4.188318700000001, 4.1868620000000005, 4.185602200000001, 4.1844602, 4.1835151, 4.1826487, 4.1818614, 4.1807585, 4.1799712, 4.1792622, 4.178514, 4.1778054, 4.1771359, 4.176506, 4.1760335, 4.175364, 4.1746945, 4.1741829, 4.173553, 4.1730409, 4.1726079, 4.1718988, 4.1716628, 4.1709933, 4.1705604, 4.1701269, 4.1696939, 4.169261, 4.1688275, 4.1684337, 4.1679611, 4.1675677, 4.1671343, 4.1668983, 4.1664257000000005, 4.1659927, 4.1656775, 4.1653233, 4.1650867, 4.1646929, 4.1642599, 4.1639447, 4.16363, 4.163275700000001, 4.1630788, 4.1628032, 4.1624484, 4.1621728, 4.1618185, 4.1615825, 4.1610703, 4.161031200000001, 4.1607161, 4.1603222, 4.1601648, 4.159771, 4.159574, 4.1594558, 4.1592984, 4.1589441, 4.1586685, 4.158432, 4.1581173, 4.1579204, 4.1576447, 4.1575661, 4.1572509, 4.157053899999999, 4.156581399999999, 4.1564636, 4.1563845, 4.1561089, 4.1559515, 4.155636299999999, 4.155675899999999, 4.155400299999999, 4.1551247, 4.1550851, 4.1548882, 4.154770399999999, 4.154297799999999, 4.1542192, 4.1539435, 4.153904, 4.1537466, 4.1535497, 4.1534314, 4.1531162, 4.1529984, 4.1528015, 4.1525259, 4.152565, 4.1522503, 4.1521711, 4.1520534, 4.1518168, 4.1517777, 4.1514235, 4.1513839, 4.1512265, 4.151068700000001, 4.1509113, 4.1506753, 4.1507931000000005, 4.1505175, 4.1503601, 4.1504388, 4.1500845, 4.1500449, 4.1498876000000005, 4.1497302000000005, 4.149493700000001, 4.1495724, 4.149257700000001, 4.1490998, 4.1489029, 4.1487455, 4.1488638]",2115.177035690374
318,0.5,2,25,"[0.0, 28.73968380728894, 57.94682483909713, 85.93365352293188, 112.82315338263044, 140.0409457299407, 168.48943788074064, 202.39148407608843, 244.393604861232, 294.5415539137325, 344.6004614228274, 391.0532268641309, 433.6158020789578, 473.07510568410294, 509.11111266526507, 542.9447100031678, 575.2866182570739, 605.4137708175441, 634.4537572605872, 662.3159745236285, 689.7551279425222, 716.5560642424053, 743.8537957423633, 770.9036376049811, 798.5912595576334, 826.1856481945157, 853.9580535579825, 881.6244593189828, 909.331174956364, 937.0773255924688, 965.2964871627552, 993.3905912320735, 1022.3836857992941, 1051.0005558146827, 1080.1101103743158, 1108.7569256313404, 1135.890293870989, 1162.3271618439799, 1187.4916292671546, 1211.8017102774256, 1234.837479141363, 1257.420643419317, 1279.0869155934429, 1300.6739334692616, 1321.629149399208, 1342.127510243689, 1362.7184143439667, 1383.324851319649, 1404.1967263371725, 1423.6740495033082]","[4.1898942, 4.1883583, 4.1868224000000005, 4.1854444, 4.1844602, 4.1834755, 4.1824517, 4.1815858, 4.180679799999999, 4.1798925, 4.1790261, 4.178435299999999, 4.177569399999999, 4.1770573, 4.1763878, 4.1756792, 4.175128, 4.1744585, 4.1739073, 4.1733561, 4.1727653, 4.1723714, 4.171820200000001, 4.1711903, 4.1707964, 4.170323799999999, 4.1698513, 4.1693397, 4.1690245, 4.1685519, 4.168119, 4.1676855, 4.1672921, 4.166937399999999, 4.1666226, 4.1661105, 4.1658349, 4.1654019, 4.1652446, 4.164772, 4.164417299999999, 4.1639447, 4.1638269, 4.1633148, 4.1630392, 4.1627245, 4.1623697, 4.1620941, 4.1617794, 4.1616216, 4.161385500000001, 4.1608734, 4.160755600000001, 4.160440400000001, 4.1601648, 4.1598892, 4.1596136, 4.159338, 4.1592984, 4.1588655, 4.1586685, 4.1583929, 4.1580777, 4.1578808, 4.1577234, 4.1574478, 4.1571722, 4.1568966, 4.156621, 4.1565423, 4.1563845, 4.156148399999999, 4.1557155, 4.1557941, 4.155479, 4.155282, 4.1550064, 4.1549277, 4.1548095, 4.1543765, 4.1544552, 4.15414, 4.153825299999999, 4.153628299999999, 4.1535101, 4.1533918, 4.1531954, 4.1530771, 4.1528406, 4.1526833, 4.1526437000000005, 4.1522894, 4.1521711, 4.1520925, 4.1518168, 4.1516595, 4.1516199, 4.1513839, 4.1512656, 4.1511869, 4.1508718, 4.1508718, 4.1506357000000005, 4.1505175, 4.1503601, 4.150163200000001, 4.150123600000001, 4.1498876000000005, 4.1497302000000005, 4.1496906000000005, 4.149493700000001, 4.149415, 4.149257700000001, 4.149021100000001, 4.1489425, 4.1489029, 4.1486273, 4.148548600000001, 4.1483517]",2113.186071551922
319,0.5,2,25,"[0.0, 28.69246096493532, 58.13156673404296, 86.20327980410241, 113.45949739320878, 140.6116825051617, 169.34110403672724, 202.72717713704094, 244.24371726463096, 294.8503913204729, 344.99914708174197, 391.5599084629148, 434.52848124426714, 474.2161193129439, 510.4009317321303, 544.6523004199261, 576.1767982331766, 606.7196105188887, 635.32495416751, 663.5175307694631, 690.7069083893261, 718.1376110957549, 745.3544969301431, 772.6777449396582, 800.0050643119507, 827.5402339487966, 855.2884876171436, 882.8146595684586, 910.4150535937138, 938.4461273619197, 966.1381446878718, 994.5873552289243, 1023.1254724748599, 1052.2368786067027, 1081.2865420123258, 1109.4205658352384, 1136.9064376144468, 1163.5656236499349, 1188.6173297630837, 1212.807054599484, 1236.240153194171, 1258.4392597316362, 1280.6815747000057, 1302.1371682636113, 1322.981233080994, 1343.7438315543081, 1364.167882840171, 1384.9570581605801, 1405.65113318443, 1427.0419283795834]","[4.1898546, 4.188082700000001, 4.1867046000000006, 4.1854053, 4.1843419, 4.1834364, 4.1824517, 4.1815066, 4.1806011, 4.179813899999999, 4.1790261, 4.1783962, 4.1776872, 4.1770177, 4.1762695, 4.1756005, 4.1750884, 4.1745372000000005, 4.173867700000001, 4.1735134, 4.1728048, 4.1723323, 4.1716628, 4.1712689, 4.1707568, 4.1702452, 4.16993, 4.1694574, 4.1690245, 4.1685915, 4.168119, 4.1676068, 4.1671739, 4.1668983, 4.1665044, 4.1661501, 4.1657958, 4.1653233, 4.1650476, 4.1646538, 4.1643782, 4.1638660000000005, 4.1636691, 4.163275700000001, 4.1630392, 4.1627636, 4.1624093, 4.1621337, 4.1617002, 4.1614642, 4.1611099000000005, 4.1609521, 4.160480000000001, 4.1602831, 4.1600862, 4.159810500000001, 4.1594954, 4.1591411, 4.1588655, 4.1586685, 4.1585112, 4.158274700000001, 4.1579204, 4.1576447, 4.1574082, 4.1572509, 4.157093499999999, 4.1569357, 4.1565027, 4.1562667, 4.1563058, 4.1559911, 4.1557546, 4.1555185, 4.1553607, 4.155046, 4.154730799999999, 4.1546521, 4.154494799999999, 4.1542192, 4.1541009, 4.1539826, 4.1537466, 4.1535101, 4.1533132, 4.1531954, 4.1528802, 4.1528406, 4.152722799999999, 4.1524863, 4.152329, 4.152132, 4.1519351, 4.1517382000000005, 4.1516991, 4.1515021, 4.1511869, 4.1512265, 4.15099, 4.1508327000000005, 4.1505961000000005, 4.1506357000000005, 4.1503992, 4.1502814, 4.1502419, 4.1498876000000005, 4.1497693, 4.1495724, 4.1493754, 4.1492968, 4.149257700000001, 4.149021100000001, 4.1491394, 4.1488242, 4.1487064, 4.1484308, 4.1484308, 4.1481943, 4.1482339]",2111.822126168619
320,0.5,2,25,"[0.0, 28.91817870561738, 58.209585899704166, 85.94058672451644, 112.92163206023434, 139.95795987835425, 168.29244212977767, 201.22149627915138, 242.16036526532042, 291.777022520289, 342.33245642686103, 389.4237444366044, 432.49784646228915, 472.19317467070795, 508.4445075110354, 542.5493100054364, 574.8025193028163, 605.2063498729935, 634.2612623563618, 662.4668963678598, 690.1446648597637, 717.2238238312677, 744.3681965119397, 771.3428277180951, 798.9522657144953, 826.4290346278217, 854.3612991352309, 881.8913810008089, 909.5812271179336, 937.6407788021002, 965.4418898381118, 993.9190030192767, 1022.5453708798395, 1051.6309272596427, 1080.319031340055, 1108.6968126685326, 1136.044485121173, 1162.4563329254763, 1187.6825866633744, 1211.8303898447439, 1235.1026330729715, 1257.6241078774558, 1279.590090158899, 1301.060201274154, 1321.9699580032627, 1342.6952266740266, 1363.339047048108, 1383.8161869049632, 1404.6256302235893, 1423.6241514757628]","[4.1898942, 4.1881223, 4.1867046000000006, 4.1853657, 4.1841846, 4.1833181, 4.1822157, 4.1813889, 4.1804829, 4.179774299999999, 4.1790261, 4.178199299999999, 4.1776085, 4.1768999, 4.1761909, 4.1756396, 4.174931, 4.1743798, 4.173789, 4.1732378, 4.172647, 4.172214, 4.1716628, 4.1711903, 4.170599500000001, 4.1701665, 4.1696939, 4.1694574, 4.1688275, 4.1684732, 4.1680007, 4.1676464, 4.1671343, 4.1668196, 4.1664257000000005, 4.1659532, 4.1656775, 4.165441, 4.1649685, 4.1646929, 4.1643386, 4.1639843, 4.1636691, 4.1633148, 4.162921, 4.1626849, 4.1624093, 4.161936799999999, 4.1618185, 4.1613069, 4.161031200000001, 4.1609521, 4.1605587, 4.1603222, 4.1600075, 4.1597319, 4.1594167, 4.159338, 4.1589046000000005, 4.1586289, 4.1584716, 4.1581173, 4.1578808, 4.1576838, 4.1576052, 4.1573691, 4.1571722, 4.1568966, 4.1565423, 4.1563454, 4.1560698, 4.1559515, 4.155636299999999, 4.155400299999999, 4.155400299999999, 4.1551638, 4.154967299999999, 4.1546917, 4.1544552, 4.154297799999999, 4.15414, 4.1537466, 4.1537466, 4.1535101, 4.1535101, 4.1533918, 4.1529193, 4.1528406, 4.1525259, 4.1524076, 4.1522894, 4.1519351, 4.1518955, 4.1518168, 4.1516991, 4.1513839, 4.1511474, 4.1510296, 4.1508718, 4.1509113, 4.1506357000000005, 4.1504784, 4.1503992, 4.150123600000001, 4.149966200000001, 4.1499271, 4.1497302000000005, 4.1498089, 4.1495333, 4.149257700000001, 4.1491394, 4.149021100000001, 4.1488638, 4.1488638, 4.1484699, 4.148588200000001, 4.1483517, 4.1482339, 4.148155200000001]",2111.084706216634
321,0.5,2,25,"[0.0, 31.04225639139861, 60.68808457813958, 89.01683298319921, 116.16623188374325, 143.39087683863238, 171.85672780465893, 205.20811722125683, 246.08542953525676, 295.0368020710684, 345.40105852064397, 391.4591639552344, 434.26762920136997, 473.1428154855643, 509.89584630615553, 544.1589415867033, 576.0368892971835, 606.2304378604031, 635.6132495077468, 663.9232436714015, 691.5735059799586, 718.8510557566144, 745.9443168716036, 773.4504558816825, 800.8819156147601, 828.6962037495969, 856.3735894339989, 884.3009933107892, 911.834619498575, 939.5737273066222, 967.7152049919146, 995.9286847495341, 1024.277500054827, 1053.9741284263985, 1082.8194039758612, 1110.9321867149697, 1138.3024957498967, 1164.7951293647216, 1190.2450716153876, 1214.3574442985312, 1237.6308637982856, 1260.280305470709, 1282.1004558308146, 1303.7701063448028, 1324.8067748688663, 1345.4493985549507, 1365.7574721780295, 1386.4943015754395, 1407.5070152306853, 1427.0737110700825]","[4.189579, 4.1878858, 4.186507700000001, 4.1853261, 4.1840267, 4.1830821, 4.1819792, 4.1811523, 4.180207299999999, 4.179380399999999, 4.1787505, 4.1779237, 4.1772146, 4.176624299999999, 4.1759548, 4.1751671, 4.1746554, 4.174025100000001, 4.173553, 4.1728835, 4.172292700000001, 4.171820200000001, 4.1713476, 4.170836, 4.1704025, 4.1698909, 4.1693788, 4.1689849, 4.168512799999999, 4.168119, 4.1676855, 4.1670952, 4.16678, 4.1663861, 4.1659136, 4.1655989, 4.165205, 4.1648111000000005, 4.1644964, 4.164181200000001, 4.1637874, 4.1634331, 4.1631179, 4.1626849, 4.1624484, 4.1619763, 4.1618581, 4.1615825, 4.1613069, 4.1609521, 4.1606374, 4.1603222, 4.1601648, 4.159810500000001, 4.159534900000001, 4.1592593, 4.1589441, 4.1588259, 4.158432, 4.158196, 4.157999, 4.157763, 4.1575661, 4.1572509, 4.1570148, 4.1568179, 4.1565027, 4.1563845, 4.1560698, 4.155872799999999, 4.1555972, 4.1555185, 4.155203299999999, 4.154967299999999, 4.1546521, 4.1546125, 4.1544552, 4.154297799999999, 4.153904, 4.153904, 4.1536674, 4.1533918, 4.1532345, 4.1529193, 4.1528802, 4.152722799999999, 4.152565, 4.1524472, 4.1520925, 4.1520138, 4.1518955, 4.1517382000000005, 4.1514235, 4.1513052, 4.1511474, 4.1509509, 4.1507931000000005, 4.1507144, 4.1504784, 4.1503205, 4.150123600000001, 4.149966200000001, 4.1498876000000005, 4.1497693, 4.1496119, 4.149493700000001, 4.149257700000001, 4.149179, 4.149021100000001, 4.1487851, 4.1486669, 4.1486669, 4.1485095, 4.148312600000001, 4.1480761, 4.1480761, 4.14784, 4.14784, 4.1474462]",2109.279391577963
322,0.5,2,25,"[0.0, 27.68203478040425, 56.91917439939624, 84.96700521271379, 111.91773025135069, 138.5509140599715, 166.74236711303928, 199.81005885231957, 240.5906463402381, 289.84083466704897, 340.28222682370586, 387.9519364869734, 430.72027359673655, 470.03494913116765, 506.29435407965116, 539.9854235113097, 572.2064287897359, 602.2083381425279, 631.2459838816511, 659.2523471449566, 686.4582065739091, 713.6745107116235, 740.6421783696619, 768.0032350911172, 795.3251154880445, 822.8181790983926, 850.3345471749672, 878.1027881900038, 906.5248006341908, 933.6583896925117, 962.197236374898, 990.0862080535194, 1018.7992263413541, 1048.0268369938558, 1077.053288897414, 1105.4461527891833, 1133.0602214972214, 1159.561484277666, 1184.7463374746026, 1209.102390494067, 1232.271802562308, 1255.0905672055053, 1277.054210180292, 1298.2884678206615, 1319.5480153654132, 1340.3136595224523, 1361.1469140301094, 1381.4116470732527, 1402.310476288515, 1423.6004386122647]","[4.1898546, 4.1881223, 4.1866651, 4.1853261, 4.1843419, 4.1831999, 4.1822944, 4.1814675, 4.1806011, 4.179774299999999, 4.1790261, 4.1783175, 4.177529799999999, 4.176939, 4.1763487, 4.1756005, 4.1750884, 4.1744585, 4.1738286, 4.1733561, 4.172725700000001, 4.1723323, 4.1717811000000005, 4.1712689, 4.1707568, 4.170363399999999, 4.1698122, 4.169497, 4.1689458, 4.1686306, 4.1680403, 4.1677251, 4.1673312000000005, 4.1670165, 4.1663861, 4.1662683, 4.1658349, 4.165441, 4.1651263, 4.164850700000001, 4.1643386, 4.1641417, 4.1637874, 4.1633935, 4.1630392, 4.1626849, 4.1624484, 4.1620550000000005, 4.1617398, 4.1614642, 4.1612673, 4.1608343, 4.1606765, 4.1604009, 4.1601648, 4.159771, 4.1596527000000005, 4.1592984, 4.1592197, 4.1588655, 4.1585503, 4.158196, 4.157999, 4.1578417000000005, 4.1575265, 4.1574082, 4.157093499999999, 4.1569357, 4.1565027, 4.1564636, 4.1562271, 4.1559515, 4.1557546, 4.1555972, 4.155400299999999, 4.1551638, 4.154967299999999, 4.1548882, 4.1546125, 4.1543765, 4.154297799999999, 4.1540613, 4.153825299999999, 4.1535497, 4.1535497, 4.1532345, 4.1530375, 4.1529193, 4.1527619, 4.1526046, 4.1523681, 4.1522503, 4.1520534, 4.1518564, 4.1516991, 4.1515412000000005, 4.1513443, 4.1511869, 4.1510296, 4.1509509, 4.150754, 4.150557, 4.1504388, 4.1502814, 4.150163200000001, 4.149966200000001, 4.1497693, 4.1497693, 4.1496906000000005, 4.1494546, 4.1493363, 4.149179, 4.149060700000001, 4.1488638, 4.1487064, 4.1487455, 4.148391200000001, 4.148391200000001, 4.148115600000001]",2109.6935829549147
323,0.5,2,25,"[0.0, 28.124153117717924, 57.321563214482865, 85.21834058171078, 112.18028109013994, 139.039898498249, 167.16864907556254, 199.9132451258115, 240.23890672804225, 289.220164514683, 339.148945390624, 385.7321776325672, 428.3364023178458, 467.40187033409586, 504.21655017571254, 538.3389259455757, 570.4356014180514, 601.053320410485, 630.1610698574248, 658.7463272410846, 686.3858879379123, 713.622541704572, 740.7051739674961, 767.4631081190454, 795.2426774310264, 822.5604717877997, 850.0112309933771, 877.4111335231131, 905.1977246675657, 932.6713092085055, 960.7403928450082, 988.7583503396662, 1017.4375575166422, 1046.2027452534958, 1075.1212199333822, 1103.5068987666468, 1130.9103532885888, 1157.375625135256, 1182.805920215816, 1207.2429102804972, 1230.6234631797588, 1253.4824320074763, 1275.3841456801792, 1296.8291566845242, 1317.8941397778449, 1338.8485370588674, 1359.3667941072868, 1379.9970695021507, 1401.010428895068, 1420.3020070697016]","[4.1897759, 4.1881223, 4.186743700000001, 4.1853261, 4.1844993, 4.1833577, 4.1824126, 4.1814675, 4.1806011, 4.1799316, 4.1791835, 4.1783566, 4.1776872, 4.1770177, 4.1764665, 4.1757183, 4.1750884, 4.1745768, 4.173867700000001, 4.1734738, 4.172725700000001, 4.1723323, 4.1718988, 4.1712294000000005, 4.170836, 4.1705208, 4.1697726, 4.169418299999999, 4.169064, 4.1687093, 4.1682367, 4.1678038, 4.1674886, 4.1671343, 4.166544, 4.1662683, 4.165756200000001, 4.1656775, 4.1653233, 4.164850700000001, 4.1644568, 4.1641417, 4.1637874, 4.163511799999999, 4.163236100000001, 4.1627636, 4.1624484, 4.1622124, 4.1621337, 4.1617398, 4.161346, 4.1611886, 4.160755600000001, 4.1605978, 4.1602831, 4.1600075, 4.1598892, 4.1594558, 4.1591015, 4.1589046000000005, 4.1588259, 4.1583929, 4.1583142, 4.1579599, 4.1578021000000005, 4.1575661, 4.1574478, 4.1571326, 4.1569357, 4.1567392, 4.156581399999999, 4.1560698, 4.1560698, 4.1557546, 4.155400299999999, 4.1554399, 4.1550851, 4.154967299999999, 4.1546917, 4.1545339, 4.1544156, 4.1542192, 4.1540222, 4.153825299999999, 4.153628299999999, 4.1534314, 4.1531954, 4.1530375, 4.1529589, 4.1528406, 4.1524076, 4.1524076, 4.1522107, 4.1520138, 4.1519351, 4.1519351, 4.1516991, 4.1515021, 4.1513839, 4.1511474, 4.15099, 4.1509509, 4.150754, 4.1506753, 4.1503601, 4.150123600000001, 4.150163200000001, 4.1499271, 4.1498876000000005, 4.1497302000000005, 4.1495724, 4.1494546, 4.1493754, 4.149060700000001, 4.149179, 4.1488638, 4.1487064, 4.1486669, 4.1485095]",2109.186937022298
324,0.5,2,25,"[0.0, 28.188668821159638, 57.31086128856464, 85.19192683075534, 112.72711118376873, 139.47458612500924, 167.93136705610823, 200.66300616958915, 241.45383804366918, 289.92294648317227, 339.96760240058404, 385.5325081599667, 428.48759758443975, 467.5204459447847, 503.58543181347693, 537.7122114553687, 569.5716991555578, 600.0602378329131, 628.872448731451, 656.8470125785672, 684.5396923713247, 711.2461765079092, 738.4234471209586, 765.6990224204685, 793.295605883053, 820.9371162604111, 848.7761258770563, 876.3783573207688, 904.3343917710965, 931.9648966798325, 960.0993964317381, 988.4002960520356, 1017.1077208496524, 1046.2826195320868, 1074.8096734071032, 1103.015168784247, 1130.3351651563878, 1156.335538724754, 1181.746452022903, 1205.7819085098845, 1228.9308325578413, 1251.465925159445, 1273.6493180679945, 1294.7802296794678, 1315.7502760038115, 1336.865686886046, 1357.263541481424, 1377.7628188862013, 1398.7827579842, 1416.764494576958]","[4.1897364, 4.188043100000001, 4.1865468, 4.1853261, 4.1841846, 4.1831999, 4.1822548, 4.181428, 4.180562, 4.1796956, 4.1788292, 4.1780415, 4.177569399999999, 4.176703, 4.1760731, 4.1756005, 4.1748524, 4.1743011, 4.173789, 4.1731591, 4.1726866000000005, 4.172017100000001, 4.1716628, 4.1709933, 4.1705208, 4.1700878, 4.1696544, 4.1691818, 4.1686306, 4.1681976, 4.1678038, 4.1675282, 4.1670165, 4.1666617, 4.1661501, 4.1659136, 4.1654806, 4.1650476, 4.164772, 4.1643386, 4.1642599, 4.1639056000000005, 4.1633935, 4.1631966, 4.162842299999999, 4.1624093, 4.1621337, 4.1617794, 4.1614642, 4.1613069, 4.1609521, 4.1606765, 4.160440400000001, 4.1601253, 4.1599283, 4.1596136, 4.1594167, 4.1591015, 4.1587868, 4.1585898, 4.1582355, 4.1581173, 4.157763, 4.1576838, 4.1573691, 4.1572905, 4.1568179, 4.1568179, 4.1565423, 4.1563058, 4.1559515, 4.1558332, 4.1555972, 4.1555185, 4.155242899999999, 4.155046, 4.1548491, 4.1545339, 4.1543765, 4.154297799999999, 4.1540222, 4.153825299999999, 4.153707, 4.1533918, 4.1533132, 4.1530771, 4.1530375, 4.152722799999999, 4.1526046, 4.1524472, 4.1524472, 4.1520925, 4.1519351, 4.1518168, 4.1516991, 4.1515021, 4.1512656, 4.1511083, 4.1511083, 4.1509113, 4.150557, 4.1505961000000005, 4.1504388, 4.1502814, 4.1500449, 4.1498876000000005, 4.1497302000000005, 4.1497302000000005, 4.149415, 4.1494546, 4.1493363, 4.1491394, 4.149060700000001, 4.1487455, 4.1487455, 4.1486669, 4.1484308, 4.1483517, 4.1479974]",2107.859697480198
325,0.5,2,25,"[0.0, 28.022125947091126, 57.04211189455407, 85.05795804990606, 112.37242500071522, 139.40655287967218, 167.6746099704634, 200.53776138747475, 241.41398199416284, 290.303468652004, 340.6265701372827, 387.38517003646297, 429.9628884099256, 469.36385337237385, 505.17646076242494, 538.9201390892724, 570.7094559242294, 600.8413834233588, 629.5238490788611, 657.5735896712313, 684.5547830114208, 711.2855460334831, 738.4693656609013, 765.222785889654, 792.5285014301562, 820.0314717818314, 847.3508209727356, 874.6856761614472, 902.5197547854079, 930.0006564052399, 957.6006776892752, 986.0525612653576, 1014.2392190530761, 1043.1523366266615, 1072.0650559749783, 1100.4431967705946, 1127.8506276306625, 1154.499092492321, 1179.915149010009, 1204.4535631335027, 1227.9703885010606, 1250.714379014193, 1272.195330025452, 1293.798244711014, 1314.9227042587481, 1335.3458002098039, 1356.058537830431, 1376.4391313390463, 1397.1628092655026, 1416.562751480373]","[4.1898546, 4.188004, 4.1867046000000006, 4.1854839, 4.1843023, 4.1833968, 4.1821761, 4.1813097, 4.180562, 4.1797347, 4.1790261, 4.1783566, 4.177529799999999, 4.1767817, 4.1761518, 4.1756396, 4.1748524, 4.1744189, 4.1739073, 4.1732774, 4.1726866000000005, 4.172214, 4.1715841000000005, 4.1712294000000005, 4.1707177, 4.1702056, 4.1698122, 4.169261, 4.1688275, 4.1683159, 4.1679611, 4.1675677, 4.1671343, 4.16678, 4.1663861, 4.1661105, 4.165756200000001, 4.165362399999999, 4.1648898, 4.1646142, 4.1642599, 4.1639056000000005, 4.16363, 4.163236100000001, 4.162921, 4.1625667, 4.1622519, 4.1620154000000005, 4.1617794, 4.161346, 4.1610703, 4.160755600000001, 4.1606374, 4.1602435, 4.1599283, 4.1597319, 4.1596136, 4.159338, 4.1589046000000005, 4.1585112, 4.1585503, 4.1580386, 4.1578808, 4.1578021000000005, 4.1574478, 4.1571326, 4.1571326, 4.1569357, 4.1564636, 4.156424, 4.1561875, 4.1558332, 4.1557155, 4.1555972, 4.155242899999999, 4.155046, 4.1549277, 4.1546521, 4.1544552, 4.154297799999999, 4.1541009, 4.153904, 4.153825299999999, 4.153628299999999, 4.1533527, 4.1531558, 4.1530375, 4.1527619, 4.1526437000000005, 4.152565, 4.152329, 4.1520534, 4.1519747, 4.1518168, 4.1516199, 4.1515412000000005, 4.1514235, 4.1513052, 4.1510296, 4.1509509, 4.1507144, 4.1505961000000005, 4.1505175, 4.1503992, 4.150163200000001, 4.1499271, 4.1498089, 4.1497693, 4.1496511, 4.1495724, 4.1493363, 4.149257700000001, 4.148982, 4.1489425, 4.1488242, 4.148548600000001, 4.148548600000001, 4.148312600000001, 4.1482339]",2107.44830537028
