Repository: jackybrons/drc-imoe

# Datasets

This project contains standardized multi-condition, multi-chemistry datasets for degradation forecasting of retired lithium-ion batteries in second-life applications. All official preprocessed data is stored under `datasets/processed/`.

---

## 1. Directory Structure

```text
datasets/
├── processed/              # Official preprocessed-data root used by training and evaluation
│   ├── UL-NCA/             # UL laboratory NCA cell data (66 cells)
│   ├── UL-NCM/             # UL laboratory NCM cell data (55 cells)
│   ├── UL-NCMNCA/          # UL laboratory mixed-chemistry cell data (9 cells)

File: datasets/processed/UL-NCMNCA/CY25-05_2-#2.csv (part 21 of 60)
Cycle,Charge_Current,Discharge_Current,Temperature,Capacity_Increment,Relaxation_Voltage,Discharge_Capacity
326,0.5,2,25,"[0.0, 30.258605396977146, 59.454009499119934, 87.24690198955938, 114.60257579587494, 141.57908481498924, 169.96544350163987, 202.6849966584606, 243.1242201172663, 291.9282921346778, 342.4171400708303, 389.49976323530257, 431.6344883509297, 470.80976757961344, 507.515120450184, 541.4686115240412, 573.2474677336951, 603.8929246604953, 632.6435926221043, 660.7242980753136, 688.1936441288958, 715.1236835325038, 741.9981694975617, 769.2989578013552, 796.5416551800444, 823.6039772248895, 851.2020112104527, 878.4393906636163, 906.0113873411218, 933.5996352086453, 961.4712407220874, 989.572520981481, 1017.7377355269535, 1046.6328960256237, 1075.2399118514268, 1103.2066919755162, 1130.727559282861, 1156.8980366619394, 1181.7558161610527, 1206.224416812915, 1229.1795588650361, 1251.740767900621, 1273.7311226386291, 1294.9383674355586, 1316.2653270504416, 1337.1641880613038, 1357.7978367265878, 1378.280513372311, 1399.550535256039, 1420.0367163337537]","[4.1896973, 4.1879253, 4.1863894, 4.185247400000001, 4.1841059000000005, 4.1830425, 4.1821761, 4.1813097, 4.180207299999999, 4.1794987, 4.178868799999999, 4.1780415, 4.1771755, 4.176624299999999, 4.1760731, 4.1754036, 4.1746945, 4.1741433, 4.1736708, 4.1730804, 4.1725292000000005, 4.171977500000001, 4.1714659, 4.1709538, 4.1704025, 4.1698513, 4.1694574, 4.1691031, 4.1685519, 4.1682367, 4.1677251, 4.1673312000000005, 4.16678, 4.1665831, 4.1660714, 4.165756200000001, 4.1653233, 4.1651263, 4.1646538, 4.1642203, 4.1639447, 4.16363, 4.1631179, 4.1630788, 4.1626849, 4.1622519, 4.1618581, 4.1615825, 4.1613069, 4.161031200000001, 4.160755600000001, 4.160480000000001, 4.1600862, 4.1599283, 4.159771, 4.1594954, 4.1591015, 4.1589837, 4.1585503, 4.1582355, 4.1582355, 4.1576838, 4.1576838, 4.157329600000001, 4.1571722, 4.1568966, 4.156581399999999, 4.1565027, 4.1563454, 4.1559515, 4.1557941, 4.155479, 4.155282, 4.1550851, 4.154770399999999, 4.1546917, 4.1544552, 4.1541796, 4.15414, 4.1540613, 4.1537857, 4.1533918, 4.1533132, 4.1531954, 4.1529984, 4.1528015, 4.152722799999999, 4.1523681, 4.1523681, 4.1521711, 4.1519351, 4.1516595, 4.1514626, 4.1514235, 4.1512656, 4.1511474, 4.1509509, 4.1506753, 4.1506357000000005, 4.1505175, 4.1502814, 4.150123600000001, 4.149966200000001, 4.1499271, 4.1495724, 4.1495333, 4.1494546, 4.149218100000001, 4.1490998, 4.149060700000001, 4.1488638, 4.1487455, 4.1485095, 4.148391200000001, 4.148312600000001, 4.148155200000001, 4.1479974, 4.1478791, 4.147918700000001]",2105.4011070912
327,0.5,2,25,"[0.0, 29.019606312085045, 58.83335713565674, 86.83007459939938, 113.56722319770455, 140.6546755911147, 169.09746913619472, 201.70479672135298, 241.8344802704837, 290.61907364478793, 340.90301632706723, 387.61247953464374, 430.36735880185665, 468.9852931753462, 505.73148933593075, 539.5974274966185, 571.7564237373952, 601.9627020361255, 631.0387430618641, 659.2730538085576, 686.494336170708, 713.6270571415541, 740.7835657500443, 767.5200916061494, 795.4533271229125, 822.6222742683449, 850.0339894079616, 877.7612857309912, 905.5464794174177, 933.0896230110875, 961.1370946137595, 989.3986680002113, 1017.6888215729334, 1046.6156128769912, 1074.925112975536, 1103.0209711427046, 1130.31352817201, 1156.3923842860993, 1181.40335753022, 1205.5718121377652, 1228.8055630815456, 1251.1526492182795, 1272.9832676969493, 1294.339889214369, 1315.4010202372576, 1335.982622646514, 1356.470694771534, 1376.9461154877858, 1397.6890117099913, 1416.7281032892524]","[4.1898546, 4.188004, 4.186507700000001, 4.185247400000001, 4.1841059000000005, 4.1830425, 4.1820579, 4.1811132, 4.1803651, 4.1794591, 4.1788292, 4.178081, 4.177293799999999, 4.1766634, 4.1760335, 4.175364, 4.1747341, 4.1741042, 4.1735134, 4.172962200000001, 4.1723323, 4.1718988, 4.1713476, 4.1707568, 4.1704421, 4.1699696, 4.169418299999999, 4.1689849, 4.1684337, 4.1680794, 4.1675677, 4.1672525, 4.1669769, 4.1663861, 4.1658349, 4.1655989, 4.165362399999999, 4.1648898, 4.1646142, 4.1642599, 4.1639056000000005, 4.1634331, 4.1631179, 4.1628032, 4.162488, 4.1622124, 4.1618581, 4.1615825, 4.1614642, 4.1609521, 4.1607161, 4.1603618, 4.1601253, 4.1596923, 4.159534900000001, 4.1592984, 4.1590228, 4.1587081, 4.158432, 4.1582355, 4.1580386, 4.1578021000000005, 4.1575265, 4.157329600000001, 4.157053899999999, 4.156857, 4.1565423, 4.1563454, 4.1561875, 4.1559515, 4.1557155, 4.1553607, 4.155203299999999, 4.1550064, 4.1548491, 4.1546125, 4.1543369, 4.1542583, 4.1539435, 4.1537857, 4.153471, 4.1533918, 4.1531954, 4.1529984, 4.1529589, 4.1527619, 4.1524076, 4.1524076, 4.152329, 4.1518564, 4.1518955, 4.1516595, 4.1514626, 4.1512265, 4.1511474, 4.15099, 4.1507144, 4.150557, 4.1504784, 4.1503205, 4.150163200000001, 4.1500058, 4.1498876000000005, 4.1497693, 4.1494546, 4.149415, 4.149179, 4.149060700000001, 4.149021100000001, 4.1487064, 4.1487455, 4.148588200000001, 4.1485095, 4.1483517, 4.1482339, 4.148037, 4.1477613, 4.1477218, 4.147643100000001]",2104.431659143881
328,0.5,2,25,"[0.0, 31.275177773844064, 61.24546902421588, 89.27441293554733, 116.685586988745, 143.39462047714267, 171.60923840742345, 204.5581692305127, 244.85283128404035, 293.4035327074989, 343.7626339706619, 390.3984677636598, 432.9684085346705, 472.7885256363239, 508.8279116299858, 542.6313300215328, 574.9112166431084, 605.183762695155, 634.1379539538583, 662.14404090782, 689.5192627193718, 716.8618242420628, 743.5197990236115, 770.8253694240968, 798.0316407556875, 825.5814255492851, 853.1883283169589, 880.8386079782008, 908.3102669664847, 935.9045844976656, 964.0226266936249, 991.927429998537, 1020.4657697353366, 1049.163238564797, 1078.2332027798257, 1106.4494290222462, 1133.5922323229443, 1159.9236751688834, 1185.3567880514327, 1209.47866004293, 1232.5192417089947, 1255.2937579186869, 1277.223934219911, 1298.6621710693762, 1319.432244621741, 1340.0465694644745, 1360.434920755524, 1380.8794975645772, 1401.461471713183, 1420.2277443916164]","[4.189657700000001, 4.187846700000001, 4.1863894, 4.1853261, 4.184145, 4.1831212, 4.1820188, 4.1811132, 4.1803255, 4.1794591, 4.178632299999999, 4.1778841, 4.1772146, 4.176703, 4.1759548, 4.1752458, 4.1746554, 4.1741042, 4.1733561, 4.1728835, 4.172411, 4.1717811000000005, 4.1713476, 4.1707568, 4.1704812, 4.1698122, 4.1693001, 4.169064, 4.1684732, 4.167922, 4.1676464, 4.1670952, 4.1667404, 4.1662683, 4.1658745, 4.1655593, 4.1651263, 4.1649294, 4.1645355, 4.1640239, 4.1637483, 4.1633148, 4.1631179, 4.162606200000001, 4.162488, 4.1619763, 4.1617794, 4.161385500000001, 4.1611099000000005, 4.1608343, 4.1605191, 4.1600862, 4.1599679, 4.159534900000001, 4.1594167, 4.1591015, 4.1588655, 4.1585898, 4.158274700000001, 4.1578808, 4.1578021000000005, 4.1575661, 4.1572905, 4.1569753, 4.1568179, 4.156621, 4.156424, 4.1559911, 4.1560302, 4.1557546, 4.1554399, 4.155242899999999, 4.154967299999999, 4.1548491, 4.1546521, 4.1543765, 4.1540222, 4.1541009, 4.1537466, 4.1535101, 4.1533527, 4.1531558, 4.1530375, 4.1528015, 4.1526046, 4.1524472, 4.152132, 4.1519747, 4.1518564, 4.1516991, 4.1515412000000005, 4.1513839, 4.1512265, 4.1510296, 4.1507931000000005, 4.1506357000000005, 4.1504784, 4.1504784, 4.1502028, 4.149966200000001, 4.1496906000000005, 4.1496906000000005, 4.1494546, 4.149493700000001, 4.149179, 4.148982, 4.1489029, 4.1488242, 4.148588200000001, 4.1484699, 4.1483517, 4.1482339, 4.148037, 4.147918700000001, 4.1477218, 4.1477218, 4.1475644, 4.147407100000001, 4.1472888]",2102.693577732476
329,0.5,2,25,"[0.0, 29.437024057451595, 58.96051898708458, 86.93634530608688, 113.76347522018193, 140.7921281343863, 169.06490382048037, 201.23576292729678, 240.98292241967982, 289.2796678552525, 340.4549545734881, 387.33949609562336, 429.75154220006476, 469.9886712091555, 506.4409885266139, 540.5037555275951, 572.7042431135624, 603.3268171859063, 632.4382081883341, 660.4146658586858, 687.8472406029364, 714.8963087479399, 741.8574830664793, 769.0139163546876, 796.5181324995799, 824.0407097452546, 851.5146228354909, 879.3113670653092, 906.7865644962708, 934.4916312032858, 961.9982579661848, 990.4973638865456, 1018.9764773013205, 1047.9328811510322, 1076.4231037441355, 1104.5131332092658, 1132.1811005494542, 1158.5756960183937, 1183.729617229366, 1207.8425778666901, 1231.1621059890108, 1253.7361763488889, 1275.9589152247938, 1297.2185720364878, 1318.1909235744963, 1339.0697509897493, 1359.4831995190843, 1380.2100013233414, 1400.831763749071, 1420.3777876129816]","[4.1895394, 4.187807100000001, 4.186468100000001, 4.1852083, 4.1842237, 4.1830029, 4.1820974, 4.1812706, 4.1801682, 4.17942, 4.1787109, 4.1780024, 4.1773329, 4.176624299999999, 4.1760335, 4.1752458, 4.1747341, 4.1741433, 4.1735921000000005, 4.1728835, 4.1723714, 4.1718597, 4.171387200000001, 4.1707568, 4.1704025, 4.1698513, 4.1695366, 4.169064, 4.168512799999999, 4.1680403, 4.1677647, 4.1670952, 4.166937399999999, 4.1665044, 4.1659136, 4.1657166, 4.165362399999999, 4.1648898, 4.1646142, 4.1642599, 4.1639056000000005, 4.163275700000001, 4.163236100000001, 4.1628032, 4.1625667, 4.1621728, 4.1618972, 4.1615825, 4.161149, 4.160913, 4.1606765, 4.1603618, 4.1601648, 4.1599283, 4.159534900000001, 4.1592984, 4.1589046000000005, 4.1586289, 4.1583533, 4.1582355, 4.1578417000000005, 4.1576447, 4.1574478, 4.1571326, 4.1570148, 4.1565423, 4.1565027, 4.1563454, 4.1559911, 4.1557546, 4.155675899999999, 4.155242899999999, 4.1550851, 4.1549277, 4.154730799999999, 4.1546125, 4.1542583, 4.1541796, 4.1537466, 4.1535497, 4.1534314, 4.1532345, 4.1530771, 4.1530375, 4.1527619, 4.1524863, 4.152329, 4.1522503, 4.1520925, 4.1518955, 4.1516595, 4.1514235, 4.1512656, 4.1510296, 4.15099, 4.1506753, 4.1504784, 4.1503601, 4.1502814, 4.1500845, 4.149966200000001, 4.1497693, 4.1497302000000005, 4.149415, 4.1492968, 4.1491394, 4.148982, 4.1488638, 4.1487851, 4.148548600000001, 4.1484308, 4.148312600000001, 4.148155200000001, 4.148155200000001, 4.1479583, 4.1478791, 4.147643100000001, 4.1475248, 4.147407100000001]",2102.165692575141
330,0.5,2,25,"[0.0, 29.59255148705637, 59.26949703942944, 87.48166279984167, 114.6309870412216, 141.28916288587374, 169.1698985575539, 201.25648388131088, 240.38141709481687, 288.32673402437507, 338.04089733232996, 385.04573162017226, 427.63153937741384, 467.1396973209101, 504.0597146390523, 538.1034279612952, 570.3826206958936, 601.1038302811492, 630.6826483423531, 658.73417911359, 686.0589976074375, 713.0441105495981, 740.3692661545947, 767.6255288761777, 795.0974449994692, 822.7827507309221, 850.3432879761417, 877.8336154045637, 905.484424959262, 933.3642152308464, 960.9356262261003, 989.2453662636037, 1017.8995558982706, 1046.7451268557315, 1075.8712544575114, 1103.997954409707, 1131.2861293712588, 1157.5047156767098, 1182.8567368170936, 1206.89324728598, 1230.1756964317435, 1252.9982747647425, 1274.6809045464902, 1296.234550321126, 1317.3386235121354, 1338.03086196655, 1358.6612815739372, 1379.1132658264257, 1399.9153400874973, 1420.1592188747156]","[4.1894217000000005, 4.187649700000001, 4.1862712, 4.1849718000000005, 4.1837511, 4.1827273, 4.1817822, 4.1808376, 4.1798925, 4.1793413, 4.1783175, 4.1777267, 4.176939, 4.1763487, 4.175561, 4.174931, 4.1743011, 4.1737103, 4.1730804, 4.1725292000000005, 4.171977500000001, 4.171505000000001, 4.1709933, 4.1704025, 4.1698909, 4.1693788, 4.1689849, 4.1683946, 4.1680007, 4.1675282, 4.1671739, 4.1667013, 4.166347, 4.1660714, 4.1655989, 4.1652446, 4.1648111000000005, 4.164417299999999, 4.1641417, 4.16363, 4.1634331, 4.1630788, 4.162606200000001, 4.162330600000001, 4.1620154000000005, 4.1618185, 4.161385500000001, 4.1611886, 4.1607161, 4.160480000000001, 4.1601253, 4.1598496, 4.1596923, 4.1593771, 4.1591015, 4.1588655, 4.1585112, 4.1581564, 4.1581173, 4.1578021000000005, 4.1574082, 4.157329600000001, 4.157053899999999, 4.156778299999999, 4.1565027, 4.1562271, 4.1560302, 4.1558332, 4.155400299999999, 4.155242899999999, 4.1551247, 4.1550064, 4.154730799999999, 4.1544156, 4.1542583, 4.1539826, 4.1537857, 4.153471, 4.1533527, 4.1530771, 4.1530375, 4.1529193, 4.152565, 4.1525259, 4.1522107, 4.1520534, 4.1518168, 4.1516991, 4.1516199, 4.1512265, 4.1511869, 4.15099, 4.1508327000000005, 4.150557, 4.1505175, 4.1502028, 4.1502028, 4.1499271, 4.1497693, 4.1496119, 4.1494546, 4.149493700000001, 4.149218100000001, 4.149021100000001, 4.1487851, 4.1486273, 4.148588200000001, 4.1484308, 4.1482339, 4.1479583, 4.1479974, 4.1479583, 4.147603500000001, 4.1475248, 4.1475248, 4.1472492, 4.1471705000000005, 4.146973600000001, 4.1468554]",2100.916724247775
331,0.5,2,25,"[0.0, 28.488630472030366, 58.203407027070114, 86.06683971619964, 113.26344275953858, 139.96574816686893, 167.95574258377167, 200.60150263555914, 239.95913199904106, 288.28559850305004, 338.4296551448037, 385.63149210933096, 428.4483361927841, 467.51743748542987, 504.1392982409165, 537.7195258140982, 569.8428628786116, 600.3351877825733, 629.2786678000316, 657.3837416715035, 684.87902053947, 711.9950022399134, 738.8471922283825, 765.9357763304633, 793.5215721848485, 820.9701654011203, 848.6285871277896, 876.0277373842482, 904.1174549535142, 931.7418118137789, 959.5392718228898, 988.1119535297971, 1016.7228778669598, 1045.5024314372397, 1074.331594709788, 1102.4158152606235, 1129.8863156475463, 1156.2469103991164, 1181.3936692077134, 1205.6379735308674, 1229.0662976614965, 1251.7363043061225, 1273.8814348746075, 1295.45865271282, 1316.363949838146, 1337.268553627782, 1357.7477358286567, 1378.3537272802803, 1398.9693504016245, 1419.8887435960553]","[4.1895394, 4.187610100000001, 4.1863108, 4.1850901, 4.1839089, 4.1828852, 4.1818218, 4.180955399999999, 4.180089499999999, 4.1793017, 4.178632299999999, 4.1778841, 4.1770177, 4.1763878, 4.1757183, 4.1750884, 4.1746554, 4.173867700000001, 4.1732378, 4.172647, 4.1721354, 4.1716628, 4.1713085, 4.170639, 4.1701269, 4.1698122, 4.1691818, 4.1688671, 4.1683159, 4.1680007, 4.1673708, 4.1669769, 4.166544, 4.1661892, 4.165756200000001, 4.165441, 4.1649685, 4.1646142, 4.1641417, 4.1640239, 4.163511799999999, 4.1633148, 4.162842299999999, 4.162606200000001, 4.1622519, 4.1619763, 4.1615429, 4.161346, 4.1609917, 4.1606374, 4.1604009, 4.1604009, 4.159771, 4.159574, 4.1592984, 4.1589441, 4.1587472000000005, 4.1585112, 4.1581564, 4.1579204, 4.1575661, 4.1573691, 4.1571326, 4.156857, 4.156621, 4.1562271, 4.1562271, 4.1559119, 4.1557155, 4.1555185, 4.1554399, 4.1551638, 4.1548491, 4.1546917, 4.154297799999999, 4.1541009, 4.1539826, 4.1539826, 4.1535888, 4.1534314, 4.1532345, 4.1530375, 4.1528406, 4.152565, 4.1524472, 4.1522503, 4.1520925, 4.1519747, 4.1517382000000005, 4.1515808, 4.1512656, 4.151068700000001, 4.1510296, 4.15099, 4.1507931000000005, 4.1506753, 4.1504784, 4.1500845, 4.150123600000001, 4.149848, 4.1497693, 4.1496511, 4.149415, 4.149218100000001, 4.149060700000001, 4.148982, 4.1487064, 4.1487064, 4.1485095, 4.1482339, 4.1482339, 4.148115600000001, 4.147918700000001, 4.1477218, 4.147643100000001, 4.1473675000000005, 4.147210100000001, 4.1472888, 4.1470523]",2100.733766541342
332,0.5,2,25,"[0.0, 29.63793572332918, 59.30946100115386, 86.82355491485396, 113.80261904219088, 140.40475810431684, 168.38475499937778, 200.11732925352976, 239.16427906429374, 286.29583801906995, 336.28613902858376, 382.8999524582845, 425.871361249758, 464.8797470946455, 502.0488047890916, 536.2843719513421, 568.5289864791226, 599.6048551182685, 628.5877388251503, 657.1423748940099, 684.3216514228278, 711.449466240773, 738.5383224644648, 765.2224242376709, 792.7573448165739, 820.2516782438871, 847.7121010663733, 874.8612150330006, 902.5341016913575, 930.1123953588884, 957.8715050753327, 985.8164229223574, 1014.3540680408634, 1043.1946060428968, 1071.9163617073768, 1100.1152426121394, 1127.5223531250613, 1153.9289571241034, 1179.2280001147747, 1203.7374111277113, 1227.1960199213067, 1250.0936190879975, 1271.9511257793556, 1293.596231572868, 1314.7573980588963, 1335.716277543475, 1356.2124936751684, 1376.9940090970417, 1397.8299015334733, 1416.6333960891393]","[4.189579, 4.187807100000001, 4.186507700000001, 4.1850901, 4.183948, 4.1829243, 4.181940099999999, 4.1811132, 4.1802468, 4.179537799999999, 4.1787109, 4.1780024, 4.1771755, 4.1766634, 4.1758761, 4.1751671, 4.1745768, 4.174025100000001, 4.1734347000000005, 4.172962200000001, 4.1723323, 4.171977500000001, 4.1712689, 4.170836, 4.1704421, 4.1698513, 4.1695366, 4.1689458, 4.1685519, 4.168119, 4.1677251, 4.1672525, 4.16678, 4.166347, 4.1660714, 4.1656775, 4.165441, 4.1648898, 4.1647325, 4.1643386, 4.1639447, 4.1634722, 4.163275700000001, 4.1628032, 4.1627245, 4.1622519, 4.1618185, 4.1615825, 4.1613069, 4.1608734, 4.160755600000001, 4.1604009, 4.1602435, 4.1599679, 4.1597319, 4.1592984, 4.1591411, 4.1588259, 4.1586289, 4.158432, 4.1580386, 4.1577234, 4.1574874, 4.1572509, 4.1570148, 4.1568179, 4.1565027, 4.1563845, 4.1560302, 4.1557546, 4.155675899999999, 4.155400299999999, 4.155242899999999, 4.1549277, 4.1548095, 4.1546125, 4.1544552, 4.1542583, 4.1540222, 4.153825299999999, 4.1536674, 4.1535888, 4.1532741, 4.1530771, 4.1529193, 4.152722799999999, 4.1523681, 4.152329, 4.1520138, 4.1520138, 4.1517382000000005, 4.1516199, 4.1514235, 4.1512656, 4.1511083, 4.1510296, 4.1507931000000005, 4.1506753, 4.1503992, 4.1502814, 4.1502028, 4.149966200000001, 4.1497693, 4.1497302000000005, 4.1495333, 4.149218100000001, 4.1493363, 4.149060700000001, 4.1487851, 4.1488638, 4.1486273, 4.148588200000001, 4.148391200000001, 4.148391200000001, 4.1479974, 4.1479974, 4.1477613, 4.1477613, 4.147485700000001]",2100.70204741238
333,0.5,2,25,"[0.0, 29.678851674072007, 59.16011897028767, 87.35094669371404, 114.69945716492214, 141.4605794767587, 169.093365562854, 201.69035322097665, 240.5506459506127, 287.082084627474, 336.58968078718664, 383.55699646493457, 425.94709013834944, 465.53027177988207, 501.4782692170897, 535.7788959895806, 567.3521890015261, 598.0350946702918, 627.0905653262394, 654.9569222920118, 682.097197870819, 708.9952453585029, 736.0702686801699, 763.4809275477401, 790.9316612134483, 818.5784222531795, 846.315358511491, 873.8371991487575, 901.5929079479163, 929.2988362328449, 957.5764074913152, 985.9335927809373, 1013.917501294683, 1042.753780226968, 1071.3195130245047, 1099.4171590875292, 1126.3472048921308, 1152.6545140499795, 1177.637104000871, 1201.9854632901831, 1225.0631241873243, 1247.9233345684047, 1269.6693836616996, 1291.2721493855597, 1312.2365876730257, 1333.2851697006581, 1353.6026912109526, 1374.4203171338268, 1395.0274476057784, 1416.7251301949034]","[4.1895003, 4.1875706, 4.186192500000001, 4.1849718000000005, 4.1839876, 4.1828456, 4.1817822, 4.1808767, 4.1801682, 4.1793413, 4.1783962, 4.1778054, 4.1769786, 4.1764665, 4.1757183, 4.1749701, 4.1743402000000005, 4.1737494, 4.173198200000001, 4.1727653, 4.172174500000001, 4.171544600000001, 4.171072000000001, 4.1705208, 4.1701269, 4.1696153, 4.169064, 4.1685915, 4.1683159, 4.1677251, 4.1672921, 4.1668983, 4.1664648, 4.1660714, 4.1657958, 4.1653233, 4.1649685, 4.1646538, 4.1642203, 4.1638269, 4.163511799999999, 4.1631966, 4.1629605000000005, 4.162291000000001, 4.1621337, 4.1618185, 4.1615825, 4.161149, 4.1608734, 4.160755600000001, 4.1603222, 4.1600075, 4.159771, 4.159534900000001, 4.159180200000001, 4.1589837, 4.1587081, 4.1584716, 4.1580386, 4.1579599, 4.1575265, 4.1574478, 4.1571722, 4.1568966, 4.1566601, 4.1565027, 4.1562667, 4.155872799999999, 4.155636299999999, 4.1555185, 4.1553216, 4.1550851, 4.1548095, 4.154573399999999, 4.1544156, 4.1541796, 4.1540222, 4.1538644, 4.1536674, 4.153471, 4.1533132, 4.1530771, 4.1529193, 4.1529193, 4.152565, 4.1522503, 4.152132, 4.1519351, 4.1518168, 4.1515808, 4.1514235, 4.1512656, 4.151068700000001, 4.1509113, 4.150754, 4.1505961000000005, 4.1504388, 4.150163200000001, 4.149966200000001, 4.1500058, 4.1496906000000005, 4.1496119, 4.149493700000001, 4.1493754, 4.149218100000001, 4.148982, 4.1488638, 4.1488242, 4.148548600000001, 4.148312600000001, 4.148115600000001, 4.1481943, 4.148037, 4.1478791, 4.1477613, 4.147603500000001, 4.1472492, 4.1473675000000005, 4.147131]",2098.892784177787
334,0.5,2,25,"[0.0, 29.11061896382853, 58.56138073077466, 86.84399763417582, 113.80959396810022, 140.63827419308518, 168.62335589722443, 200.67027211325802, 239.8307932411629, 287.4406273499813, 337.7147096357608, 384.07872746879065, 426.60885247803407, 466.3592077936983, 502.58061970317414, 537.0321176049276, 568.5568070753623, 598.7942304196742, 627.6873797406461, 655.3607725906511, 682.6232106603934, 709.4335925366711, 735.829169512612, 763.1268649032675, 790.5704487445378, 817.7827174105662, 844.879819986942, 872.7061354637183, 900.2244488296037, 927.5164650406416, 955.1962804740035, 983.2632522133429, 1011.456650928408, 1040.1501508402512, 1068.884946387066, 1097.1541593756774, 1124.4922896036705, 1151.1018236400191, 1176.482231114854, 1201.0362665171035, 1224.3790095566749, 1247.0989138725117, 1269.1325117622819, 1290.3635471875234, 1311.3347071103638, 1332.1632014810066, 1352.5624448955996, 1373.1844154956434, 1393.6861761075686, 1413.3553780773939]","[4.189579, 4.1877675000000005, 4.186232100000001, 4.1850901, 4.1838694, 4.1827669, 4.181940099999999, 4.1810341, 4.1801286, 4.17942, 4.178514, 4.1777267, 4.1770968, 4.1763487, 4.1757579, 4.1750884, 4.1744585, 4.1739073, 4.1732774, 4.1728048, 4.1720958, 4.1716628, 4.1709933, 4.1705604, 4.1702847, 4.1695757, 4.1691031, 4.1687489, 4.1681976, 4.1677251, 4.1674099, 4.166937399999999, 4.166544, 4.1661105, 4.165756200000001, 4.165205, 4.164850700000001, 4.1647325, 4.164181200000001, 4.1637483, 4.1635513, 4.163236100000001, 4.1628032, 4.1625667, 4.1623697, 4.1618972, 4.1615825, 4.1611886, 4.1608343, 4.1606765, 4.1603222, 4.1601648, 4.1596923, 4.1594954, 4.1592984, 4.1589046000000005, 4.1585503, 4.1583533, 4.1579599, 4.1579204, 4.1576838, 4.1573691, 4.157093499999999, 4.1568179, 4.1564636, 4.1563845, 4.156148399999999, 4.155872799999999, 4.1557155, 4.155400299999999, 4.155282, 4.1549277, 4.1548095, 4.1545339, 4.154297799999999, 4.1541796, 4.1540222, 4.153707, 4.1535101, 4.1533132, 4.1531954, 4.1529984, 4.1528406, 4.1526833, 4.1524863, 4.1522503, 4.152132, 4.1517777, 4.1516991, 4.1515021, 4.1514626, 4.1513443, 4.1510296, 4.1509113, 4.1507144, 4.1504784, 4.150557, 4.1503205, 4.1500058, 4.149848, 4.1498089, 4.1496511, 4.1492968, 4.149218100000001, 4.1491394, 4.1489425, 4.1488638, 4.1487455, 4.148548600000001, 4.148548600000001, 4.148312600000001, 4.148115600000001, 4.1479974, 4.1478791, 4.1477613, 4.147603500000001, 4.147485700000001, 4.1473279000000005, 4.1472492]",2098.11631580919
335,0.5,2,25,"[0.0, 27.796983320761285, 57.4200737327094, 85.61942638948523, 112.83990244814038, 139.65169679572926, 167.71297778444415, 199.44135686576618, 238.3558049354137, 285.83410128910094, 335.4774274201331, 382.71512306565756, 425.63318082854295, 465.28792211846013, 501.48984223365215, 535.5650342048878, 567.6427989554122, 598.2505215832, 627.0838005391208, 655.0949477565928, 682.6128915902182, 709.3411833592829, 736.3022149063986, 763.5455353804816, 791.0940314215009, 818.4274869364501, 845.7674210026619, 872.9080258844826, 900.261165094199, 927.5995907054353, 955.5557735379134, 983.3127008318613, 1011.4331890328756, 1039.9566655986048, 1068.5553404749512, 1096.385704287371, 1123.697060007076, 1149.9949957436324, 1174.6259314014276, 1198.958936110729, 1222.2021735888627, 1244.7672064310386, 1266.9773050178005, 1288.2716630838427, 1309.2540476306315, 1330.097748207791, 1350.5820259037346, 1371.1027815516072, 1391.981248735749, 1413.3289461166728]","[4.1893425, 4.1875315, 4.1860352, 4.1848145, 4.1837907, 4.1824517, 4.1815462, 4.1806407, 4.1798925, 4.1789079, 4.1781206, 4.1774116, 4.1767421, 4.1760335, 4.1753249, 4.1745768, 4.1741829, 4.1733561, 4.1728048, 4.172214, 4.1717415, 4.1711507, 4.170639, 4.1701665, 4.1696153, 4.1691818, 4.1687884, 4.168158099999999, 4.1677647, 4.1674099, 4.1669769, 4.1665044, 4.1659927, 4.1657166, 4.1652446, 4.164850700000001, 4.1645751, 4.1640239, 4.1638269, 4.1633544, 4.1630392, 4.1626453, 4.162330600000001, 4.1621337, 4.1616216, 4.1615038, 4.161031200000001, 4.1608343, 4.1603618, 4.1602039, 4.1598892, 4.159574, 4.1592197, 4.1589441, 4.1587472000000005, 4.1583929, 4.1581173, 4.1578417000000005, 4.1576447, 4.1573691, 4.1569753, 4.1566997, 4.1564636, 4.156424, 4.1560302, 4.1558332, 4.1555972, 4.155203299999999, 4.1551638, 4.1548882, 4.1548491, 4.1543765, 4.1542583, 4.1540613, 4.153707, 4.1536674, 4.1531954, 4.1533132, 4.1529589, 4.152722799999999, 4.1526046, 4.152329, 4.1521711, 4.1520534, 4.1518168, 4.1515412000000005, 4.1514235, 4.1512265, 4.1511083, 4.1508718, 4.1507931000000005, 4.1506357000000005, 4.1502419, 4.150123600000001, 4.149966200000001, 4.1498876000000005, 4.1496906000000005, 4.1495724, 4.1492968, 4.149179, 4.1491394, 4.1489425, 4.1487851, 4.1487064, 4.1483517, 4.1482730000000005, 4.148312600000001, 4.1479974, 4.1479583, 4.1477218, 4.147485700000001, 4.147407100000001, 4.1472888, 4.1472492, 4.1470919, 4.1470523, 4.1467767, 4.1466589, 4.1464620000000005]",2095.8937086800133
336,0.5,2,25,"[0.0, 30.11630751571255, 60.050785017819464, 87.970278776763, 115.34231795335597, 142.418364931768, 170.1017158703964, 201.92315607984875, 240.946581432747, 288.53138338244804, 337.88983256032606, 384.7954288525363, 427.83400707080574, 467.26419140626757, 503.9780248925636, 537.752763114056, 570.1013796316101, 600.5724071593368, 629.6299254221581, 657.4510568839596, 684.8560354800763, 712.0149321927461, 738.8953846976292, 766.0868826350154, 793.2153089903982, 820.8482337434498, 847.9952085565997, 875.538106851744, 903.1356262311444, 930.5505584069747, 958.5264293636326, 986.9098367799204, 1015.125146673468, 1043.7737871309648, 1072.6840278109973, 1100.6059681211234, 1127.6898741763885, 1153.8271492461568, 1179.106464086538, 1203.0516592222818, 1226.2702282260857, 1248.6555935716788, 1270.3760520287046, 1291.7246401145253, 1312.6356986939595, 1333.4038677413937, 1353.7222603660891, 1374.441459569419, 1395.0717650185993, 1413.3697269700801]","[4.1892247000000005, 4.1875315, 4.1861138, 4.1846962, 4.1837511, 4.1826882, 4.1816645, 4.180719399999999, 4.1796956, 4.1789865, 4.1783175, 4.1776481, 4.1767421, 4.1759939, 4.1752458, 4.1748128, 4.1740646, 4.173395200000001, 4.1730013, 4.172292700000001, 4.171820200000001, 4.1713085, 4.1707964, 4.1700878, 4.1696939, 4.1691818, 4.1687489, 4.1682763, 4.1677647, 4.1674099, 4.1668587, 4.1665044, 4.1661105, 4.165756200000001, 4.1652837, 4.164850700000001, 4.1644964, 4.164181200000001, 4.1638269, 4.1633148, 4.1630788, 4.162606200000001, 4.162291000000001, 4.1619763, 4.1617002, 4.161346, 4.1609917, 4.1606765, 4.1605978, 4.1600466, 4.159771, 4.159574, 4.1593771, 4.1589441, 4.1586685, 4.1583533, 4.1580386, 4.1578808, 4.1575661, 4.1572905, 4.1570148, 4.156621, 4.1565423, 4.1563454, 4.156148399999999, 4.1559515, 4.155636299999999, 4.1553607, 4.155046, 4.1549277, 4.1546125, 4.1543369, 4.1541009, 4.1540613, 4.153825299999999, 4.1535888, 4.1532345, 4.1531558, 4.1529193, 4.1528406, 4.152565, 4.1524076, 4.1520925, 4.1519747, 4.1517382000000005, 4.1514626, 4.1513443, 4.1512265, 4.1511083, 4.1508718, 4.1507144, 4.1504388, 4.1503205, 4.150163200000001, 4.1498876000000005, 4.1498089, 4.1496906000000005, 4.1494546, 4.1492968, 4.149179, 4.149021100000001, 4.148982, 4.1487851, 4.1484308, 4.1484699, 4.1482339, 4.148037, 4.1479583, 4.147918700000001, 4.147643100000001, 4.1475644, 4.147407100000001, 4.1472888, 4.1467767, 4.147013200000001, 4.146698000000001, 4.1466589, 4.1465011, 4.1464224000000005]",2095.1594158802623
337,0.5,2,25,"[0.0, 28.026850539696, 58.27462196634815, 86.46002634115086, 113.9327402900064, 140.7923242566207, 168.57325035360896, 200.95492322818427, 239.2883562666683, 286.1774590046721, 336.9008987529527, 383.4054379517097, 427.04488441268927, 466.0570859255562, 502.92557179861615, 536.9199485689917, 568.8915744820981, 599.5164079750018, 628.5759378903847, 656.7413020814178, 684.1483962089363, 710.9225910826979, 738.015298327379, 765.0564391705279, 792.3506257829645, 819.6961835754598, 847.1840018562584, 874.5801455847261, 901.9053493841386, 929.8564439061768, 957.496471045999, 985.7811942140033, 1014.2667822773703, 1042.7488340711752, 1071.4458754128138, 1099.4405374220319, 1126.5670189794064, 1152.7949264612985, 1177.8866708878502, 1202.2399691566868, 1225.4895818260686, 1248.1807423378552, 1270.282973123215, 1291.571276624842, 1312.8317580950993, 1333.6770172363676, 1354.0149194277335, 1374.5832663640272, 1395.5390075010685, 1416.6766946987582]","[4.1892638, 4.1874528, 4.1859956, 4.1846962, 4.1834364, 4.1826096, 4.1815858, 4.1807981, 4.1797347, 4.1789474, 4.1782384, 4.1773329, 4.1765847, 4.1760335, 4.1754823, 4.1747341, 4.173986, 4.1734347000000005, 4.172922600000001, 4.1723714, 4.1716232, 4.1711903, 4.1706781, 4.1702452, 4.1696544, 4.1693001, 4.1687489, 4.1682367, 4.1677647, 4.167212999999999, 4.16678, 4.166347, 4.1661892, 4.165756200000001, 4.1653233, 4.164850700000001, 4.1644964, 4.1639843, 4.1636691, 4.1633544, 4.1630788, 4.1625667, 4.1622519, 4.161936799999999, 4.1617002, 4.1612282, 4.1609521, 4.1607161, 4.1603618, 4.1599679, 4.159771, 4.1593771, 4.1591015, 4.1588259, 4.1586289, 4.1583929, 4.1579204, 4.157763, 4.1574082, 4.1572905, 4.1569753, 4.156621, 4.156424, 4.1560698, 4.1559515, 4.1557941, 4.1554399, 4.1551638, 4.154967299999999, 4.154730799999999, 4.1543765, 4.154297799999999, 4.1540222, 4.153825299999999, 4.1536674, 4.1533132, 4.1531954, 4.1528015, 4.1526437000000005, 4.1528015, 4.1523681, 4.1522107, 4.1520534, 4.1518168, 4.1516991, 4.1513052, 4.1513052, 4.1511474, 4.1509509, 4.1506357000000005, 4.1504784, 4.1503601, 4.1502028, 4.1500449, 4.1496906000000005, 4.1495724, 4.1495333, 4.149218100000001, 4.149179, 4.1489425, 4.1489425, 4.148588200000001, 4.1485095, 4.148391200000001, 4.148155200000001, 4.1479583, 4.1479583, 4.1478004, 4.1475248, 4.147407100000001, 4.1472888, 4.1470523, 4.146973600000001, 4.1468949, 4.146737600000001, 4.1466589, 4.1465011, 4.1462255, 4.1462255]",2093.821550482042
338,0.5,2,25,"[0.0, 27.79669700168421, 57.603079814116654, 85.7064515079665, 112.9770781707947, 139.69221774142028, 166.94285653456637, 198.2293280571128, 236.6776589197039, 282.6848688358821, 333.0772738408421, 379.93311530091574, 423.4490111954064, 462.8629651068513, 500.14694296705346, 534.2987236346237, 567.0575759354203, 597.7594192645531, 626.6878757446332, 654.6281544823839, 682.2204477438388, 709.4443127392155, 736.2847256622615, 763.4826272115431, 790.741846641967, 818.5015746944578, 845.8892720165991, 873.2393621268502, 900.8042333636811, 928.4159366073272, 956.4784076776166, 984.578027933854, 1013.2228310481432, 1041.7465552052572, 1070.379965815157, 1098.4806126169722, 1125.5074747838148, 1151.6487239042422, 1176.8966727820768, 1201.2603791936906, 1224.6999750631865, 1247.167572550375, 1269.2836326297, 1290.7958233816553, 1311.8295402103477, 1332.645883705836, 1353.1051949755388, 1373.6996421781712, 1394.3781196004347, 1413.320601940037]","[4.189146, 4.1874919, 4.1861534, 4.1847358, 4.1837907, 4.18257, 4.181624899999999, 4.1806407, 4.179813899999999, 4.179104799999999, 4.1783175, 4.1774902, 4.1768603, 4.1761122, 4.1754823, 4.1748524, 4.1740646, 4.1735921000000005, 4.1730804, 4.1723714, 4.1718597, 4.1712689, 4.170836, 4.170363399999999, 4.1696939, 4.1693397, 4.1687884, 4.1683946, 4.1679611, 4.1675282, 4.1670556, 4.1666617, 4.1661501, 4.1657958, 4.1654806, 4.1650867, 4.1645751, 4.1642995, 4.1639447, 4.1634722, 4.1633544, 4.162921, 4.1625276, 4.1622519, 4.1618581, 4.1615429, 4.1611099000000005, 4.1608343, 4.1604009, 4.1601253, 4.1600075, 4.159771, 4.1594167, 4.1591411, 4.1587868, 4.1585112, 4.1583142, 4.1580777, 4.1577234, 4.1575265, 4.157329600000001, 4.156857, 4.1566601, 4.1564636, 4.1563058, 4.1559911, 4.155675899999999, 4.1555185, 4.155282, 4.1549277, 4.154730799999999, 4.154730799999999, 4.1543765, 4.15414, 4.1537466, 4.1537466, 4.1535101, 4.1534314, 4.1531558, 4.1529589, 4.1527619, 4.152565, 4.1521711, 4.1520925, 4.1518564, 4.1516595, 4.1514235, 4.1513839, 4.1512265, 4.1509113, 4.1508327000000005, 4.1506357000000005, 4.1504784, 4.1503205, 4.149966200000001, 4.1500058, 4.1497693, 4.1495724, 4.1494546, 4.149257700000001, 4.149218100000001, 4.1488242, 4.1487455, 4.148588200000001, 4.148588200000001, 4.1483517, 4.148155200000001, 4.148037, 4.1478791, 4.1477613, 4.1477218, 4.1474462, 4.147407100000001, 4.147131, 4.147131, 4.1468949, 4.1468163, 4.1466193, 4.1464224000000005]",2094.202204621582
339,0.5,2,25,"[0.0, 29.89903076044925, 59.96862826575273, 88.56592775723868, 115.9437415868502, 143.01217334830767, 171.02356900604838, 202.81319746957638, 241.10847377881032, 287.13814783938017, 337.06030785587086, 383.8717503990405, 426.2923584591308, 465.9229488472944, 502.6031288292072, 536.7020821321249, 568.7731054548194, 599.2711230285548, 628.4223837138219, 656.7806451087497, 684.0864595127218, 711.2130594444286, 738.4678825368426, 765.8473409317196, 793.2924829379833, 820.7299915152926, 848.4559681392127, 875.7146161764983, 903.5203589628088, 931.3250311145714, 959.0357754962392, 987.3531231091213, 1015.584030235078, 1044.4934963648743, 1072.9950656062658, 1101.0887159588794, 1128.3763631589081, 1154.6627778096592, 1179.7776014342278, 1204.1710035670533, 1227.5170013861125, 1250.134167633485, 1271.9666938539945, 1293.7225032076003, 1314.765355397026, 1335.4547056340796, 1356.1850502264115, 1376.7990118705604, 1397.3965698632642, 1416.7891297778317]","[4.1893425, 4.187413200000001, 4.1859956, 4.1846175, 4.1835938, 4.182530399999999, 4.1814675, 4.180719399999999, 4.179774299999999, 4.1790261, 4.178278, 4.1774511, 4.1768212, 4.1760335, 4.1754036, 4.1748915, 4.1740646, 4.1734738, 4.1730013, 4.1723714, 4.171820200000001, 4.1713085, 4.170836, 4.1701269, 4.1696939, 4.1691031, 4.1686306, 4.1682367, 4.1678038, 4.1672921, 4.1668983, 4.1665044, 4.1661105, 4.1655593, 4.1652446, 4.164772, 4.1645355, 4.1641417, 4.1637483, 4.163275700000001, 4.1630001000000005, 4.1627636, 4.1623697, 4.1618581, 4.1615429, 4.1613069, 4.1610703, 4.1608343, 4.1603618, 4.1600862, 4.1598892, 4.159574, 4.1591015, 4.1588259, 4.1586289, 4.1583929, 4.1580777, 4.157763, 4.1576838, 4.157329600000001, 4.157053899999999, 4.156857, 4.156424, 4.156424, 4.1561089, 4.1558332, 4.1555576, 4.155203299999999, 4.1551638, 4.1548882, 4.1546125, 4.1543765, 4.15414, 4.1540613, 4.1537857, 4.1535101, 4.1533132, 4.1532345, 4.1529984, 4.152722799999999, 4.152565, 4.1524863, 4.1522107, 4.1519351, 4.1516595, 4.1516991, 4.1513839, 4.1511083, 4.1510296, 4.150754, 4.1506753, 4.1504784, 4.1502028, 4.1500449, 4.1499271, 4.1498089, 4.1496119, 4.1495724, 4.1493363, 4.149060700000001, 4.1488242, 4.1487455, 4.148548600000001, 4.1483517, 4.1483517, 4.1479583, 4.148115600000001, 4.14784, 4.147643100000001, 4.147485700000001, 4.1473675000000005, 4.1472492, 4.1470919, 4.1468949, 4.1467767, 4.1468163, 4.146737600000001, 4.1463041, 4.146343700000001]",2092.84185256402
340,0.5,2,25,"[0.0, 30.55610174889756, 60.021185897544626, 88.21540657146477, 115.47552374226586, 142.41747769175913, 169.68381482915004, 201.1178464325979, 238.44188113160573, 284.1007681912617, 333.48107533961814, 381.21397265270633, 424.50288955539503, 464.48029114677826, 501.38270199265475, 535.9377415422034, 568.3148872603829, 598.7714611487511, 628.086525178647, 655.6476060604796, 683.0660088943, 710.2224440792818, 736.9348475588688, 763.9099259944653, 791.2302494364983, 818.5895274414534, 845.8794013658057, 872.9910133595363, 900.7325145579632, 928.2034829378408, 956.09760835301, 984.0640700750041, 1012.4734302488584, 1041.3642002449324, 1070.1235251082373, 1098.2445088605414, 1125.8768616936231, 1152.0064343503918, 1177.4070174661028, 1201.905126797144, 1225.2185018318644, 1247.9819446761464, 1269.9774295922152, 1291.6266592414363, 1312.5542040982848, 1333.4618376223093, 1354.5158989949239, 1374.620538337877, 1395.834481207723, 1416.832028253445]","[4.1891851, 4.1874528, 4.1860743, 4.1846962, 4.1836333, 4.1824913, 4.1815066, 4.180719399999999, 4.179774299999999, 4.1789865, 4.178278, 4.1773725, 4.1767817, 4.1760731, 4.1752853, 4.1748524, 4.1741042, 4.1735921000000005, 4.172922600000001, 4.1723714, 4.1719384, 4.1712689, 4.1707964, 4.1701665, 4.1698122, 4.1693788, 4.1688275, 4.168355, 4.1678824, 4.1673708, 4.1670952, 4.1666617, 4.1661105, 4.1658745, 4.1654806, 4.1650476, 4.1648111000000005, 4.1642995, 4.1638660000000005, 4.1634722, 4.163236100000001, 4.1629605000000005, 4.1625276, 4.1622124, 4.1618185, 4.1614642, 4.1612673, 4.1609521, 4.1605587, 4.1603222, 4.1599283, 4.159810500000001, 4.159338, 4.1590228, 4.1587868, 4.1583929, 4.1581564, 4.157999, 4.1576838, 4.1574478, 4.1572118, 4.1569357, 4.1566997, 4.156424, 4.1561089, 4.1559119, 4.155636299999999, 4.155400299999999, 4.1553607, 4.1550064, 4.1548095, 4.1546521, 4.154297799999999, 4.1540222, 4.1539435, 4.153628299999999, 4.1534314, 4.1532345, 4.1530771, 4.1528802, 4.1525259, 4.152329, 4.1524076, 4.152132, 4.1518564, 4.1516199, 4.1515412000000005, 4.1513839, 4.1512265, 4.1509113, 4.1507931000000005, 4.1505175, 4.150557, 4.150123600000001, 4.1500449, 4.1498876000000005, 4.1496906000000005, 4.1496906000000005, 4.1494546, 4.1493754, 4.149060700000001, 4.149021100000001, 4.1488638, 4.1486669, 4.1484308, 4.1483517, 4.148312600000001, 4.148037, 4.1478791, 4.1479974, 4.147603500000001, 4.1474462, 4.1472888, 4.1471705000000005, 4.1469345, 4.1468949, 4.1467767, 4.1466193, 4.1464620000000005]",2092.308852481011
341,0.5,2,25,"[0.0, 28.220282355728727, 57.936805107900454, 86.20630408366316, 113.24756357433478, 140.1698326141754, 167.70395877054375, 198.63241222756847, 236.09005882447173, 281.9630932969676, 331.38343046802527, 377.74714739467754, 420.8572162631657, 459.8386365927885, 496.85692758166545, 531.0087570436099, 563.0542497732279, 593.3541346053114, 622.4267200361539, 650.4960329854375, 677.8681646538316, 705.1105789327506, 732.4932846490047, 759.2557012295639, 787.0207896743497, 814.6004651904417, 842.1704208281523, 869.8623856347195, 897.2737770560792, 924.79511965318, 952.4963814304921, 980.2644243675794, 1008.6721935036868, 1037.1739650936474, 1065.4941564756991, 1093.4291225599168, 1120.566234141765, 1146.6010680663558, 1171.7423941898219, 1196.1159084193964, 1219.3250058115214, 1242.1540112988268, 1264.2772875709793, 1285.6305089180182, 1306.9379765799022, 1327.8749027632653, 1348.6685961582648, 1369.0074137296383, 1390.1566897361945, 1409.9438444884568]","[4.1893821, 4.187649700000001, 4.1861138, 4.1848540000000005, 4.1836724, 4.18257, 4.1816645, 4.1807585, 4.179774299999999, 4.179104799999999, 4.1783175, 4.177529799999999, 4.176703, 4.1760335, 4.1755214, 4.174931, 4.1741829, 4.1736708, 4.1730013, 4.1723714, 4.172017100000001, 4.1713476, 4.1709146, 4.1702847, 4.1696939, 4.1693001, 4.1689849, 4.1684732, 4.1680007, 4.1674886, 4.1671343, 4.1665831, 4.1662683, 4.1657958, 4.1654019, 4.1650476, 4.1646929, 4.164417299999999, 4.1640239, 4.16363, 4.1631179, 4.162842299999999, 4.162606200000001, 4.1621337, 4.1618972, 4.1615825, 4.1615038, 4.1610703, 4.160913, 4.160440400000001, 4.1599679, 4.159810500000001, 4.1594954, 4.1592593, 4.1587868, 4.1585898, 4.1584716, 4.158274700000001, 4.1578021000000005, 4.1576052, 4.157329600000001, 4.1571722, 4.1569357, 4.1565423, 4.156424, 4.1560302, 4.1559119, 4.1557155, 4.1554399, 4.155203299999999, 4.1548882, 4.1548491, 4.154494799999999, 4.1544552, 4.1541796, 4.1538644, 4.153707, 4.1534314, 4.1532345, 4.1531558, 4.1529589, 4.1526437000000005, 4.152565, 4.152329, 4.1520534, 4.1519747, 4.1516991, 4.1515412000000005, 4.1514626, 4.1512265, 4.1509509, 4.1508718, 4.150754, 4.1504784, 4.1502814, 4.1500845, 4.1498876000000005, 4.149848, 4.1496511, 4.1495724, 4.1494546, 4.149257700000001, 4.149060700000001, 4.1488638, 4.148588200000001, 4.148548600000001, 4.1485095, 4.1483517, 4.148115600000001, 4.147918700000001, 4.147918700000001, 4.147643100000001, 4.1475248, 4.147485700000001, 4.1471705000000005, 4.147210100000001, 4.1470523, 4.1468163, 4.146737600000001]",2092.024048287216
