Repository: jackybrons/drc-imoe

# Datasets

This project contains standardized multi-condition, multi-chemistry datasets for degradation forecasting of retired lithium-ion batteries in second-life applications. All official preprocessed data is stored under `datasets/processed/`.

---

## 1. Directory Structure

```text
datasets/
├── processed/              # Official preprocessed-data root used by training and evaluation
│   ├── UL-NCA/             # UL laboratory NCA cell data (66 cells)
│   ├── UL-NCM/             # UL laboratory NCM cell data (55 cells)
│   ├── UL-NCMNCA/          # UL laboratory mixed-chemistry cell data (9 cells)

File: datasets/processed/UL-NCMNCA/CY25-05_2-#2.csv (part 26 of 60)
Cycle,Charge_Current,Discharge_Current,Temperature,Capacity_Increment,Relaxation_Voltage,Discharge_Capacity
406,0.5,2,25,"[0.0, 28.446617490523465, 59.261100217895034, 88.85682291787941, 117.07943270661849, 143.9965248288048, 170.85518550014137, 197.77748295485839, 228.24057706688836, 263.9780234354507, 307.23424935726905, 352.8544884656312, 397.4621061593267, 438.4046467356826, 476.2704360630636, 510.9779237086367, 543.8245199149565, 574.9724196237294, 604.6892133342554, 633.1077101296572, 660.5083869251969, 687.5245572687618, 714.5404271813471, 740.8706923944774, 767.063533029613, 793.8773985818042, 820.7709779817125, 847.212147131114, 874.5305508191306, 901.186868507229, 928.4924296937176, 955.5726566976685, 983.277370126956, 1010.6809995085433, 1037.8946297270877, 1065.3923390206846, 1091.7956910076468, 1117.4952507848366, 1142.5581611816, 1166.6128260657074, 1190.1819004926056, 1212.981219082205, 1235.2538716190902, 1257.0834439658042, 1278.5010252815387, 1299.7244423199286, 1320.317728550815, 1340.790929528312, 1361.7617192753573, 1382.0611770264345]","[4.1872559, 4.1854839, 4.1838303, 4.1823339, 4.1811523, 4.180207299999999, 4.1790657, 4.178199299999999, 4.1772542, 4.1763487, 4.1754823, 4.1748128, 4.1739073, 4.1732774, 4.1726079, 4.1717415, 4.1711507, 4.1705208, 4.1698909, 4.169261, 4.1687093, 4.1682367, 4.1677251, 4.1670952, 4.1664648, 4.1657958, 4.165441, 4.1649294, 4.164417299999999, 4.1639447, 4.16363, 4.1630001000000005, 4.162606200000001, 4.1621728, 4.1618185, 4.1612673, 4.160913, 4.1605191, 4.1601648, 4.159771, 4.1592984, 4.1588655, 4.1585503, 4.158196, 4.1579204, 4.1574082, 4.1570148, 4.1567392, 4.1565027, 4.1561089, 4.1559119, 4.155479, 4.154967299999999, 4.1549277, 4.1545339, 4.1542192, 4.1539826, 4.1536674, 4.1533918, 4.1529984, 4.1526437000000005, 4.1524863, 4.1520534, 4.1519747, 4.1516199, 4.1513839, 4.1511083, 4.1508327000000005, 4.1504784, 4.1502028, 4.150123600000001, 4.1498089, 4.1495333, 4.1492968, 4.1490998, 4.1488242, 4.1485095, 4.148391200000001, 4.1481943, 4.14784, 4.147682700000001, 4.1473675000000005, 4.1471705000000005, 4.1470919, 4.1468949, 4.1465797, 4.1463828000000005, 4.1462255, 4.1459894, 4.1458316, 4.1455169000000005, 4.1453199, 4.1450443, 4.1450834, 4.144847400000001, 4.1445322, 4.1444144, 4.144099199999999, 4.144059700000001, 4.1438236, 4.1435084, 4.143548, 4.1433907, 4.1431146, 4.1428785, 4.1427999, 4.1427212, 4.142366399999999, 4.1423273, 4.142130399999999, 4.141973, 4.1417761, 4.1417365, 4.1413822, 4.1413426, 4.141067, 4.1409097, 4.1407914, 4.1406736]",2034.04289610894
407,0.5,2,25,"[0.0, 27.692408165815834, 58.26258721634787, 88.01930468022925, 116.20751169126237, 143.33510596744122, 169.9849034111865, 197.0987922735576, 227.32841748895783, 263.5342104632155, 305.83998034834036, 351.9565530022872, 396.3947882332032, 437.2043142346975, 474.95756423618917, 509.8358514154135, 543.0827773770518, 574.1857013653284, 603.8364121806901, 632.5774471541079, 660.1824608072084, 687.0214184412803, 713.5251033926506, 740.1141655032361, 766.6123055163932, 793.816806578674, 821.245680461386, 848.5357394932669, 875.9713638596154, 903.2017007609795, 930.4186145650592, 958.196949564519, 985.5458756979533, 1013.2365024776375, 1040.75638426939, 1067.6913055292162, 1094.0176155487181, 1119.4192212772925, 1144.2673508947717, 1168.2466114806782, 1191.4714053813118, 1213.8558677044805, 1236.2113098283648, 1257.6569397761216, 1278.8099542051202, 1299.926120382442, 1320.378583935215, 1340.773857646278, 1361.642419423855, 1382.01875290819]","[4.1872163, 4.1853261, 4.1838303, 4.1822548, 4.1813097, 4.180010299999999, 4.1790261, 4.178081, 4.1770573, 4.1763487, 4.175561, 4.1747341, 4.1741042, 4.1731591, 4.1724896000000005, 4.1717811000000005, 4.171111600000001, 4.1705604, 4.1698909, 4.1691427, 4.168512799999999, 4.1679611, 4.1676068, 4.1668983, 4.1663074, 4.1657958, 4.1655989, 4.1648898, 4.1644964, 4.1639843, 4.1635904, 4.1630001000000005, 4.162606200000001, 4.1620941, 4.161661100000001, 4.1612282, 4.1606374, 4.1605191, 4.1600075, 4.159771, 4.1593771, 4.1589441, 4.1585898, 4.1580386, 4.1577234, 4.1573691, 4.1570148, 4.1567392, 4.156424, 4.1559515, 4.155675899999999, 4.1553216, 4.1550851, 4.154730799999999, 4.1544156, 4.1540613, 4.1536674, 4.1535497, 4.1531162, 4.1528015, 4.1526437000000005, 4.1524076, 4.1520925, 4.1516991, 4.1515808, 4.1511474, 4.1510296, 4.150754, 4.1504388, 4.150123600000001, 4.1498089, 4.1496906000000005, 4.149415, 4.1491394, 4.1487851, 4.1487851, 4.1484699, 4.1484308, 4.148115600000001, 4.1478791, 4.147485700000001, 4.1472492, 4.1470919, 4.1468949, 4.1468163, 4.146343700000001, 4.1462650000000005, 4.1459498, 4.1458712, 4.1455169000000005, 4.1455169000000005, 4.1452413, 4.145123, 4.1447291, 4.1445718000000005, 4.1444535, 4.1442566, 4.1441388, 4.1438627, 4.1436663000000005, 4.1434693, 4.1433907, 4.143154099999999, 4.1429968, 4.142839, 4.1426029, 4.1424847, 4.1422877, 4.142130399999999, 4.1420121, 4.1416578, 4.1416578, 4.1413822, 4.1413426, 4.141185299999999, 4.141224899999999, 4.1408706, 4.1406341, 4.1405945]",2032.542747182076
408,0.5,2,25,"[0.0, 27.19748158513073, 57.74634327857336, 87.57807491795865, 115.68001275156246, 142.65652037158122, 169.4410663548037, 196.58367748246525, 226.5589461056403, 262.45992774242893, 304.32990098004734, 350.9388972924236, 394.72609448953267, 435.91970045447556, 473.09304363823446, 508.7161674280278, 541.4354018992799, 572.698983307689, 602.1805849644697, 630.7565707508874, 658.2439507604429, 685.228743487743, 711.7333674103832, 737.7697839112467, 764.5770049206866, 791.0643050984294, 817.8436104307056, 844.7410721448715, 871.8429797033715, 898.5825714410206, 925.5196577497876, 952.6003526909416, 980.0017326542667, 1007.3804434821958, 1034.7296509618577, 1061.417304620728, 1087.576626462911, 1112.918122533179, 1137.734238689215, 1161.7071256630766, 1184.9572011085406, 1207.5723013101401, 1229.603088976628, 1251.3712332224277, 1272.592366039226, 1293.6112208053796, 1314.449725016882, 1334.782495410067, 1355.4946232147677, 1375.023147478163]","[4.1870985, 4.1852083, 4.1836333, 4.1822548, 4.180994999999999, 4.180049899999999, 4.1789079, 4.1779628, 4.1772146, 4.1762304, 4.1753249, 4.1744189, 4.1738286, 4.1731195, 4.1723714, 4.1717019, 4.1710329, 4.1704421, 4.1696544, 4.1691427, 4.168512799999999, 4.1678824, 4.1673312000000005, 4.1667404, 4.1661892, 4.1656775, 4.1651654, 4.1646538, 4.1643386, 4.1637087, 4.1633148, 4.1627245, 4.1624093, 4.1617794, 4.1614642, 4.1610703, 4.1606765, 4.1602039, 4.1598892, 4.1594954, 4.1591411, 4.1585503, 4.1583929, 4.1580386, 4.1575661, 4.1571326, 4.1567392, 4.1565027, 4.1561875, 4.155675899999999, 4.155400299999999, 4.1551638, 4.1548882, 4.1544156, 4.154297799999999, 4.1539435, 4.1535888, 4.1532741, 4.1528802, 4.1527619, 4.152329, 4.1520925, 4.1518955, 4.1515412000000005, 4.1513052, 4.1510296, 4.1506753, 4.1504784, 4.1502419, 4.1500058, 4.1497693, 4.1494546, 4.1490998, 4.148982, 4.1487455, 4.1483517, 4.1481943, 4.1479974, 4.1479583, 4.147603500000001, 4.147210100000001, 4.1470523, 4.1468949, 4.1466193, 4.1464224000000005, 4.1463041, 4.1459894, 4.145752900000001, 4.145556, 4.1452413, 4.145162600000001, 4.1449656, 4.1447291, 4.1445322, 4.1444931, 4.1441779, 4.144059700000001, 4.1436267, 4.1435871, 4.1433907, 4.1432328, 4.1430755, 4.1429181, 4.1426029, 4.1425633, 4.142366399999999, 4.1422091, 4.142090799999999, 4.1418943, 4.1416578, 4.141500499999999, 4.1413822, 4.141185299999999, 4.1409492, 4.1409492, 4.1407523, 4.1404767, 4.140279799999999, 4.1402402]",2030.128800969239
409,0.5,2,25,"[0.0, 27.22092478591469, 57.932885880433844, 88.13137727198142, 116.36312426383813, 144.00729992908197, 170.39174179450572, 197.69518754796013, 228.01853453484978, 263.1235485375114, 305.3439564943634, 351.6329236015091, 395.59607052254523, 437.3798794523518, 474.82407891655737, 509.9608959371045, 543.2727287109241, 574.1997048637007, 604.0220190244274, 632.3236985085674, 660.1553321415779, 686.5784234809754, 713.110229554795, 739.7662065457239, 766.0599692566989, 792.6438779824123, 819.5597918552814, 846.2492366232277, 873.2582498528618, 900.2407134276255, 926.9458646495564, 954.1873041556566, 981.8900305784564, 1009.2074581618408, 1036.5874485012953, 1063.5873636109034, 1090.2704495011658, 1115.834115147072, 1140.6820249522452, 1164.813897906641, 1188.3611916294399, 1210.9554410646276, 1233.3442006119321, 1254.9183559258945, 1276.5251194597593, 1297.579637585646, 1318.4679285405089, 1339.0912074359999, 1359.8945157593023, 1378.5544887019178]","[4.1867833, 4.1848145, 4.1832786, 4.181940099999999, 4.1807585, 4.179656, 4.1785932, 4.1776481, 4.1767421, 4.1757183, 4.1748915, 4.1741433, 4.173395200000001, 4.1725683, 4.1719384, 4.1711903, 4.1704812, 4.169733, 4.1693397, 4.1686306, 4.167922, 4.1674099, 4.1669769, 4.1660714, 4.1657166, 4.165205, 4.1646929, 4.1642599, 4.1637874, 4.1630788, 4.1628819, 4.1622519, 4.1618972, 4.1614642, 4.1609521, 4.1604009, 4.1600466, 4.1596527000000005, 4.159338, 4.1589046000000005, 4.158274700000001, 4.1579599, 4.1576838, 4.1573691, 4.1569357, 4.1565027, 4.1560698, 4.1557941, 4.1555576, 4.1551247, 4.1548491, 4.154494799999999, 4.1542192, 4.1537857, 4.1535101, 4.1531954, 4.1528015, 4.1525259, 4.1524076, 4.1520138, 4.1517382000000005, 4.1513443, 4.1511083, 4.1508718, 4.1506357000000005, 4.1503205, 4.1500058, 4.1496906000000005, 4.149415, 4.149218100000001, 4.1488242, 4.1487851, 4.1484308, 4.148155200000001, 4.1479583, 4.147643100000001, 4.147407100000001, 4.147131, 4.1469345, 4.146737600000001, 4.146540600000001, 4.1462650000000005, 4.1461072, 4.1459894, 4.1454773000000005, 4.1454382, 4.145162600000001, 4.1449656, 4.144847400000001, 4.1444535, 4.1443748, 4.144099199999999, 4.1438627, 4.1436663000000005, 4.1434298, 4.143311499999999, 4.1431146, 4.1429181, 4.1427999, 4.1426029, 4.142405999999999, 4.1422877, 4.142130399999999, 4.1418152, 4.1417761, 4.141500499999999, 4.141264, 4.141185299999999, 4.1410279, 4.1409097, 4.1406341, 4.140515799999999, 4.1403584, 4.1402011, 4.140043299999999, 4.1398859, 4.1397285, 4.1395316, 4.1393347]",2026.711087605251
410,0.5,2,25,"[0.0, 26.93151161960708, 57.1652472879195, 86.84840434040638, 115.14455100970775, 142.23785264248306, 168.77794788216585, 195.53624566285635, 225.4230936339298, 259.760183070222, 301.16740531474017, 347.04280032630044, 391.31580956614397, 433.1470643125609, 471.105559200022, 506.74846524991034, 540.3174332482822, 571.6580108062526, 601.3323835503563, 630.1997743558438, 657.9477474808418, 684.6397626894529, 711.2324379234954, 737.8643459775576, 764.2949022268035, 791.0666708682982, 818.0087859277783, 844.7773056567273, 871.6833839283825, 898.7579830990924, 925.6440800344078, 952.9102412082109, 980.5677271006368, 1007.9063341350391, 1035.6915158359918, 1062.4329026649514, 1088.9147622410192, 1114.5244185359422, 1139.6429954603354, 1163.6385251913232, 1186.8017494309213, 1209.753585080849, 1232.0878105042098, 1253.5459892613378, 1275.542614071901, 1296.33371435124, 1316.9279501644278, 1337.6778996127166, 1358.4600767727563, 1378.5856055577945]","[4.186980200000001, 4.1850505, 4.1835542000000006, 4.182137, 4.1807981, 4.179813899999999, 4.1787896, 4.177845, 4.1768212, 4.1759152, 4.1750097, 4.1743798, 4.173553, 4.172922600000001, 4.172056700000001, 4.171505000000001, 4.1706781, 4.1700482, 4.1695366, 4.1688275, 4.168355, 4.1677647, 4.1672921, 4.1664648, 4.1659136, 4.1653233, 4.1649294, 4.1644568, 4.1639056000000005, 4.16363, 4.1630392, 4.1625276, 4.1622124, 4.1617398, 4.1611886, 4.160755600000001, 4.1603618, 4.1600466, 4.1596136, 4.1592197, 4.1587868, 4.1585503, 4.1580386, 4.1576838, 4.1573691, 4.1570148, 4.1565423, 4.1561875, 4.1559119, 4.155479, 4.1553607, 4.1548491, 4.1544552, 4.154297799999999, 4.1539435, 4.153628299999999, 4.1533918, 4.1531558, 4.152722799999999, 4.1525259, 4.1522503, 4.1518955, 4.1515808, 4.1513839, 4.1511474, 4.1509113, 4.1503601, 4.1502419, 4.1499271, 4.1497302000000005, 4.149493700000001, 4.149257700000001, 4.1489425, 4.1487851, 4.1484699, 4.1482339, 4.14784, 4.1477218, 4.1474462, 4.147210100000001, 4.147013200000001, 4.1468554, 4.1466193, 4.1464224000000005, 4.1461864, 4.1459107, 4.1458316, 4.1454382, 4.1452413, 4.1450443, 4.1447687, 4.1446505, 4.1444144, 4.1442566, 4.1441388, 4.1438236, 4.143548, 4.143548, 4.143311499999999, 4.1429968, 4.1429181, 4.1426425, 4.1425242, 4.142445599999999, 4.1422486, 4.1420121, 4.1418548, 4.1416578, 4.1415396, 4.141224899999999, 4.141067, 4.1409883, 4.1407914, 4.1407127, 4.1404371, 4.1402011, 4.1402402, 4.140043299999999, 4.1398859]",2026.811797187772
411,0.5,2,25,"[0.0, 29.22782635625697, 59.63508940392012, 88.85200780833259, 117.09521945053649, 144.47825272136708, 170.71717363019764, 197.68796460983617, 226.83723204805074, 261.3992406063525, 302.8665768392685, 348.8951289327758, 394.129833904602, 435.41048301884024, 473.94490839775193, 509.3398425052664, 542.1366055734813, 573.3732440996148, 603.0400319157377, 631.1631447626801, 658.8769754770362, 685.7870082980169, 712.3624502926325, 738.6061425706805, 764.95248240096, 791.5220567577546, 818.0783044335421, 845.1350879823738, 872.1583400978514, 899.166858875579, 926.2609524462837, 953.6344846402321, 980.9532239839245, 1008.883734189299, 1036.2397815192448, 1063.6165564538944, 1089.8032839064122, 1116.0174828815732, 1140.8839687665832, 1165.1584268294866, 1188.8017942959377, 1211.7666883046386, 1234.0063811219702, 1255.9376973711692, 1277.4022038472947, 1298.508856230332, 1319.271925719779, 1340.1036919336118, 1360.8824904542275, 1378.7461595434565]","[4.186901600000001, 4.1849327, 4.1835151, 4.1820974, 4.180994999999999, 4.179774299999999, 4.1786718, 4.1776872, 4.176703, 4.1759939, 4.1752067, 4.1743402000000005, 4.1736317000000005, 4.172962200000001, 4.172214, 4.1714659, 4.1707964, 4.1700482, 4.1695366, 4.1689458, 4.168355, 4.1678038, 4.1671739, 4.1667013, 4.1661105, 4.1655593, 4.1651654, 4.1646929, 4.1642599, 4.1637087, 4.163275700000001, 4.1626849, 4.162291000000001, 4.1617794, 4.1613069, 4.1609521, 4.1605191, 4.1600862, 4.159771, 4.159338, 4.1589441, 4.1585112, 4.158274700000001, 4.1579204, 4.1576052, 4.1571722, 4.156778299999999, 4.156424, 4.1560698, 4.1558332, 4.1555576, 4.155046, 4.154573399999999, 4.1544156, 4.1539826, 4.1537857, 4.1534314, 4.1531954, 4.1529984, 4.1526437000000005, 4.1522503, 4.1520534, 4.1517382000000005, 4.1514626, 4.1512656, 4.1509113, 4.150557, 4.1504388, 4.1502419, 4.1498089, 4.1496511, 4.149257700000001, 4.1490998, 4.1489029, 4.148548600000001, 4.1484699, 4.1480761, 4.1479583, 4.147682700000001, 4.147407100000001, 4.147210100000001, 4.146973600000001, 4.1467767, 4.1465797, 4.1463828000000005, 4.1461072, 4.145792500000001, 4.145556, 4.145556, 4.1452413, 4.1450443, 4.1448078, 4.1447291, 4.1443353, 4.1442175, 4.1441779, 4.1438236, 4.1437449, 4.143548, 4.1434298, 4.1430755, 4.1429572, 4.1427999, 4.1426029, 4.1424847, 4.1422877, 4.142090799999999, 4.1419334, 4.1416974, 4.141618299999999, 4.1413822, 4.141185299999999, 4.1411066, 4.1409883, 4.1407523, 4.1405945, 4.1404371, 4.1401615, 4.1401615]",2025.780101662056
412,0.5,2,25,"[0.0, 27.910497285205167, 58.43493919292757, 87.91903241626551, 116.24615509978662, 143.38870031650328, 169.8847472000532, 196.75560268549089, 226.6524939452666, 261.233707601484, 302.8675395169942, 347.8415315561046, 391.35590934767464, 431.58108276487616, 469.02217796051474, 504.1675947785631, 537.0086139012512, 568.2754756104844, 597.5473548038628, 626.4695727514129, 653.7613964190098, 680.238436066044, 706.5743115072203, 732.7899257552679, 758.9785966754375, 785.6434696379192, 812.8711082168279, 839.553349174497, 866.9011367297287, 894.2054559429048, 921.1678480887617, 948.6487736350095, 976.024120936861, 1003.4304518133558, 1030.6511208169543, 1057.7309204497303, 1083.8729730421505, 1109.3501422693555, 1134.326200102009, 1158.2718044166031, 1181.3852965346805, 1204.500073616022, 1226.6483122947982, 1248.3195182206105, 1269.6568148218887, 1290.843160691352, 1311.725361718785, 1332.525905214397, 1353.3506638975377, 1371.8369518587913]","[4.1870985, 4.1853261, 4.1836724, 4.1822944, 4.1811919, 4.1799316, 4.1788292, 4.1781597, 4.1770573, 4.1762695, 4.1755214, 4.1746945, 4.1738286, 4.173198200000001, 4.172450100000001, 4.1717811000000005, 4.171072000000001, 4.1704812, 4.1696939, 4.1691818, 4.1686306, 4.1678824, 4.1674495, 4.1668983, 4.166347, 4.1658745, 4.165362399999999, 4.1649294, 4.1643386, 4.1638660000000005, 4.1633935, 4.162921, 4.1624484, 4.1621728, 4.1615825, 4.161149, 4.1607947, 4.1603618, 4.1600075, 4.1596527000000005, 4.159180200000001, 4.1588259, 4.1583142, 4.1581173, 4.1577234, 4.1572905, 4.1569753, 4.1567392, 4.1562667, 4.1560698, 4.1557155, 4.155203299999999, 4.154967299999999, 4.154770399999999, 4.1542583, 4.1540222, 4.1537466, 4.1535497, 4.1530771, 4.1528802, 4.1526437000000005, 4.1523681, 4.1519351, 4.1517777, 4.1515412000000005, 4.1512265, 4.15099, 4.1506753, 4.150557, 4.1502028, 4.149966200000001, 4.1496906000000005, 4.149493700000001, 4.149257700000001, 4.1490998, 4.1489029, 4.1486669, 4.1482730000000005, 4.148115600000001, 4.1479583, 4.147682700000001, 4.1473279000000005, 4.1472888, 4.147013200000001, 4.1467767, 4.1464620000000005, 4.1462255, 4.1461072, 4.1459107, 4.145752900000001, 4.1454773000000005, 4.1453199, 4.1450834, 4.1449261, 4.1447291, 4.1444535, 4.1443748, 4.144059700000001, 4.1438627, 4.1437449, 4.1435871, 4.1433511, 4.1431937, 4.1431937, 4.1428785, 4.1426425, 4.1425633, 4.142405999999999, 4.142130399999999, 4.1422091, 4.1417761, 4.141618299999999, 4.1415792, 4.1414218, 4.141224899999999, 4.1409883, 4.1407914, 4.1406341, 4.1406341]",2025.810357246094
413,0.5,2,25,"[0.0, 26.850473223028473, 57.523235282603764, 86.94773178607727, 115.40376614202535, 142.49775732601927, 169.13678033780457, 195.8792469278934, 225.27470416780835, 260.51470884250733, 301.5092145243611, 347.79421217308885, 391.7624077133019, 432.63507522534934, 470.3102312696471, 505.4841714642453, 538.2482729852895, 569.2440873406058, 599.2296072937986, 627.6695812687124, 655.344566073147, 682.1793002155916, 708.5465842568692, 734.7022795802538, 760.9150109130501, 787.1940231531164, 813.8260986646458, 840.0082376797131, 866.7284782146021, 893.3827895947627, 920.2545882031691, 946.9506817350589, 974.0491174882757, 1001.1733867219436, 1028.4108627043884, 1055.3068909777137, 1081.783058047945, 1107.258197792632, 1131.8276622241137, 1155.9362214371413, 1179.2702793412898, 1201.7875392997591, 1224.1280272493577, 1245.9790154961972, 1267.7037233287724, 1288.9537581591474, 1309.8563814107367, 1330.8235159090693, 1351.8888710876267, 1371.7824823095025]","[4.1870589, 4.1851687, 4.1836724, 4.1823339, 4.181231, 4.180049899999999, 4.1789865, 4.1781597, 4.1771755, 4.1764274, 4.1755214, 4.1747341, 4.173986, 4.1731591, 4.172292700000001, 4.1717415, 4.1711507, 4.170363399999999, 4.1698513, 4.1691818, 4.168512799999999, 4.1680007, 4.1674099, 4.1668587, 4.166347, 4.1658745, 4.1654019, 4.1649685, 4.1644568, 4.1638660000000005, 4.1633544, 4.1629605000000005, 4.162606200000001, 4.1621728, 4.161661100000001, 4.1612282, 4.1608734, 4.1603618, 4.1601253, 4.1596527000000005, 4.1591411, 4.1587868, 4.1584716, 4.1579599, 4.1576447, 4.1572905, 4.1570148, 4.156621, 4.1563058, 4.155872799999999, 4.1557546, 4.1553216, 4.1550064, 4.1546917, 4.1542583, 4.1539826, 4.1537466, 4.1534314, 4.1531162, 4.1528802, 4.1524076, 4.1522503, 4.1519351, 4.1517777, 4.1515021, 4.1511474, 4.1508718, 4.1506357000000005, 4.1504388, 4.150163200000001, 4.1498876000000005, 4.1496511, 4.1492968, 4.149179, 4.1488242, 4.148588200000001, 4.1483517, 4.1480761, 4.1480761, 4.1477218, 4.147603500000001, 4.147210100000001, 4.1470919, 4.1468163, 4.146540600000001, 4.1464224000000005, 4.1463041, 4.1459894, 4.1457138, 4.1455956, 4.1454773000000005, 4.1452017, 4.1449656, 4.144847400000001, 4.1445322, 4.1442962, 4.1441779, 4.1439023, 4.1437054, 4.1436663000000005, 4.1433511, 4.1432328, 4.1430755, 4.1429572, 4.1427603, 4.1425242, 4.1424847, 4.1422486, 4.142090799999999, 4.1418943, 4.1417365, 4.1415396, 4.1413426, 4.141264, 4.1411462, 4.1409492, 4.1408706, 4.140555399999999, 4.1405945]",2024.432084772136
414,0.5,2,25,"[0.0, 28.548735082550536, 58.87425297530041, 88.9162967419499, 117.50452308660425, 144.62581577310556, 171.2005902759924, 198.30394889124807, 227.54500864892287, 262.1721375526525, 303.841699979197, 349.15678542376696, 394.0422162493854, 434.128929412922, 472.221918991, 507.841433831885, 540.4934045124985, 571.5675578939122, 601.5933672154779, 629.7956818860803, 657.3742674386226, 684.5107193360025, 710.6173464337112, 736.9598013249818, 763.5270141209153, 789.8046758214482, 816.3730156858753, 843.2814603699455, 870.1005908891291, 896.8365166808658, 923.949392394853, 951.0124236598015, 978.208602265823, 1005.6452640020386, 1033.084009111256, 1060.1979328982632, 1086.6096195515593, 1111.892251852815, 1136.8192528268532, 1160.779589601869, 1184.3783973769202, 1206.9586848693716, 1229.2123386272729, 1250.5435765594207, 1271.782146545951, 1292.7049542500215, 1313.282891975871, 1333.7563392112975, 1354.3787958421153, 1371.9071530126278]","[4.1870589, 4.1851296, 4.1836333, 4.1822548, 4.1810737, 4.180010299999999, 4.1788292, 4.1780024, 4.176939, 4.1761122, 4.1752458, 4.1745768, 4.1737494, 4.1730409, 4.1723323, 4.171505000000001, 4.1709538, 4.170363399999999, 4.1696939, 4.1690245, 4.168512799999999, 4.1678038, 4.1672525, 4.1667404, 4.1662288, 4.1656775, 4.165205, 4.1646929, 4.1641026, 4.1636691, 4.1633148, 4.1627636, 4.162291000000001, 4.1618972, 4.1614246, 4.1608343, 4.1605978, 4.1600862, 4.1597319, 4.1592984, 4.1589837, 4.1586289, 4.1582355, 4.1578021000000005, 4.1575661, 4.157053899999999, 4.1566997, 4.156424, 4.1560698, 4.1557155, 4.155400299999999, 4.1548882, 4.1546917, 4.1543765, 4.1541009, 4.153707, 4.1533527, 4.1532741, 4.1529193, 4.152565, 4.1524076, 4.1520925, 4.1516595, 4.1515808, 4.1512656, 4.1508327000000005, 4.1506357000000005, 4.1503601, 4.150123600000001, 4.1497693, 4.1495724, 4.1494546, 4.149218100000001, 4.1487455, 4.148588200000001, 4.1484308, 4.148037, 4.147918700000001, 4.147643100000001, 4.147485700000001, 4.147210100000001, 4.147013200000001, 4.146698000000001, 4.1465797, 4.1462650000000005, 4.146028500000001, 4.1458712, 4.145556, 4.1453199, 4.1452017, 4.145004699999999, 4.144847400000001, 4.1445322, 4.1444144, 4.1442962, 4.144059700000001, 4.143783999999999, 4.1436663000000005, 4.1434298, 4.1433511, 4.1431146, 4.1429968, 4.1427603, 4.1425633, 4.1422486, 4.14217, 4.1420517, 4.1419334, 4.1415396, 4.1415792, 4.1413822, 4.141224899999999, 4.141067, 4.1409097, 4.1407523, 4.1405945, 4.1402011, 4.140279799999999, 4.140043299999999]",2022.370935844184
415,0.5,2,25,"[0.0, 28.75318266936688, 58.74938641439229, 88.82385949294246, 117.47688304533335, 144.73788972712043, 171.65516799327565, 198.52387162337885, 228.16813973245684, 262.8245221112051, 304.2614676375669, 349.62735536894667, 394.21429622118495, 435.6539418531866, 473.79493349681485, 509.0378841259614, 542.3446412966348, 573.4779152640317, 603.1746452896559, 631.8031390495441, 659.4866714680202, 686.2321488583684, 712.7711931895165, 739.1737263072182, 765.4998707291975, 791.9061964217067, 818.760641864468, 845.5330498049148, 872.1876797929704, 898.9663084127612, 926.1780208064865, 953.0320158455206, 980.4045091877983, 1007.9337736105895, 1035.355756303363, 1062.5525396375308, 1088.6687383460148, 1114.1275128816228, 1139.3967751106795, 1163.226338231286, 1186.6787688687896, 1209.3017816183958, 1231.8751084863118, 1253.5055436342088, 1274.7204324456193, 1295.988508694225, 1316.8577185335398, 1337.5973966464, 1358.0922547796229, 1378.946616447415]","[4.186901600000001, 4.1848145, 4.1833181, 4.1820188, 4.1807981, 4.179577399999999, 4.1785932, 4.1776481, 4.176703, 4.1757183, 4.1751671, 4.1741042, 4.173395200000001, 4.1727653, 4.1718597, 4.1713476, 4.170599500000001, 4.1699696, 4.1693788, 4.1687489, 4.1680403, 4.1674886, 4.1670556, 4.1665044, 4.1658349, 4.165362399999999, 4.1649294, 4.1644568, 4.1638269, 4.1633544, 4.1628819, 4.162488, 4.1620154000000005, 4.1615038, 4.1609521, 4.1605587, 4.1602831, 4.1597319, 4.159534900000001, 4.1589837, 4.1585898, 4.1583142, 4.1578021000000005, 4.1576052, 4.157053899999999, 4.1568179, 4.1563454, 4.1560302, 4.1557546, 4.155203299999999, 4.1550851, 4.154730799999999, 4.1543369, 4.1540613, 4.1537466, 4.1533132, 4.1531162, 4.1528406, 4.1524863, 4.1521711, 4.1518955, 4.1515412000000005, 4.1513052, 4.1511474, 4.1506753, 4.1503992, 4.1502419, 4.1500449, 4.1496119, 4.1494546, 4.149179, 4.1489029, 4.1486669, 4.1483517, 4.148155200000001, 4.14784, 4.147643100000001, 4.1474462, 4.147210100000001, 4.1468554, 4.1468554, 4.1465011, 4.1463041, 4.146068100000001, 4.145752900000001, 4.1456742, 4.145359, 4.1452413, 4.1449261, 4.144847400000001, 4.1445718000000005, 4.1443748, 4.144059700000001, 4.1439023, 4.1438236, 4.143548, 4.1432328, 4.1430755, 4.1429968, 4.142839, 4.1424847, 4.142445599999999, 4.14217, 4.142130399999999, 4.1418943, 4.1416578, 4.141460899999999, 4.1413426, 4.141067, 4.1409097, 4.140831, 4.1406341, 4.1404371, 4.1402402, 4.1401615, 4.1400042, 4.1398072, 4.1397285, 4.139492]",2020.708172838542
416,0.5,2,25,"[0.0, 27.69974902998763, 57.91200111873451, 88.37385528017194, 117.30588063028489, 144.88953879390226, 171.80189573339072, 198.8566372386931, 228.22472462931938, 262.5491529819109, 302.61004411399006, 347.80307314674974, 391.6695895680465, 432.9002968329477, 470.8112480147356, 506.03081207541743, 538.8243569503273, 570.1393593558689, 600.0415755735951, 628.6066467457003, 656.2206164197904, 683.4957531811048, 709.915897833481, 736.6832342397536, 763.0386436110116, 789.9642815320688, 816.6309473123893, 843.7514106986223, 870.7709591874127, 897.8136840527354, 924.630224427021, 951.8972754206179, 979.4025986239599, 1006.8114263397613, 1034.4527201050848, 1061.2345273408255, 1087.557347132984, 1113.1541627136464, 1138.2821674754775, 1162.3458836566438, 1185.6708805060423, 1208.6115222535013, 1230.7738497291516, 1252.6451507161207, 1273.940749784146, 1295.0621019056214, 1315.9145351268405, 1336.4857576995898, 1357.3814570238646, 1375.4574555715603]","[4.186743700000001, 4.1847749, 4.1831212, 4.181900499999999, 4.180679799999999, 4.179537799999999, 4.1783962, 4.1774902, 4.1765847, 4.1757579, 4.174931, 4.1739464, 4.1733561, 4.1724896000000005, 4.1717019, 4.1709933, 4.1705208, 4.1697726, 4.1692214, 4.1684337, 4.1679611, 4.1672921, 4.1667013, 4.1661892, 4.165756200000001, 4.1651654, 4.1646142, 4.1642203, 4.1635904, 4.1631966, 4.1627245, 4.1622124, 4.161661100000001, 4.161385500000001, 4.1608734, 4.1605587, 4.1599679, 4.159574, 4.159180200000001, 4.1588259, 4.1583929, 4.157999, 4.1575265, 4.1572509, 4.156857, 4.1565027, 4.1562667, 4.1557155, 4.155400299999999, 4.1551638, 4.1546521, 4.154494799999999, 4.1541009, 4.153825299999999, 4.153471, 4.1531558, 4.1529193, 4.152565, 4.1522503, 4.1519351, 4.1516199, 4.1513839, 4.151068700000001, 4.150754, 4.1506753, 4.1503601, 4.1500449, 4.1497302000000005, 4.1495333, 4.1493754, 4.1488638, 4.1487455, 4.1485095, 4.1481943, 4.1479974, 4.147682700000001, 4.147485700000001, 4.147210100000001, 4.1470919, 4.1468949, 4.1467767, 4.1463041, 4.146068100000001, 4.1459107, 4.145752900000001, 4.1453986, 4.145162600000001, 4.1450443, 4.144847400000001, 4.1445322, 4.1443353, 4.1441779, 4.144059700000001, 4.1438236, 4.1434693, 4.1434298, 4.1431937, 4.1429181, 4.1427212, 4.1425633, 4.142445599999999, 4.1422486, 4.1420121, 4.1418943, 4.141618299999999, 4.1413822, 4.1413426, 4.1411462, 4.141067, 4.1407914, 4.1406341, 4.1404767, 4.140279799999999, 4.1401224, 4.1399646, 4.1397285, 4.1395316, 4.1394134, 4.139256]",2019.026678722601
417,0.5,2,25,"[0.0, 27.12789771149039, 57.49227100358905, 86.95863199812334, 114.88462604443333, 141.95391696019385, 168.13744551805678, 194.7544398435722, 223.80246819520573, 257.4287570013846, 297.3092964496442, 342.0206740268469, 386.0166829453718, 427.0836112573735, 464.8771082610348, 500.3055649687783, 533.3401088035884, 564.7776318679894, 594.9093301966493, 624.0188848362898, 651.9256137402625, 679.1502125234525, 705.4555511130508, 732.0106470420623, 758.3956247242912, 785.1615127693013, 811.5432006669656, 838.1019283235861, 865.056454377307, 891.8251299864331, 918.775222298989, 945.2657350849839, 972.5777704557371, 999.9640902587381, 1026.9798347235428, 1053.8405904121214, 1080.4473628047203, 1105.8939117689997, 1130.8814573932736, 1155.141856055085, 1178.8505933839974, 1201.7991343293343, 1224.0464191401124, 1245.9587785309145, 1267.5388837118394, 1289.017084836089, 1310.0165842653887, 1330.6327004360028, 1351.722806726918, 1372.0414471380618]","[4.186980200000001, 4.1850901, 4.1835151, 4.182137, 4.1808767, 4.179774299999999, 4.1787896, 4.1778841, 4.1768999, 4.1760731, 4.1751671, 4.1746159, 4.1735921000000005, 4.1728835, 4.172292700000001, 4.1714659, 4.1708751, 4.1701269, 4.169497, 4.1689849, 4.1683946, 4.1678433, 4.1672525, 4.1667013, 4.1661105, 4.1655989, 4.1651263, 4.1645355, 4.164181200000001, 4.1637087, 4.163275700000001, 4.1628032, 4.1623697, 4.161936799999999, 4.1614246, 4.1610703, 4.1605587, 4.1602039, 4.159771, 4.1594167, 4.1589837, 4.1586289, 4.158274700000001, 4.157999, 4.1576052, 4.1571326, 4.1568966, 4.1565027, 4.1563454, 4.1558332, 4.155400299999999, 4.155203299999999, 4.1549277, 4.154573399999999, 4.1541796, 4.153904, 4.1537466, 4.1533132, 4.1531954, 4.1526833, 4.1524472, 4.1522107, 4.1518955, 4.1516199, 4.1512656, 4.1510296, 4.1508718, 4.1504784, 4.1503992, 4.150123600000001, 4.1497302000000005, 4.1495724, 4.1493363, 4.149060700000001, 4.1488242, 4.148548600000001, 4.148312600000001, 4.1480761, 4.1477613, 4.147603500000001, 4.1475644, 4.1470523, 4.1469345, 4.1467767, 4.1465797, 4.146343700000001, 4.1461468, 4.1459107, 4.1456742, 4.1456347, 4.145359, 4.1450443, 4.145004699999999, 4.1447687, 4.1444931, 4.1442566, 4.144099199999999, 4.143981, 4.1437449, 4.143548, 4.143311499999999, 4.1431937, 4.1431146, 4.142839, 4.1426425, 4.142405999999999, 4.1422877, 4.142090799999999, 4.141973, 4.1417761, 4.1417365, 4.141500499999999, 4.1413035, 4.1411462, 4.1409492, 4.1408706, 4.1407127, 4.140515799999999, 4.1403584]",2020.381125813532
418,0.5,2,25,"[0.0, 26.74870197236504, 56.911445734447, 86.95208017852184, 115.33715288517584, 142.51410739963188, 169.08960266994075, 195.8531508120696, 224.96781163589515, 258.9017968694894, 299.89169603081456, 345.2144062269833, 389.23526775147474, 430.6407767332218, 468.4692370468459, 503.93857494805405, 536.4654502984097, 567.3564333966285, 596.8283234161074, 624.973986464973, 652.0388913120871, 678.9173551281635, 705.0608831897976, 731.0226743146138, 757.327587921515, 783.4931800379607, 810.1863254168443, 836.4647532794115, 863.2468890036885, 889.8909672640536, 916.6722343200474, 943.6733578443163, 970.7030151749202, 998.1028714386077, 1025.2542549350833, 1052.0501680787072, 1078.7823892058768, 1104.7857812607217, 1129.7647465640312, 1154.2892412757242, 1177.7105620796056, 1200.918537092201, 1223.227478859727, 1245.2469551177783, 1266.4929694489913, 1287.5422884576146, 1308.1958200900215, 1328.904484795852, 1349.5081795229817, 1368.3011976890061]","[4.186901600000001, 4.1850114000000005, 4.1835938, 4.1820579, 4.180955399999999, 4.1796956, 4.178632299999999, 4.1776872, 4.1768603, 4.1758761, 4.1752458, 4.1743402000000005, 4.1735921000000005, 4.1728835, 4.172174500000001, 4.171544600000001, 4.1707177, 4.1701665, 4.169418299999999, 4.1687884, 4.168355, 4.1676068, 4.1671343, 4.1665044, 4.1659927, 4.1655202000000005, 4.1648898, 4.1644964, 4.1640239, 4.1634331, 4.1629605000000005, 4.1625667, 4.1621337, 4.1617002, 4.1612282, 4.1608734, 4.160440400000001, 4.1600862, 4.1596527000000005, 4.1591411, 4.1587081, 4.1583533, 4.157999, 4.1578417000000005, 4.1572509, 4.1568966, 4.156621, 4.1563058, 4.1557941, 4.1555576, 4.155046, 4.154770399999999, 4.1546917, 4.1541009, 4.1538644, 4.1537466, 4.1533527, 4.1529193, 4.1527619, 4.1524076, 4.1520534, 4.1518564, 4.1516199, 4.1512265, 4.151068700000001, 4.1508327000000005, 4.1504784, 4.150123600000001, 4.149966200000001, 4.1496511, 4.149493700000001, 4.149021100000001, 4.148982, 4.1488638, 4.148391200000001, 4.1481943, 4.1479974, 4.1477613, 4.1475248, 4.147210100000001, 4.147131, 4.1467767, 4.146540600000001, 4.1464620000000005, 4.1461864, 4.1459498, 4.1458712, 4.1454773000000005, 4.1452017, 4.145123, 4.1449656, 4.14469, 4.1444931, 4.1444144, 4.1441779, 4.1439419, 4.1436663000000005, 4.1435084, 4.1433907, 4.1431146, 4.1430755, 4.1427212, 4.1426425, 4.1424847, 4.1422877, 4.1420121, 4.1419334, 4.1417365, 4.1415792, 4.141500499999999, 4.1413035, 4.141185299999999, 4.1410279, 4.1407914, 4.1406341, 4.140555399999999, 4.1403189, 4.1401615, 4.1399646]",2019.145134545356
419,0.5,2,25,"[0.0, 29.25603461063031, 59.68318541798919, 89.79298955559926, 118.19700985039901, 145.3272427879583, 171.8490364451771, 198.09493169540303, 227.78174624461627, 261.77258491865894, 302.6834129474754, 347.38525320789586, 391.4461696919509, 432.99655150266847, 471.1030165614949, 506.1883011124504, 538.9436401194819, 570.323311696808, 599.9469898592084, 628.2507868757225, 655.8235807041144, 682.4317505482163, 708.9615410067612, 735.1430103493736, 761.3473007037979, 788.2150317890597, 814.502146882107, 841.4764137981302, 868.0153207252412, 894.7325695914034, 921.9885111348968, 948.7603785963469, 976.326877307498, 1003.4797458716899, 1030.6412336171966, 1057.3618855469904, 1083.3703696753296, 1108.3191446207907, 1133.0157619726674, 1156.7563546660654, 1180.0153380159195, 1202.6078615718352, 1224.7930762335163, 1246.628138076935, 1267.474583130615, 1288.7394454790083, 1309.5250931634446, 1329.9982954976826, 1350.6918543576244, 1368.2193801190188]","[4.186901600000001, 4.1850505, 4.1833181, 4.1820188, 4.180719399999999, 4.179656, 4.178514, 4.1776085, 4.1766634, 4.1757975, 4.1750493, 4.1742616, 4.173395200000001, 4.172725700000001, 4.172214, 4.1711903, 4.170599500000001, 4.16993, 4.1693788, 4.1686306, 4.1680403, 4.1676068, 4.1668983, 4.1663074, 4.1659136, 4.1652837, 4.1648898, 4.1643782, 4.1639056000000005, 4.1634331, 4.1630001000000005, 4.1624093, 4.161936799999999, 4.1615825, 4.1610703, 4.1606765, 4.1602435, 4.1596923, 4.1592984, 4.1589441, 4.1586289, 4.1581564, 4.1578417000000005, 4.1573691, 4.157053899999999, 4.1567392, 4.1563454, 4.1559515, 4.1557155, 4.155282, 4.155046, 4.1546125, 4.1543369, 4.153904, 4.1537466, 4.1534314, 4.1530771, 4.1528406, 4.1525259, 4.1522894, 4.1520138, 4.1516595, 4.1513443, 4.1511083, 4.1507931000000005, 4.1505961000000005, 4.1500845, 4.149966200000001, 4.1497302000000005, 4.1493363, 4.149060700000001, 4.149021100000001, 4.1487064, 4.1485095, 4.1482730000000005, 4.1478004, 4.147682700000001, 4.147407100000001, 4.1470919, 4.147131, 4.1468163, 4.1465797, 4.1463041, 4.146068100000001, 4.1458712, 4.1455956, 4.1454382, 4.1452804, 4.1449656, 4.1448865, 4.1446109, 4.1443353, 4.1442962, 4.143981, 4.1436267, 4.1435871, 4.1432724, 4.1432724, 4.1429968, 4.1427999, 4.1426029, 4.142405999999999, 4.1422877, 4.14217, 4.1418943, 4.1416974, 4.1416578, 4.1414218, 4.141224899999999, 4.141067, 4.1407914, 4.1405945, 4.140555399999999, 4.140398, 4.1403189, 4.1399646, 4.1399646, 4.139846299999999, 4.139610299999999]",2017.796090405545
420,0.5,2,25,"[0.0, 26.9016640812319, 56.926959470440636, 87.54674474317136, 116.16430965714761, 143.55976018413725, 170.2824246161461, 197.20283262504591, 226.3707684379795, 260.24648254280254, 301.3545716906597, 345.7208994355187, 390.42630445581227, 431.21075987138414, 469.5478655838164, 504.73092476621986, 537.7442766379131, 569.2949337390387, 599.1605131659521, 627.5213379408056, 654.9420418689431, 681.8724696702627, 708.1235414165335, 734.7068311440121, 760.8979087506318, 787.4927810558534, 814.048830511854, 840.9984762623092, 867.3380349395836, 894.3532646199017, 921.1314820310738, 948.3127952795253, 975.6504873254003, 1002.645933365982, 1030.0233643117679, 1056.8548345873503, 1083.0041017297108, 1108.7814627690243, 1133.665319632297, 1157.6399685282263, 1181.107138724894, 1203.7076950137603, 1226.1505362975379, 1247.9204287745986, 1269.2589481431382, 1290.4507264371482, 1311.2882734533307, 1331.9835970180843, 1352.5134632312697, 1371.7386899940993]","[4.1867046000000006, 4.1847358, 4.1831212, 4.1817036, 4.180443799999999, 4.1792622, 4.178435299999999, 4.177293799999999, 4.1762695, 4.1754427000000005, 4.1746554, 4.173867700000001, 4.1730013, 4.1723714, 4.1714659, 4.1708751, 4.1702452, 4.1694574, 4.1689849, 4.168355, 4.1676855, 4.1671343, 4.1665044, 4.1659532, 4.1654806, 4.164850700000001, 4.164417299999999, 4.1637874, 4.1633148, 4.1628819, 4.162330600000001, 4.1618972, 4.1614246, 4.161149, 4.1604009, 4.1601253, 4.1596923, 4.1592984, 4.1588655, 4.1584716, 4.1580777, 4.1578021000000005, 4.1572509, 4.1568966, 4.1564636, 4.1561875, 4.1557546, 4.1553607, 4.1550064, 4.154730799999999, 4.1544156, 4.1541796, 4.153628299999999, 4.153471, 4.1531162, 4.1529193, 4.1524863, 4.1520534, 4.1519747, 4.1515412000000005, 4.1511869, 4.15099, 4.150754, 4.1504784, 4.150163200000001, 4.1497693, 4.1495724, 4.1493363, 4.149060700000001, 4.1487851, 4.1484699, 4.1482730000000005, 4.148155200000001, 4.147643100000001, 4.1475644, 4.1472888, 4.147013200000001, 4.1467767, 4.1464620000000005, 4.1463041, 4.146028500000001, 4.1458316, 4.1456742, 4.1454382, 4.1450443, 4.1450443, 4.1447687, 4.1444931, 4.1442566, 4.1441388, 4.1438627, 4.1436663000000005, 4.1435084, 4.1432724, 4.1429572, 4.1429572, 4.1427212, 4.1424847, 4.1422877, 4.1420121, 4.1418943, 4.1417365, 4.141460899999999, 4.1414218, 4.141264, 4.1411066, 4.140831, 4.1406341, 4.140398, 4.140279799999999, 4.1401615, 4.140043299999999, 4.139689, 4.1395707, 4.139492, 4.1392951, 4.1390591, 4.1390195, 4.1388621]",2014.8599840736224
421,0.5,2,25,"[0.0, 26.062289800001395, 56.30367797880183, 86.32531026029687, 114.9100510491482, 141.80016433508598, 168.43077499845072, 194.81927396371196, 223.58645049082173, 256.588257581718, 296.249994931441, 340.4560622622923, 385.1754056874217, 426.2819674344443, 465.0726557949433, 500.82086514363647, 534.030276834251, 565.4467129501681, 595.6312865403816, 624.4819803559792, 652.1754994426556, 679.3865069488795, 705.8978071070185, 732.2315559022727, 758.5082586824992, 785.1317520042714, 812.0207127956908, 838.5371852700307, 865.522493363708, 892.4217067322686, 919.4442236542723, 946.1699070642421, 973.6039592153991, 1001.1148711571461, 1028.2855539622224, 1055.4092108364225, 1081.685604388421, 1107.282425621946, 1131.7848893358573, 1156.2444395810464, 1179.462478562433, 1202.1964343397367, 1224.4257131972813, 1246.2052383029595, 1267.6505069817529, 1288.5772741273515, 1309.6105143494265, 1330.3688127567375, 1350.8042048694201, 1371.7879852899175]","[4.1865468, 4.1845388, 4.1828852, 4.181624899999999, 4.1805224, 4.1792622, 4.178199299999999, 4.1773329, 4.1764274, 4.1753249, 4.1746945, 4.1737103, 4.172922600000001, 4.172214, 4.1714659, 4.1707964, 4.1702452, 4.1695366, 4.1689062, 4.1681976, 4.1676464, 4.1669769, 4.166544, 4.1657958, 4.1654019, 4.164772, 4.1642995, 4.1638660000000005, 4.163275700000001, 4.1627636, 4.162291000000001, 4.1618972, 4.161346, 4.1608343, 4.160480000000001, 4.1599283, 4.1596136, 4.1591015, 4.1588655, 4.1585112, 4.1580386, 4.1576447, 4.1574082, 4.1569357, 4.1565027, 4.156148399999999, 4.1559515, 4.155400299999999, 4.1551638, 4.1548882, 4.1545339, 4.15414, 4.153825299999999, 4.1535101, 4.1531162, 4.1529193, 4.1523681, 4.1522894, 4.1518955, 4.1516199, 4.1513052, 4.15099, 4.1508327000000005, 4.1504784, 4.1502814, 4.1500449, 4.1495333, 4.1493363, 4.1491394, 4.1489425, 4.148588200000001, 4.1482339, 4.1479974, 4.1477613, 4.1475248, 4.1473279000000005, 4.147013200000001, 4.1468163, 4.146540600000001, 4.1463041, 4.1461864, 4.145752900000001, 4.1456347, 4.1454773000000005, 4.1452017, 4.1449656, 4.1448078, 4.1444535, 4.1442566, 4.1441779, 4.1439419, 4.1437054, 4.1434298, 4.1432328, 4.1430359, 4.1429572, 4.1427212, 4.142445599999999, 4.142405999999999, 4.1420121, 4.1420121, 4.1416974, 4.141460899999999, 4.1414218, 4.1411066, 4.1411462, 4.1409097, 4.1406736, 4.1404767, 4.140279799999999, 4.1399646, 4.1399255, 4.139846299999999, 4.1395316, 4.1395316, 4.1391773, 4.1390591, 4.1390982, 4.1388621]",2014.2315517168508
