Repository: jackybrons/drc-imoe

# Datasets

This project contains standardized multi-condition, multi-chemistry datasets for degradation forecasting of retired lithium-ion batteries in second-life applications. All official preprocessed data is stored under `datasets/processed/`.

---

## 1. Directory Structure

```text
datasets/
├── processed/              # Official preprocessed-data root used by training and evaluation
│   ├── UL-NCA/             # UL laboratory NCA cell data (66 cells)
│   ├── UL-NCM/             # UL laboratory NCM cell data (55 cells)
│   ├── UL-NCMNCA/          # UL laboratory mixed-chemistry cell data (9 cells)

File: datasets/processed/UL-NCMNCA/CY25-05_2-#2.csv (part 30 of 60)
Cycle,Charge_Current,Discharge_Current,Temperature,Capacity_Increment,Relaxation_Voltage,Discharge_Capacity
472,0.5,2,25,"[0.0, 24.747227933491473, 53.849181448906705, 83.37090167458925, 112.3500836268104, 139.81856552426106, 166.93180597996908, 193.27161326385416, 219.6301109529784, 248.24865923059625, 281.5096969384822, 320.25033433042586, 362.4636460645669, 404.16342029838006, 443.12555756337144, 479.77602499492104, 513.1590251773084, 544.9810223933843, 575.2213143285674, 603.7402723978549, 631.6434215487276, 658.6141636930357, 684.6115295558443, 710.628293986574, 736.3735979205068, 762.1600936938466, 788.3820794311813, 814.302702015506, 840.3048480277452, 866.8580112654525, 893.1992551667562, 919.794181650807, 946.1366012250666, 973.1884777087452, 999.6344364955079, 1025.9707947103595, 1051.9593034030843, 1076.8077262703578, 1101.6413668459018, 1125.326872778602, 1148.8000269300842, 1171.539578954638, 1193.6165762923602, 1215.7962664126537, 1237.18998976476, 1258.3094422209558, 1279.3333127760823, 1299.9450527516299, 1320.73663893769, 1340.380486508178]","[4.185247400000001, 4.1832395, 4.181624899999999, 4.1801682, 4.1789865, 4.1778054, 4.1767421, 4.1757975, 4.1748128, 4.1739464, 4.1731195, 4.172411, 4.1714659, 4.1706781, 4.1700878, 4.1693001, 4.1685519, 4.1678038, 4.1672921, 4.1666226, 4.1659532, 4.165441, 4.1650081, 4.1642599, 4.1637087, 4.1630788, 4.1626453, 4.1621728, 4.1617794, 4.1610703, 4.1605978, 4.1601648, 4.159771, 4.1592197, 4.1587081, 4.1583533, 4.1578417000000005, 4.1574874, 4.157053899999999, 4.156621, 4.156148399999999, 4.1557546, 4.1555185, 4.1549277, 4.1546917, 4.1543765, 4.153904, 4.1535888, 4.1531954, 4.1527619, 4.1525259, 4.1522503, 4.1518564, 4.1514235, 4.1511083, 4.1508327000000005, 4.1505961000000005, 4.1500845, 4.149966200000001, 4.1496511, 4.149257700000001, 4.149060700000001, 4.1487455, 4.148391200000001, 4.1480761, 4.1477613, 4.147485700000001, 4.1473675000000005, 4.1471705000000005, 4.1467767, 4.1465011, 4.1461468, 4.1459894, 4.145752900000001, 4.1454382, 4.145123, 4.1449261, 4.1446109, 4.1441779, 4.1441388, 4.1438627, 4.1436663000000005, 4.143311499999999, 4.1431937, 4.1430755, 4.1426816, 4.1424847, 4.142366399999999, 4.142130399999999, 4.1419334, 4.141618299999999, 4.1414218, 4.141224899999999, 4.1409492, 4.140831, 4.1404767, 4.1403584, 4.140043299999999, 4.1398859, 4.1397676, 4.1394529, 4.1393347, 4.1391773, 4.1389017, 4.138704799999999, 4.1386652, 4.1383896, 4.1382713, 4.1379957, 4.137917, 4.1376414, 4.1373658, 4.1374445, 4.1370902, 4.1368933, 4.1366963, 4.1366963, 4.1364603, 4.1363025]",1972.353291168348
473,0.5,2,25,"[0.0, 24.528843548445394, 53.26912148952263, 82.58376846928635, 111.99830418538662, 139.71148674439925, 166.720059427986, 192.72603513017796, 219.1860378368593, 247.96192185865917, 281.0209880712962, 319.432241347689, 362.3109026810978, 403.4064060716735, 442.3420472533468, 478.6957126399103, 512.3303395864823, 544.3076565009445, 574.2307605641212, 603.0873793126048, 631.0649166487578, 658.0507153031119, 684.2189320108841, 710.1281745778242, 735.7858148586082, 761.7130916391458, 787.8204541638366, 813.7415756408128, 839.9415199604408, 866.2499870948947, 892.4858246834004, 918.8047706954807, 945.8038591265444, 972.3555598670702, 999.1235567614611, 1025.502936497942, 1051.4764493390035, 1076.4392063973758, 1101.2235458355453, 1124.9707913740606, 1148.4465963035263, 1171.3973662766962, 1193.8072809411583, 1215.6486442609196, 1237.1846680115248, 1258.3402785611338, 1279.5120349783008, 1300.0842738286108, 1320.9677750868038, 1340.2241545522743]","[4.1850114000000005, 4.1828456, 4.1813493, 4.1798925, 4.1786718, 4.177529799999999, 4.1763487, 4.1754823, 4.1744585, 4.173553, 4.1726866000000005, 4.1718988, 4.1709538, 4.1702847, 4.1696153, 4.1687489, 4.168158099999999, 4.1676068, 4.1668587, 4.1661892, 4.165638, 4.1648898, 4.1643782, 4.1639447, 4.1631966, 4.1627245, 4.1621728, 4.161661100000001, 4.1611886, 4.160755600000001, 4.1600862, 4.1597319, 4.1592593, 4.1587868, 4.1583142, 4.1578808, 4.1574478, 4.157093499999999, 4.156621, 4.156148399999999, 4.1557546, 4.155242899999999, 4.1548095, 4.1544156, 4.1542192, 4.1537466, 4.1533918, 4.1529193, 4.1526437000000005, 4.1522503, 4.152132, 4.1515021, 4.1512265, 4.1508718, 4.1505175, 4.150163200000001, 4.1499271, 4.1496511, 4.149257700000001, 4.1489029, 4.1486273, 4.1481943, 4.1479974, 4.1477613, 4.147603500000001, 4.1471705000000005, 4.1468949, 4.1465797, 4.1462650000000005, 4.146068100000001, 4.145792500000001, 4.1454382, 4.1452413, 4.1450443, 4.14469, 4.1444931, 4.1442566, 4.1439419, 4.1436663000000005, 4.143311499999999, 4.1431146, 4.1429968, 4.1427603, 4.1426029, 4.1422091, 4.141973, 4.1415792, 4.141500499999999, 4.1413035, 4.1410279, 4.1409097, 4.1405945, 4.140398, 4.140279799999999, 4.1399646, 4.1399646, 4.1395316, 4.139374299999999, 4.1391377, 4.1390195, 4.138704799999999, 4.1384683, 4.1384683, 4.1382713, 4.1378779, 4.1378384, 4.1377988, 4.1374054, 4.1372871, 4.1370902, 4.1368542, 4.136775, 4.1364603, 4.1363025, 4.1362634, 4.136106, 4.1358299, 4.1357121, 4.1354756]",1970.251032853191
474,0.5,2,25,"[0.0, 27.120691188585596, 55.7817045327661, 85.34970412191095, 114.32386434565157, 142.73302504320944, 169.3875655642244, 195.62055675102008, 221.69555285076135, 250.5009903678629, 283.6052314093216, 322.3587595494388, 364.36010849750767, 406.29486770024664, 445.06943021567986, 480.7754486037685, 515.0211177249058, 546.8119373322576, 576.6539517533133, 605.888348953421, 633.7229719105836, 660.6102062687687, 687.1500779207319, 712.8892303955873, 738.7199697484482, 764.5909572429958, 790.6014687881417, 816.686475293376, 843.1870045516483, 869.6290164272617, 896.0967602685215, 922.5244728753511, 949.1620644271551, 975.8992667991332, 1002.7786858578082, 1029.0718848085119, 1054.8704623461306, 1080.2804481320718, 1104.7588999707814, 1128.6251128503352, 1151.8288311571305, 1174.7166419638413, 1196.9348502310525, 1218.7499736527434, 1240.3270075583464, 1261.5063008104482, 1282.572790651799, 1303.0580674110747, 1323.9919960591512, 1343.6342660432254]","[4.1851296, 4.1831608000000005, 4.181428, 4.180089499999999, 4.1787896, 4.177569399999999, 4.1766634, 4.1754823, 4.1748128, 4.173789, 4.1728835, 4.172056700000001, 4.1711507, 4.170599500000001, 4.1697726, 4.1689849, 4.1683159, 4.1676855, 4.1670556, 4.1663074, 4.1657166, 4.1651654, 4.1647325, 4.1640239, 4.163275700000001, 4.1629605000000005, 4.1624093, 4.1617794, 4.1612673, 4.1607947, 4.1604009, 4.1598892, 4.1594558, 4.1589046000000005, 4.1585112, 4.1579599, 4.1575265, 4.157093499999999, 4.156778299999999, 4.1563454, 4.1559911, 4.1554399, 4.1550851, 4.154730799999999, 4.1543369, 4.1539826, 4.1535888, 4.1531558, 4.1528406, 4.1524863, 4.1520925, 4.1518168, 4.1514626, 4.1513052, 4.1508327000000005, 4.150557, 4.150123600000001, 4.149966200000001, 4.1494546, 4.149179, 4.148982, 4.148548600000001, 4.1482730000000005, 4.1479583, 4.1477613, 4.1472888, 4.1470919, 4.1467767, 4.1464620000000005, 4.1461864, 4.146068100000001, 4.145752900000001, 4.1454382, 4.1452017, 4.1448078, 4.1447291, 4.1444144, 4.144099199999999, 4.1437449, 4.1437449, 4.1433907, 4.1433511, 4.1430359, 4.1427603, 4.1425242, 4.1423273, 4.141973, 4.1418943, 4.1415792, 4.1413426, 4.1411462, 4.1409492, 4.1407914, 4.1404767, 4.140279799999999, 4.1401615, 4.1399646, 4.1397285, 4.1394529, 4.139256, 4.1389804, 4.1388621, 4.138704799999999, 4.1385078, 4.1383109, 4.1379957, 4.137917, 4.1377597, 4.1375232, 4.1374445, 4.1370506, 4.1369328, 4.1368146, 4.1366177, 4.1366572, 4.1364207, 4.136106, 4.1360664, 4.1357121]",1970.126460154079
475,0.5,2,25,"[0.0, 26.345067072284337, 55.07734155581795, 84.44188375910147, 113.66332477715645, 141.86621957320324, 168.68340419860925, 194.92141206514333, 221.0712573997938, 249.94828209820537, 282.8719739183978, 321.13708567740474, 363.5550500678459, 405.1282415941834, 444.6874848575671, 480.8438148155138, 514.6237643270792, 546.4825377797463, 576.6217886501215, 605.8048113148134, 633.2746845163947, 660.1472654045467, 686.5628218317804, 712.6125624790059, 738.2817860969508, 764.064709801376, 790.129268050312, 816.2629986229636, 842.4047015346487, 868.7689824177619, 895.4384329962143, 921.6369366723054, 948.634744801705, 975.3432750820991, 1002.0387849003546, 1028.2225901150673, 1053.869371078344, 1079.23744645806, 1103.6888463302328, 1127.6643924322423, 1151.0076241264517, 1173.5991209206993, 1196.0232418190342, 1218.0890461224542, 1239.4464154549185, 1260.3717183788062, 1281.491841934388, 1302.4074718291517, 1323.1806099130974, 1343.8797361566164]","[4.1849718000000005, 4.1831999, 4.1815066, 4.180089499999999, 4.1788292, 4.1777658, 4.176506, 4.175561, 4.1747341, 4.1737103, 4.1730409, 4.1721354, 4.1712294000000005, 4.1704421, 4.1698122, 4.169064, 4.1683946, 4.1676855, 4.1670165, 4.166347, 4.1657166, 4.1651263, 4.1645751, 4.1640239, 4.163511799999999, 4.162921, 4.162291000000001, 4.1618972, 4.161385500000001, 4.1609521, 4.160440400000001, 4.1598496, 4.1594167, 4.1589441, 4.1583533, 4.1580777, 4.1576447, 4.1572118, 4.1566997, 4.1563454, 4.1559119, 4.1555576, 4.1550851, 4.154730799999999, 4.1543765, 4.1540222, 4.153707, 4.1532741, 4.1528802, 4.1524863, 4.1522503, 4.1517777, 4.1515808, 4.1511083, 4.1508718, 4.1503992, 4.150163200000001, 4.1498089, 4.1496119, 4.149179, 4.1489029, 4.1486669, 4.1484699, 4.1481943, 4.147918700000001, 4.147485700000001, 4.1470919, 4.1469345, 4.1465011, 4.1463041, 4.1461072, 4.1459498, 4.1456347, 4.1454382, 4.1450443, 4.1447291, 4.1445718000000005, 4.1441779, 4.143981, 4.1437449, 4.1433907, 4.143311499999999, 4.143154099999999, 4.1427603, 4.1425242, 4.1423273, 4.14217, 4.1418943, 4.1416578, 4.141460899999999, 4.141264, 4.1410279, 4.1407914, 4.1405945, 4.1404767, 4.1401615, 4.1400828, 4.139846299999999, 4.1397285, 4.1394529, 4.1391377, 4.1390591, 4.1388226, 4.1385469, 4.1384683, 4.1382713, 4.1379957, 4.1377988, 4.1376414, 4.1374841, 4.1373262, 4.137129799999999, 4.1369328, 4.1366963, 4.136539, 4.136342, 4.1362634, 4.1360664, 4.1360269]",1969.466866993545
476,0.5,2,25,"[0.0, 26.061378551021505, 54.74348156284117, 84.33478024143767, 113.5584518580655, 141.83770161316113, 168.55015511566904, 194.817274838731, 221.24480478906662, 249.9892098390593, 282.8063082967672, 321.18929870638607, 363.3816902676901, 405.38657249593876, 444.3579028565625, 480.7129601781642, 514.181310536808, 546.3417765363099, 576.3724362250814, 605.3867278858327, 633.2672432686657, 660.0161883087303, 686.3975317499026, 712.1002756020339, 737.9823264575027, 764.0305114808318, 789.5856848313827, 815.4712285302728, 842.1442890183728, 868.4107619645742, 894.8395627818447, 921.1647363934915, 947.8501336783349, 974.7291128412398, 1001.3608095666441, 1027.8235264282305, 1053.3334294265974, 1078.3702651127612, 1102.7761293578665, 1126.4716291444429, 1149.7203344543707, 1172.3215431014105, 1194.3939501232273, 1215.990962884248, 1237.432692524492, 1258.5236490887312, 1279.1574059987345, 1300.041509454949, 1320.7817752684355, 1340.4241373318828]","[4.1850901, 4.1830029, 4.1813889, 4.180049899999999, 4.1787505, 4.1776872, 4.1766634, 4.1756005, 4.1745372000000005, 4.173867700000001, 4.172922600000001, 4.1720958, 4.1713476, 4.1705604, 4.16993, 4.1691427, 4.1683159, 4.1677251, 4.1671343, 4.1664648, 4.1658745, 4.1652446, 4.1646929, 4.1640239, 4.163511799999999, 4.162921, 4.1625276, 4.1618581, 4.1614642, 4.160913, 4.160480000000001, 4.159810500000001, 4.1594954, 4.1591015, 4.1585112, 4.157999, 4.1576838, 4.1572118, 4.156857, 4.156424, 4.1559515, 4.1555576, 4.155242899999999, 4.1548882, 4.154494799999999, 4.1542192, 4.1537857, 4.1532345, 4.1529984, 4.1526833, 4.152329, 4.1518168, 4.1515412000000005, 4.1513443, 4.1509113, 4.1506357000000005, 4.1502814, 4.149966200000001, 4.1497693, 4.149415, 4.149021100000001, 4.1487455, 4.1483517, 4.1481943, 4.1477613, 4.1474462, 4.147407100000001, 4.1469345, 4.146698000000001, 4.1464620000000005, 4.1461468, 4.1458712, 4.1456742, 4.1455956, 4.1450443, 4.1449261, 4.1446109, 4.1443353, 4.1442175, 4.143783999999999, 4.1435871, 4.1434693, 4.143154099999999, 4.1429572, 4.1426816, 4.142405999999999, 4.1422091, 4.1419334, 4.1418548, 4.141460899999999, 4.1413426, 4.141185299999999, 4.1409492, 4.1407914, 4.1404767, 4.1403189, 4.1400828, 4.139846299999999, 4.139610299999999, 4.1394529, 4.1392951, 4.1390982, 4.1389017, 4.1386652, 4.1385865, 4.1384292, 4.1381927, 4.1378384, 4.1377597, 4.1376414, 4.1373262, 4.1372085, 4.137129799999999, 4.1368933, 4.1368542, 4.1365781, 4.136342, 4.1362238, 4.1360664]",1968.976922736004
477,0.5,2,25,"[0.0, 26.572234326872973, 55.474550590986695, 84.77619630758156, 114.01649175457604, 142.01774764202813, 168.84808939777238, 195.1839123536828, 221.17040375279632, 249.87448160071423, 282.97045356075034, 321.1636355373071, 363.05770235645207, 405.1937915877629, 444.0809413847737, 480.30928654380455, 514.0457854590924, 546.0296239608548, 575.9210707654279, 605.1255890278936, 632.5641989886341, 659.8065574395862, 685.9012190443262, 711.7276433864902, 737.4588750525016, 763.4198906373393, 788.9458313726295, 815.0579182724744, 840.814210639184, 867.1994746312316, 893.4309818096874, 919.6980508460595, 946.2269762412282, 972.5881497538062, 999.0498417389019, 1025.1866311967879, 1050.6571444967112, 1075.7995997381465, 1100.4002505189362, 1124.0319084278397, 1147.436747007079, 1170.2182113534998, 1192.358439146591, 1213.9984394614905, 1235.5269619473333, 1256.6588009404948, 1277.3909295314577, 1298.319581865814, 1318.9155916990178, 1336.8584862696662]","[4.1848145, 4.1828456, 4.1812706, 4.179774299999999, 4.178474899999999, 4.1774116, 4.1762695, 4.1752853, 4.1743011, 4.1733561, 4.172647, 4.1716232, 4.1709538, 4.1701665, 4.1694574, 4.1686306, 4.1680403, 4.1673708, 4.1667013, 4.1659532, 4.1654806, 4.1648898, 4.1642995, 4.1636691, 4.1630392, 4.1626453, 4.161936799999999, 4.161661100000001, 4.1609917, 4.1604009, 4.1601648, 4.1594954, 4.1591015, 4.1585503, 4.1580386, 4.1577234, 4.1571722, 4.1566601, 4.1563845, 4.1559119, 4.1555576, 4.1551247, 4.1546521, 4.1543765, 4.153904, 4.153628299999999, 4.1531954, 4.1528406, 4.1524076, 4.1520534, 4.1518955, 4.1516199, 4.1511474, 4.1507144, 4.1503992, 4.1500845, 4.1496119, 4.1495724, 4.149257700000001, 4.1488638, 4.148588200000001, 4.1481943, 4.14784, 4.147682700000001, 4.1474462, 4.1470523, 4.1468949, 4.146343700000001, 4.1461468, 4.1458712, 4.145752900000001, 4.1454382, 4.145162600000001, 4.1448078, 4.1446109, 4.1443353, 4.144099199999999, 4.1439419, 4.1436267, 4.1433511, 4.1430755, 4.142839, 4.1426425, 4.1422877, 4.1420121, 4.1418548, 4.1416578, 4.1415792, 4.1411462, 4.1409883, 4.1407914, 4.140515799999999, 4.1403584, 4.1400828, 4.1399646, 4.139649899999999, 4.139492, 4.139256, 4.1390982, 4.138940799999999, 4.1387439, 4.1384683, 4.1384292, 4.138035299999999, 4.1379957, 4.1377988, 4.1375232, 4.1374054, 4.1370115, 4.1370115, 4.1368542, 4.1366963, 4.1364207, 4.1362634, 4.1360269, 4.1357908, 4.1356726, 4.1357121, 4.135397]",1966.990070158963
478,0.5,2,25,"[0.0, 26.32598240542157, 55.18864580405304, 84.62596213271237, 113.51014055132791, 141.83973724873366, 168.56612945270504, 194.8191340749503, 221.22925453920973, 250.20535035451113, 282.8603753843372, 320.7003849362385, 362.8647958964963, 404.33702161883093, 443.7931559609955, 479.86315597174644, 513.6251535559876, 545.3091180991696, 575.1200898175842, 603.838098061292, 631.3714065481864, 658.0741046893288, 683.7635976626574, 709.5021207680461, 734.5619252763696, 759.9270784589262, 785.144897121014, 811.0998965611768, 837.0119911881675, 862.7280619628361, 889.0954814490246, 914.9701105815564, 941.2973693038302, 967.9301247247802, 994.0988996856104, 1020.1936276817116, 1045.643313167936, 1070.5826929027962, 1094.897021900595, 1118.700177433912, 1142.1114519896064, 1164.909076326509, 1187.361075639732, 1209.886490254411, 1231.378154736933, 1253.0770742756415, 1274.073012322909, 1295.2794070668872, 1316.2748339316997, 1336.8958140757918]","[4.1848145, 4.182805999999999, 4.1811919, 4.1796956, 4.1783962, 4.1773329, 4.1762695, 4.1752853, 4.1743798, 4.173395200000001, 4.1725292000000005, 4.1717415, 4.1709146, 4.1700482, 4.169418299999999, 4.1686306, 4.1679611, 4.1672525, 4.1666226, 4.1660318, 4.1653233, 4.164850700000001, 4.1642599, 4.16363, 4.1630788, 4.162488, 4.1620154000000005, 4.1614246, 4.1608734, 4.1604009, 4.1600466, 4.159534900000001, 4.1589046000000005, 4.158432, 4.1580777, 4.1576447, 4.1571326, 4.156857, 4.156148399999999, 4.1559515, 4.1555972, 4.1550851, 4.154730799999999, 4.1543369, 4.153904, 4.153471, 4.1532741, 4.1528802, 4.1526046, 4.1522107, 4.1517382000000005, 4.1514626, 4.1511474, 4.1506753, 4.1504388, 4.150123600000001, 4.1497693, 4.1494546, 4.149179, 4.1487851, 4.148588200000001, 4.148312600000001, 4.147918700000001, 4.147643100000001, 4.1472888, 4.147013200000001, 4.146698000000001, 4.1464224000000005, 4.1461864, 4.1459107, 4.1456347, 4.1454382, 4.145123, 4.1449656, 4.1445718000000005, 4.1443748, 4.1440206, 4.143981, 4.1436267, 4.1432724, 4.1429968, 4.142839, 4.1427999, 4.1422877, 4.14217, 4.1420121, 4.1416578, 4.1413822, 4.1411462, 4.1409883, 4.1407914, 4.1406341, 4.140398, 4.1401224, 4.1399255, 4.139846299999999, 4.139649899999999, 4.1392951, 4.1390591, 4.1389017, 4.1387439, 4.1384683, 4.1383109, 4.1382322, 4.1379957, 4.1377988, 4.137681, 4.1374054, 4.1372476, 4.137129799999999, 4.1370902, 4.1368542, 4.1367359, 4.1362634, 4.1362634, 4.1359878, 4.1359091, 4.1357512000000005, 4.1355543]",1965.571572264811
479,0.5,2,25,"[0.0, 25.481220186101012, 54.22831653751885, 83.69174645966419, 113.29321608712596, 141.32251740945534, 168.08275806409765, 194.3138725003893, 220.58514666293925, 249.1878945516826, 281.20647656374217, 318.9385870678997, 360.9321407849243, 402.278140316483, 440.69277941653604, 477.01984732586675, 510.7049983328267, 542.3448529572994, 572.4948919917111, 601.2735230851556, 629.1312141323061, 655.8117931723053, 682.0023696400687, 707.7812294758419, 733.5892344920791, 759.1426532218142, 785.1288618467239, 811.1332706390247, 837.0665839338276, 863.3886006375117, 890.0757206057206, 916.6703425071817, 943.1734140582762, 969.8342093684541, 996.5584908959845, 1023.1708590312048, 1048.558767291807, 1074.0559037110947, 1098.5373423439598, 1122.5016047304623, 1145.7250149219608, 1168.508875572604, 1190.8051191200373, 1212.7517440905463, 1234.367158900986, 1255.5073447907996, 1276.2178677302031, 1296.9786807855055, 1317.6828259709646, 1336.7581669314252]","[4.1847358, 4.1826882, 4.1810737, 4.1796169, 4.178435299999999, 4.1772542, 4.1761122, 4.1750884, 4.1741433, 4.1732378, 4.172411, 4.1714659, 4.1707177, 4.1698122, 4.1691427, 4.168512799999999, 4.1678038, 4.1671343, 4.1663861, 4.1657958, 4.1650867, 4.1646538, 4.1640239, 4.1635904, 4.1629605000000005, 4.162330600000001, 4.161661100000001, 4.1612673, 4.1607947, 4.1602435, 4.159810500000001, 4.159338, 4.1587472000000005, 4.1582355, 4.1578417000000005, 4.1572905, 4.156857, 4.1565027, 4.156148399999999, 4.155636299999999, 4.155282, 4.1548095, 4.1544156, 4.1540222, 4.1537857, 4.1532741, 4.1529984, 4.1526437000000005, 4.1520138, 4.1518168, 4.1515021, 4.1513052, 4.1508327000000005, 4.1504388, 4.1500449, 4.1497302000000005, 4.1494546, 4.149179, 4.1488638, 4.148548600000001, 4.1481943, 4.147918700000001, 4.1475644, 4.1472888, 4.147131, 4.1468163, 4.1466193, 4.146028500000001, 4.145792500000001, 4.1455956, 4.145359, 4.1450443, 4.1447687, 4.1445718000000005, 4.1442962, 4.1439023, 4.1436663000000005, 4.1434298, 4.1431937, 4.1429968, 4.1427603, 4.1425633, 4.1422486, 4.141973, 4.1416974, 4.1415792, 4.1413035, 4.141067, 4.140831, 4.1407523, 4.1404371, 4.1403584, 4.139846299999999, 4.1398072, 4.1394529, 4.139492, 4.1391377, 4.1389804, 4.138704799999999, 4.1385469, 4.1383109, 4.1382322, 4.1379957, 4.1377597, 4.1376414, 4.1373658, 4.1372085, 4.1370506, 4.1367359, 4.1368542, 4.1364994, 4.1362634, 4.136106, 4.1359091, 4.1357512000000005, 4.1355939, 4.1354365, 4.1351609, 4.1350031000000005]",1964.0681412901456
480,0.5,2,25,"[0.0, 26.82395744105773, 55.07151810908633, 83.98262927044235, 112.80970760563187, 140.76625196081582, 167.47508287812403, 193.44679376664877, 219.5362145732805, 247.75590112190943, 279.9887123357421, 317.225416401388, 359.5407502593291, 401.2274633631698, 440.3752910270887, 476.95792491709994, 511.1540656507485, 543.1939749001968, 573.7407667642741, 602.9537296746631, 630.6340168683712, 657.8114223539607, 684.4324054980509, 710.4342258759458, 736.3148337426376, 761.9944694857829, 787.8735165559697, 814.3811270143129, 840.6761763200765, 866.862319607439, 893.4239306536971, 919.9311259152925, 946.524958607526, 973.6171764580996, 999.8143659883111, 1026.5866939855678, 1051.9943762676355, 1077.235932914919, 1101.805504943599, 1126.0043850252296, 1148.7904646322872, 1172.0130191053763, 1194.1612160596014, 1216.1075090705913, 1237.3599028203835, 1258.6316392742538, 1279.5077182508671, 1300.1962529515165, 1321.110625382036, 1340.1861632261828]","[4.1846962, 4.18257, 4.1811132, 4.179577399999999, 4.178435299999999, 4.1771359, 4.1762304, 4.1750493, 4.174222, 4.1733561, 4.1723714, 4.1716628, 4.1707568, 4.1700091, 4.1693397, 4.1685519, 4.1680403, 4.1672921, 4.1667404, 4.1660714, 4.1652837, 4.164772, 4.164181200000001, 4.1635904, 4.1630392, 4.1624484, 4.1621728, 4.1614246, 4.161031200000001, 4.1603618, 4.1600466, 4.159534900000001, 4.1590624, 4.1586685, 4.1580386, 4.157763, 4.1572118, 4.156857, 4.1565027, 4.1560302, 4.1554399, 4.1551247, 4.154730799999999, 4.1543369, 4.1539435, 4.1535101, 4.1531162, 4.1528015, 4.152565, 4.1521711, 4.1518564, 4.1513052, 4.151068700000001, 4.150754, 4.1504388, 4.150123600000001, 4.1498089, 4.1495333, 4.148982, 4.1488242, 4.1484699, 4.1481943, 4.14784, 4.1477218, 4.147485700000001, 4.1470523, 4.1468163, 4.1463041, 4.1461864, 4.1458316, 4.1456742, 4.1453986, 4.145004699999999, 4.144847400000001, 4.1444931, 4.1443748, 4.143981, 4.1438236, 4.1435871, 4.1432328, 4.1430359, 4.1427999, 4.1426425, 4.1422091, 4.142090799999999, 4.1417761, 4.1416974, 4.1413822, 4.141067, 4.1409883, 4.140555399999999, 4.1403189, 4.140398, 4.1399646, 4.1397285, 4.1395707, 4.139374299999999, 4.1390591, 4.138940799999999, 4.1386652, 4.1385469, 4.13835, 4.1382713, 4.1379566, 4.1377201, 4.1375232, 4.1373658, 4.1371689, 4.1370115, 4.136775, 4.1366572, 4.1364994, 4.1362634, 4.1361451, 4.1359091, 4.1357512000000005, 4.1355152, 4.135397, 4.135278700000001]",1964.3401698537868
481,0.5,2,25,"[0.0, 24.8003011778369, 52.89142325597703, 81.87712254161835, 110.41197870252864, 138.5384705260007, 165.40313419336968, 191.4899007654991, 217.76423511940635, 245.55285088942867, 277.1211210899289, 314.4488215276577, 356.88169520655, 399.6878399212705, 439.5470403297497, 476.1316469642423, 510.4014296868216, 542.171391717209, 572.5120582704424, 601.3206649170063, 629.1889816682933, 656.0834468635335, 682.5283876682772, 708.0863784150022, 733.4953321413336, 759.4380362055085, 785.8094827492346, 811.7737092822556, 838.3224131680079, 864.3434323753488, 891.3213847655934, 917.6162559004576, 944.7469385781217, 971.6164409216237, 998.1840741966221, 1024.657725498957, 1050.3842240812057, 1075.7825520880633, 1100.6052312378167, 1124.4429581501386, 1147.802202424179, 1170.2597495865573, 1192.572542588871, 1214.6116102609499, 1236.3152389233155, 1257.370047697352, 1278.0679486587387, 1299.0181463576735, 1319.5329153032708, 1340.3856884215638]","[4.1846175, 4.1826487, 4.1811132, 4.179577399999999, 4.1782384, 4.1772146, 4.1759939, 4.175128, 4.1741042, 4.1732774, 4.1723323, 4.171544600000001, 4.1707568, 4.1700091, 4.1691818, 4.168512799999999, 4.1678433, 4.1672525, 4.166544, 4.1658349, 4.1653233, 4.1646929, 4.1641026, 4.1635904, 4.162921, 4.162606200000001, 4.1620154000000005, 4.1614246, 4.1608734, 4.1602831, 4.1600862, 4.1594954, 4.1588655, 4.1585503, 4.1580777, 4.1574478, 4.1572118, 4.156621, 4.1563058, 4.1559911, 4.1554399, 4.155203299999999, 4.154730799999999, 4.1543369, 4.153904, 4.1534314, 4.1531954, 4.1528802, 4.1524076, 4.1519351, 4.1518564, 4.1514626, 4.1510296, 4.1505961000000005, 4.1503992, 4.149966200000001, 4.1497302000000005, 4.149415, 4.149179, 4.1488638, 4.1484308, 4.1480761, 4.1478004, 4.1475644, 4.1472888, 4.146973600000001, 4.146698000000001, 4.1464224000000005, 4.1461864, 4.1458316, 4.145556, 4.1452804, 4.1450834, 4.1448078, 4.1445322, 4.1442566, 4.143981, 4.1437449, 4.1433907, 4.1431937, 4.1432328, 4.1427603, 4.1426029, 4.1420517, 4.1420517, 4.1417761, 4.141500499999999, 4.1413822, 4.1410279, 4.1409097, 4.1407127, 4.140398, 4.1402011, 4.1400828, 4.1398072, 4.1395707, 4.1393347, 4.1391377, 4.1389804, 4.1387835, 4.1384292, 4.1384292, 4.1382322, 4.137917, 4.1378384, 4.1376019, 4.1374445, 4.1372871, 4.1371689, 4.1368933, 4.1367359, 4.1363816, 4.136342, 4.1361451, 4.1358695, 4.1357512000000005, 4.1355939, 4.1354365, 4.1351213]",1962.694314700249
482,0.5,2,25,"[0.0, 26.304533203597373, 54.5326752434749, 84.12806169402683, 113.27517027580916, 141.6642642057368, 168.69895654717953, 194.86991852131757, 221.27126244353025, 249.88740479453537, 281.9681141068796, 319.45420133126106, 360.81446750878126, 402.65557827496855, 440.88683381323995, 477.15229070675264, 510.18258298677233, 541.8765854713849, 572.2854993652253, 600.982067750695, 628.597440479367, 655.5635997705723, 681.8006303581319, 707.5096726459246, 733.2383720519498, 758.4564059334549, 784.3621339750057, 810.26497085934, 836.358166035831, 862.366038280005, 889.2976736816191, 915.5458267807584, 942.4960642944894, 969.2105418346447, 996.023193053987, 1022.3435929931164, 1048.0003578189358, 1072.8600741478103, 1097.4991798150859, 1121.378414777324, 1144.2790935072435, 1167.042749001807, 1188.8433583040664, 1210.4660210936386, 1231.986580880291, 1252.9791558582551, 1273.8966061826482, 1294.3305847046304, 1315.295073359002, 1333.5639871733947]","[4.1848931, 4.1827669, 4.1811523, 4.179774299999999, 4.1783962, 4.1772542, 4.1762304, 4.1754036, 4.1743798, 4.1734347000000005, 4.1725292000000005, 4.1717019, 4.1709146, 4.1701269, 4.169497, 4.1687489, 4.1680007, 4.1673312000000005, 4.1666226, 4.1659927, 4.165441, 4.1648111000000005, 4.1642599, 4.1638269, 4.1631179, 4.1625667, 4.1620941, 4.1614642, 4.1609521, 4.1603618, 4.1600466, 4.1594558, 4.1590228, 4.1585898, 4.1582355, 4.1576838, 4.1572905, 4.156857, 4.1563845, 4.1559515, 4.1555576, 4.155242899999999, 4.1548095, 4.1542583, 4.1539435, 4.153628299999999, 4.1531954, 4.1528406, 4.152565, 4.1520925, 4.1516991, 4.1514626, 4.151068700000001, 4.150754, 4.1503205, 4.150123600000001, 4.1497302000000005, 4.1495333, 4.149021100000001, 4.1488242, 4.1484699, 4.1481943, 4.1478791, 4.147682700000001, 4.1473675000000005, 4.1471705000000005, 4.146737600000001, 4.1464224000000005, 4.1461864, 4.1459498, 4.1456347, 4.1454773000000005, 4.1450834, 4.144847400000001, 4.1446109, 4.1442962, 4.144099199999999, 4.1438236, 4.1436267, 4.143311499999999, 4.143154099999999, 4.1428785, 4.1426816, 4.142366399999999, 4.142090799999999, 4.1418943, 4.1416578, 4.141460899999999, 4.1413035, 4.141224899999999, 4.140831, 4.1405945, 4.140398, 4.140279799999999, 4.1400042, 4.1397676, 4.139649899999999, 4.1393347, 4.1390982, 4.1389804, 4.1388226, 4.1386652, 4.1384683, 4.1382322, 4.1378779, 4.137917, 4.1376019, 4.1373658, 4.1372476, 4.1370902, 4.1368542, 4.1367359, 4.1365781, 4.1363816, 4.1360664, 4.1361451, 4.1357121, 4.1357512000000005, 4.135397]",1962.753921364204
483,0.5,2,25,"[0.0, 26.06418127276575, 54.855689242078796, 84.53861875533241, 113.6714286052235, 141.85421888851906, 168.73517976922543, 194.95047215728877, 221.3881443145784, 249.62306056510684, 281.7704830915126, 319.6057847126127, 361.0266595320081, 402.5727493003932, 441.3758470542733, 478.20677718547995, 511.85897988949785, 543.7470783543729, 573.4313887650562, 602.8296615033424, 630.5249598764559, 657.2819504229387, 683.5854740112934, 709.4303813920387, 734.8020211899825, 760.4613670890329, 786.0937364216892, 812.067024544452, 837.9882562707288, 864.0978641189223, 890.3939075248232, 916.8797419584683, 943.0259686662611, 969.4336956385927, 995.6768787921607, 1021.3553467236715, 1046.8362471655853, 1071.3803437407985, 1095.6518333531046, 1119.0717338323739, 1142.2356119074889, 1165.0986878093631, 1187.1038028750306, 1208.812787353965, 1229.8063021415496, 1251.0177009516178, 1271.6386337984238, 1292.3251080766322, 1313.0311347237796, 1330.18456110311]","[4.1848145, 4.1826882, 4.1810737, 4.1796956, 4.1785932, 4.1774116, 4.1761518, 4.1752458, 4.1742616, 4.1734738, 4.172450100000001, 4.1717811000000005, 4.1707177, 4.1701269, 4.1693001, 4.1685915, 4.167922, 4.167212999999999, 4.1666617, 4.1659927, 4.1652446, 4.1647325, 4.1641026, 4.1635904, 4.1630788, 4.162488, 4.1619763, 4.1615038, 4.1608343, 4.1603618, 4.1599283, 4.1593771, 4.1589837, 4.1584716, 4.1579599, 4.1576052, 4.1571326, 4.156621, 4.1562271, 4.1557546, 4.1553607, 4.1548882, 4.154730799999999, 4.1542192, 4.1538644, 4.1533918, 4.1529984, 4.1526046, 4.152329, 4.1518955, 4.1516595, 4.1513052, 4.1509113, 4.1506753, 4.1502419, 4.1500058, 4.1495724, 4.149218100000001, 4.148982, 4.1486273, 4.1483517, 4.1479974, 4.1477218, 4.1473279000000005, 4.1469345, 4.146737600000001, 4.1465011, 4.1461468, 4.1459498, 4.1457138, 4.1455169000000005, 4.145162600000001, 4.144847400000001, 4.1446109, 4.1442566, 4.1440206, 4.1437449, 4.1436663000000005, 4.1431937, 4.1429572, 4.142839, 4.1425633, 4.1422877, 4.14217, 4.1418152, 4.1415396, 4.1414218, 4.1411462, 4.1407914, 4.1406736, 4.1404767, 4.140279799999999, 4.1400042, 4.1397676, 4.139610299999999, 4.1392951, 4.1392951, 4.1390591, 4.1387439, 4.1386261, 4.13835, 4.1382713, 4.1378384, 4.1377988, 4.1374841, 4.1374054, 4.1373658, 4.1370506, 4.1367359, 4.1365781, 4.1364603, 4.1362634, 4.1360269, 4.1360664, 4.1357121, 4.1355152, 4.1353579, 4.135278700000001, 4.1352]",1961.692459330512
484,0.5,2,25,"[0.0, 24.674704170545624, 53.2779611586775, 82.70956278624237, 112.04473870197177, 140.6109921995661, 167.62768877833724, 193.92374381215035, 220.0265339622444, 248.50249939498502, 280.79741353289836, 317.6961479036375, 359.3823093217682, 400.930029532021, 440.3631873347908, 476.388276972132, 510.29894933016925, 542.041086433007, 572.22574054302, 601.1742278924876, 628.766070499252, 655.6210703129457, 681.7768284790486, 707.5757752651145, 732.9831423987227, 758.7510720057412, 784.3386257677719, 810.2633883236206, 836.3867654210619, 862.4827190478336, 889.0202302946213, 915.2139143025156, 942.0385665785352, 968.5201816216388, 994.7569484221488, 1021.1040288217064, 1046.807270764904, 1071.7979479380115, 1096.2818829869689, 1119.9823312688413, 1143.275079352205, 1166.056843426723, 1188.27904922854, 1210.1013743472122, 1231.502372328566, 1252.9510412971429, 1273.5958458288983, 1294.3426851900767, 1315.287161961458, 1333.6474201428218]","[4.1846175, 4.182530399999999, 4.180955399999999, 4.1794591, 4.178199299999999, 4.1770177, 4.1759939, 4.1750097, 4.1739073, 4.1730804, 4.172292700000001, 4.1712689, 4.1704812, 4.1697726, 4.1691427, 4.1681976, 4.1676855, 4.1668587, 4.1662288, 4.1655202000000005, 4.1650081, 4.1642995, 4.1638269, 4.163275700000001, 4.1626453, 4.1620941, 4.1616216, 4.1609521, 4.1606374, 4.1599679, 4.1594954, 4.1589046000000005, 4.158432, 4.1580777, 4.1575661, 4.157093499999999, 4.1566601, 4.1561875, 4.155872799999999, 4.1554399, 4.1550064, 4.1544552, 4.1541796, 4.1539435, 4.1533132, 4.1530375, 4.1524863, 4.1521711, 4.1518955, 4.1515021, 4.1511083, 4.1507144, 4.1503992, 4.1500449, 4.1497302000000005, 4.1494546, 4.149021100000001, 4.1486669, 4.1484308, 4.148037, 4.14784, 4.1474462, 4.147210100000001, 4.1468949, 4.1465011, 4.146343700000001, 4.146028500000001, 4.1456347, 4.1453986, 4.145123, 4.144847400000001, 4.1444931, 4.1444144, 4.1440206, 4.143783999999999, 4.1434693, 4.1432328, 4.1429572, 4.1426425, 4.1425242, 4.1422486, 4.1419334, 4.1418943, 4.141500499999999, 4.141264, 4.141067, 4.1407914, 4.140555399999999, 4.140279799999999, 4.1399646, 4.139846299999999, 4.1395707, 4.139374299999999, 4.1391377, 4.1389804, 4.138940799999999, 4.1385469, 4.1383109, 4.1380744, 4.1377988, 4.1377201, 4.1374445, 4.1374445, 4.1372476, 4.136972, 4.1368146, 4.1367359, 4.1363025, 4.1361847, 4.1360269, 4.1357908, 4.1357121, 4.1355939, 4.1353183, 4.1351213, 4.1349244, 4.1348457000000005, 4.1344914, 4.1345305]",1959.776182453885
485,0.5,2,25,"[0.0, 26.905402171516727, 55.9583618775367, 85.54369608609088, 114.74576132530021, 142.88315999423716, 169.58981331025612, 195.54664865113537, 221.5298102219186, 249.02622755561381, 280.24816555809105, 316.54576520512114, 357.9241675612908, 398.8884919285438, 438.04276761335973, 474.4910572109819, 508.9728671763279, 541.1584866172396, 571.5865222137925, 600.845076545778, 628.4504022031383, 655.6154179360817, 682.1150249479043, 708.0339177784516, 734.339423389761, 759.7570263082657, 785.7874973298276, 812.1294547746855, 837.7316368286105, 864.4429573483038, 891.0595679587879, 917.3173369291136, 943.4924838398539, 970.5093215940818, 996.8859705129763, 1023.0388409050212, 1049.1243164350878, 1074.3149247704403, 1098.7435005434722, 1122.6032071431534, 1145.86218558873, 1168.4448404599489, 1190.6922569283968, 1212.7624643861482, 1234.205122526159, 1255.272072946596, 1276.5160155934032, 1296.8318136606274, 1317.8238104453512, 1336.9014566120056]","[4.1844206, 4.1823339, 4.180719399999999, 4.1792231, 4.178081, 4.1768603, 4.1757579, 4.174773200000001, 4.173867700000001, 4.172922600000001, 4.1720958, 4.1713085, 4.1704421, 4.1696153, 4.1689458, 4.168355, 4.1674886, 4.1666617, 4.1662683, 4.165362399999999, 4.1648111000000005, 4.1642203, 4.1636691, 4.1630788, 4.1626453, 4.1620154000000005, 4.1614642, 4.160913, 4.1603618, 4.1599679, 4.1592984, 4.1589046000000005, 4.1583142, 4.1579204, 4.1574874, 4.1569753, 4.156581399999999, 4.156148399999999, 4.1557155, 4.155282, 4.155046, 4.1546125, 4.1541009, 4.1536674, 4.1533527, 4.1529984, 4.1526437000000005, 4.1522894, 4.1517382000000005, 4.1513052, 4.1510296, 4.150754, 4.1504784, 4.149966200000001, 4.1498876000000005, 4.1492968, 4.149060700000001, 4.1486669, 4.1484699, 4.1480761, 4.1478004, 4.1475644, 4.1473279000000005, 4.1468163, 4.146540600000001, 4.1463041, 4.1458316, 4.1457138, 4.1454382, 4.1450834, 4.1449261, 4.1445322, 4.1444144, 4.1440206, 4.143783999999999, 4.1434693, 4.1432328, 4.1430755, 4.1427603, 4.1424847, 4.1423273, 4.141973, 4.1417365, 4.141500499999999, 4.141264, 4.141067, 4.1407523, 4.1405945, 4.1403584, 4.1402402, 4.1399646, 4.1397285, 4.139492, 4.1392164, 4.1390195, 4.1389017, 4.1385469, 4.1384683, 4.1381536, 4.138035299999999, 4.1377988, 4.1376414, 4.1374445, 4.1372085, 4.1370506, 4.1368933, 4.1364994, 4.1363816, 4.1363025, 4.1360664, 4.1359091, 4.1357908, 4.1355543, 4.1352, 4.1352, 4.1350427000000005, 4.1348853, 4.1345701, 4.134373200000001]",1959.3604420754668
486,0.5,2,25,"[0.0, 25.384092616028795, 53.10012933651632, 82.26601894192123, 111.04556096412654, 138.62789086330878, 165.269189104286, 191.20734674352036, 217.2426539390882, 244.55483436343752, 275.73221142378907, 311.3984121422864, 352.17988124937114, 393.6841264997841, 432.468836474832, 468.75312709462315, 502.96956861491896, 534.972484299502, 565.7862799029417, 595.5160716959529, 623.6263317012024, 650.8682662434255, 677.3347999623365, 703.5614010196455, 729.1302558323121, 754.6574207743524, 780.6239098262638, 806.552111256422, 832.4268063395709, 858.3733836907695, 884.405093614424, 910.8278284499802, 937.3864524422122, 963.6475022279283, 989.8963176511736, 1016.2594720088421, 1041.6022955232818, 1067.2659687525395, 1091.6316133410085, 1115.812055484082, 1139.0220492687647, 1162.2421644453568, 1184.4164215800192, 1206.5756189058573, 1228.115959981937, 1249.7818637841365, 1270.6870057433366, 1291.6671277386895, 1312.6482255406538, 1333.3548937872317]","[4.1846962, 4.1824517, 4.1809163, 4.179577399999999, 4.178081, 4.1771359, 4.1761122, 4.1750884, 4.1739464, 4.1730804, 4.172174500000001, 4.171387200000001, 4.1704812, 4.1698122, 4.1690245, 4.168355, 4.1676855, 4.1670556, 4.1663861, 4.165638, 4.1651263, 4.1643782, 4.1639056000000005, 4.1634331, 4.1628032, 4.1623697, 4.1617398, 4.161149, 4.1605978, 4.1601648, 4.1597319, 4.1591411, 4.1587472000000005, 4.158274700000001, 4.1578808, 4.157329600000001, 4.1569753, 4.1563845, 4.1562271, 4.1555972, 4.1553216, 4.1548491, 4.154494799999999, 4.1540222, 4.1536674, 4.1533132, 4.1529984, 4.1526833, 4.1521711, 4.1518955, 4.1515808, 4.1512265, 4.1507144, 4.1503992, 4.150163200000001, 4.1499271, 4.149493700000001, 4.1493363, 4.1487851, 4.1487064, 4.148155200000001, 4.147918700000001, 4.1477613, 4.147603500000001, 4.1470919, 4.1468163, 4.1465011, 4.1462650000000005, 4.146028500000001, 4.1458316, 4.1453199, 4.145162600000001, 4.1448078, 4.1446109, 4.1444535, 4.1442175, 4.1439419, 4.1436267, 4.143311499999999, 4.1430359, 4.1427999, 4.1426029, 4.142405999999999, 4.1422091, 4.1418152, 4.1416974, 4.1414218, 4.1413426, 4.141067, 4.1407914, 4.1405945, 4.140279799999999, 4.1402011, 4.1400042, 4.1397285, 4.1395316, 4.1392164, 4.1390982, 4.1389017, 4.138704799999999, 4.1385865, 4.1383109, 4.1381536, 4.138035299999999, 4.1377597, 4.1375628, 4.1373658, 4.137129799999999, 4.1368146, 4.1368146, 4.1366572, 4.1364603, 4.1362634, 4.136106, 4.1359482000000005, 4.1357512000000005, 4.1355543, 4.1354365, 4.1352396]",1960.320621653374
487,0.5,2,25,"[0.0, 24.62771285491729, 52.778387769309376, 82.39375085807356, 111.47044871652415, 139.45351361125634, 166.52231744172755, 192.83668149632783, 218.80488496751164, 246.80073955601816, 278.1191487276179, 314.77328353507266, 355.93466475179105, 397.62933423563584, 436.6541379780797, 472.95822354569816, 506.5219931156581, 538.8496419284293, 569.1069203130606, 597.855340196769, 625.2076383334974, 651.9936830545327, 677.7808156917099, 703.6086390710511, 728.6150223452152, 754.1070521403311, 779.6018817061303, 805.5955164884589, 831.2804116452352, 857.3339885586171, 883.3164613363466, 909.5219940274764, 935.9384967413185, 962.3143024957404, 988.5553072182439, 1014.5998294665302, 1039.757259985433, 1065.0257143251852, 1089.7044845960836, 1113.8792792061206, 1137.2483055729897, 1160.6545730235396, 1182.8042348375352, 1205.2421363939402, 1226.8818341459632, 1248.3201770662686, 1269.5097409584466, 1290.1308011439232, 1310.942854948858, 1329.7810210515688]","[4.1846175, 4.1826882, 4.1811132, 4.1796169, 4.178514, 4.1772542, 4.1761909, 4.1752853, 4.1741433, 4.1732774, 4.1724896000000005, 4.171544600000001, 4.1707568, 4.1699696, 4.1693001, 4.1685915, 4.1678038, 4.1672921, 4.1665044, 4.1659136, 4.1652446, 4.1646142, 4.1641417, 4.163511799999999, 4.1628819, 4.162330600000001, 4.1618972, 4.1612282, 4.1608343, 4.1603222, 4.1598496, 4.1594167, 4.1587472000000005, 4.158432, 4.157999, 4.1575661, 4.1570148, 4.1566997, 4.1562667, 4.155872799999999, 4.1553607, 4.1550064, 4.154573399999999, 4.1541796, 4.153825299999999, 4.1534314, 4.1529984, 4.1526437000000005, 4.152329, 4.1520138, 4.1516199, 4.1513052, 4.1509509, 4.1507144, 4.1503601, 4.1500058, 4.1496119, 4.1494546, 4.1489425, 4.148588200000001, 4.1484699, 4.1480761, 4.1477613, 4.1475248, 4.1470919, 4.1469345, 4.1466589, 4.1461864, 4.146068100000001, 4.1456347, 4.1453986, 4.1452804, 4.145004699999999, 4.1446505, 4.1444535, 4.1442566, 4.1439419, 4.1437054, 4.1435084, 4.143311499999999, 4.1429968, 4.1426816, 4.142445599999999, 4.1422877, 4.142090799999999, 4.1418943, 4.1417761, 4.141500499999999, 4.141264, 4.140831, 4.1406736, 4.1404767, 4.140398, 4.1402011, 4.1399255, 4.139610299999999, 4.1393347, 4.1392951, 4.1392164, 4.138940799999999, 4.1387439, 4.1384292, 4.1383109, 4.138035299999999, 4.137917, 4.1376414, 4.1375232, 4.1373262, 4.1371689, 4.1370115, 4.1368542, 4.1366177, 4.136539, 4.1363025, 4.136106, 4.1358695, 4.1358299, 4.1356335, 4.1355939]",1959.579713046332
