Repository: jackybrons/drc-imoe

# Datasets

This project contains standardized multi-condition, multi-chemistry datasets for degradation forecasting of retired lithium-ion batteries in second-life applications. All official preprocessed data is stored under `datasets/processed/`.

---

## 1. Directory Structure

```text
datasets/
├── processed/              # Official preprocessed-data root used by training and evaluation
│   ├── UL-NCA/             # UL laboratory NCA cell data (66 cells)
│   ├── UL-NCM/             # UL laboratory NCM cell data (55 cells)
│   ├── UL-NCMNCA/          # UL laboratory mixed-chemistry cell data (9 cells)

File: datasets/processed/UL-NCMNCA/CY25-05_2-#2.csv (part 37 of 60)
Cycle,Charge_Current,Discharge_Current,Temperature,Capacity_Increment,Relaxation_Voltage,Discharge_Capacity
585,0.5,2,25,"[0.0, 22.667650354611226, 48.163315292666766, 73.57805310153594, 100.65804900884945, 128.05120883930022, 155.71022259983243, 182.48932685484397, 208.26922565201215, 233.22025408130952, 258.4528100315763, 285.4062745465975, 314.74130218859153, 348.2070531407875, 385.22935754351954, 422.57779178373767, 459.05410861906444, 493.4841036920145, 525.5253526208301, 556.1564417505634, 585.0286033482113, 612.663919267151, 639.2213948313591, 664.966397530267, 690.1905205332658, 715.0597903459229, 740.0422065782193, 764.453938454197, 788.9743681730239, 813.9159954763705, 838.9462980061744, 864.4431002708949, 889.8221797699597, 915.5315861874368, 940.9040103364433, 966.1108085436309, 991.2193504662345, 1015.8689083736166, 1040.032534260486, 1063.520517580756, 1086.7627659653563, 1109.7102453056864, 1132.078182218279, 1154.1097594671483, 1175.6928905039163, 1197.050411131259, 1218.2079012380523, 1239.085247397366, 1260.080198314633, 1278.2765216130233]","[4.1815066, 4.1792622, 4.1776481, 4.1761122, 4.1748524, 4.1736708, 4.1724896000000005, 4.171505000000001, 4.170599500000001, 4.1696153, 4.1689458, 4.1678824, 4.1670165, 4.1663861, 4.1655202000000005, 4.1648111000000005, 4.1642203, 4.1634722, 4.1628819, 4.1622124, 4.1615825, 4.161031200000001, 4.160440400000001, 4.1596923, 4.1591015, 4.1585898, 4.1581173, 4.1574082, 4.157053899999999, 4.1565423, 4.156148399999999, 4.1555576, 4.1551638, 4.1545339, 4.15414, 4.153707, 4.1533132, 4.1528015, 4.1522894, 4.1518955, 4.1515412000000005, 4.1512265, 4.1506357000000005, 4.1502814, 4.1499271, 4.1496119, 4.149060700000001, 4.1488638, 4.148548600000001, 4.148115600000001, 4.147603500000001, 4.1473675000000005, 4.1468949, 4.1466589, 4.1462650000000005, 4.1459894, 4.1455956, 4.1452413, 4.1449656, 4.1446505, 4.1442962, 4.1439419, 4.1437054, 4.1433907, 4.1429968, 4.1426425, 4.142445599999999, 4.1422091, 4.1418548, 4.1415396, 4.141264, 4.1409883, 4.1406341, 4.140398, 4.1400828, 4.1398072, 4.1395707, 4.1392951, 4.1390982, 4.1388621, 4.1384292, 4.13835, 4.138114, 4.1376019, 4.1375232, 4.1372476, 4.1370902, 4.1368542, 4.136539, 4.1363816, 4.1360269, 4.1357908, 4.1356726, 4.1355152, 4.1350818, 4.1350031000000005, 4.1347671, 4.1344914, 4.134333600000001, 4.1342158, 4.1339006000000005, 4.1336646, 4.1335068, 4.1333494, 4.133231200000001, 4.132955600000001, 4.132758600000001, 4.132483000000001, 4.1324043, 4.1321683, 4.1319714, 4.131577500000001, 4.1314592, 4.1313415, 4.1311445, 4.130908, 4.1307507, 4.130475, 4.1303964]",1880.365593277995
586,0.5,2,25,"[0.0, 25.2958739663315, 51.159774440541185, 77.4472498403685, 104.73266596728507, 133.05149033920645, 160.9455431867142, 187.61125999530185, 213.805834093687, 238.929910015345, 264.24929538518046, 291.6405443961744, 322.62421187716825, 356.990854954081, 394.3645972234509, 431.64443141805464, 466.7421285870963, 500.0476313743694, 531.1123023149113, 560.4825021443505, 588.8570895962667, 616.0271671513691, 642.8478689362222, 667.884921363682, 692.9144016671984, 717.6653691551237, 742.0827840203199, 766.4577199155275, 790.7767026842479, 815.4095367802535, 840.1306954434293, 864.9219252664053, 890.2423675356775, 915.6163119738575, 940.516438341392, 965.1631717434008, 989.9736537298032, 1014.0505671780337, 1037.862844878387, 1061.021442840925, 1083.6901073486501, 1106.349589789842, 1128.4328050852778, 1149.943302208847, 1171.3754637590132, 1193.0151739352305, 1214.21204467701, 1235.2985844848026, 1256.3748112060812, 1274.7099119306768]","[4.1815066, 4.1793017, 4.177569399999999, 4.1761909, 4.1750097, 4.1736708, 4.172725700000001, 4.171544600000001, 4.170639, 4.1698122, 4.1687884, 4.1678824, 4.1670556, 4.166347, 4.165638, 4.1648898, 4.164181200000001, 4.1635513, 4.1628032, 4.1620941, 4.1615429, 4.160913, 4.1604009, 4.1596136, 4.159180200000001, 4.1586685, 4.157999, 4.1575265, 4.157093499999999, 4.1563845, 4.1559119, 4.1554399, 4.1549277, 4.154573399999999, 4.1540613, 4.1535497, 4.1531558, 4.1526833, 4.1521711, 4.1517777, 4.1514235, 4.1509509, 4.150557, 4.150123600000001, 4.1497302000000005, 4.1492968, 4.149021100000001, 4.1486273, 4.1482339, 4.14784, 4.147407100000001, 4.1470919, 4.146540600000001, 4.1463828000000005, 4.1459894, 4.145792500000001, 4.145359, 4.1449656, 4.14469, 4.1443353, 4.1439419, 4.1436663000000005, 4.1434693, 4.1429572, 4.1426029, 4.142405999999999, 4.142090799999999, 4.1418548, 4.1415792, 4.141185299999999, 4.1409883, 4.140515799999999, 4.140398, 4.1401615, 4.1397285, 4.139492, 4.139374299999999, 4.1388621, 4.138704799999999, 4.1385078, 4.1381536, 4.1379566, 4.137681, 4.1374445, 4.1373262, 4.1370115, 4.1367359, 4.1364207, 4.136342, 4.136106, 4.1358695, 4.1355543, 4.135397, 4.1351609, 4.1348457000000005, 4.1346884, 4.1344128, 4.1342158, 4.1339793, 4.1338615, 4.1336646, 4.1333494, 4.1331134, 4.1329165, 4.1327195, 4.132522600000001, 4.1323256, 4.132247, 4.1319714, 4.1318135, 4.131617100000001, 4.1314592, 4.1311049, 4.1309867, 4.130908, 4.1305141, 4.1303172, 4.1301994, 4.1300812]",1879.13643882487
587,0.5,2,25,"[0.0, 25.21909930173433, 51.030912474541, 77.24008788055568, 104.2356565209787, 132.2314208288314, 160.36349202168827, 187.2406993805131, 213.39856256475377, 238.8285562165815, 263.698938428379, 291.13830141661253, 321.42618155319013, 355.57502564196653, 393.16186641115195, 430.5401855080434, 466.2873421881629, 499.8312179063525, 531.6185457672605, 561.2114615762875, 589.8260624531547, 617.1381637806815, 643.6493265544575, 669.3524563903295, 694.5096642438684, 719.462978262022, 744.0343384235032, 769.0070263028379, 793.7710715238136, 818.7898027239507, 843.973281640446, 869.247363676079, 894.8358576006583, 920.3059617813726, 945.6958848347224, 971.0003571269237, 995.7185034185056, 1019.8625391721375, 1043.86696207094, 1067.4382268089182, 1090.2816338259206, 1112.886803692896, 1134.9730128793112, 1157.0077469773892, 1178.3183876042942, 1199.4970935158785, 1220.5077697155532, 1241.198236818594, 1262.2390306724237, 1281.5715058399792]","[4.1813889, 4.1793017, 4.1776872, 4.1761909, 4.1749701, 4.1736708, 4.172411, 4.1715841000000005, 4.1704421, 4.1694574, 4.1686306, 4.167922, 4.1669769, 4.166347, 4.165441, 4.1648111000000005, 4.1640239, 4.1633148, 4.1626849, 4.161936799999999, 4.1614642, 4.1607947, 4.1602435, 4.159534900000001, 4.1589837, 4.158432, 4.1579599, 4.1573691, 4.1568966, 4.156424, 4.1558332, 4.155282, 4.1548095, 4.1541796, 4.1538644, 4.1533527, 4.1529589, 4.1524472, 4.1520534, 4.1516595, 4.1512265, 4.1507931000000005, 4.1504388, 4.1498876000000005, 4.1496119, 4.149257700000001, 4.1487851, 4.1484308, 4.148037, 4.1477613, 4.1473279000000005, 4.1469345, 4.1465011, 4.1462650000000005, 4.1459498, 4.1455169000000005, 4.145123, 4.1448865, 4.1444535, 4.1441779, 4.143783999999999, 4.1434693, 4.1432328, 4.142839, 4.1426425, 4.142366399999999, 4.1419334, 4.141618299999999, 4.1413035, 4.141067, 4.1407127, 4.1404767, 4.140279799999999, 4.1399255, 4.1397285, 4.1394134, 4.139256, 4.1388621, 4.1386652, 4.13835, 4.1379957, 4.1378384, 4.1376019, 4.1372871, 4.1370902, 4.1368933, 4.1366177, 4.136342, 4.136106, 4.1357908, 4.1356335, 4.135397, 4.1352, 4.1350031000000005, 4.1346488, 4.1344519, 4.1342945, 4.1340976000000005, 4.1338615, 4.1337433, 4.133270700000001, 4.133231200000001, 4.1330738, 4.132758600000001, 4.1326799, 4.1324439, 4.1322074, 4.1319318, 4.1317744, 4.1316562, 4.1313415, 4.1311049, 4.1310263, 4.1307898000000005, 4.1307507, 4.1303964, 4.1302385, 4.1300025, 4.129766]",1878.564450524631
588,0.5,2,25,"[0.0, 23.13851077026945, 48.8207604441244, 75.37260421906512, 102.34559704288921, 129.87034058813532, 157.58481297375437, 184.53250671401628, 210.54914825438942, 235.4402360077354, 260.9185582706435, 287.3695873139346, 317.11057478462857, 350.5114619167973, 387.5001698683499, 425.1546364615772, 461.50268700074776, 495.31195194823795, 527.3601471467605, 557.4456086097872, 586.5515542650106, 614.2110157373759, 640.6730869838702, 666.6911400247521, 692.4507717278384, 717.3975600234742, 742.6342734827969, 767.3435452012628, 792.1893915171794, 817.1391376616527, 842.6925981297984, 867.9883662656522, 893.4854448694301, 919.1460575917462, 944.4850433988148, 969.7561758584701, 994.3725065485281, 1018.9289746262938, 1042.7489412551358, 1066.257644836021, 1089.219135028587, 1112.0175463993241, 1134.171094736651, 1155.892295323733, 1177.640944779539, 1198.7607254136383, 1219.8043794745058, 1240.4051568292416, 1261.4312448550395, 1281.5597997469063]","[4.1812706, 4.1792231, 4.1774902, 4.1760731, 4.1746945, 4.173553, 4.1726079, 4.1713476, 4.1704812, 4.1694574, 4.1686306, 4.1677251, 4.1670165, 4.1663074, 4.165441, 4.1646929, 4.1640239, 4.1633544, 4.162488, 4.1619763, 4.161346, 4.1606765, 4.1601648, 4.159534900000001, 4.1589837, 4.1584716, 4.1578021000000005, 4.157329600000001, 4.1566997, 4.1562271, 4.1557941, 4.1551638, 4.154730799999999, 4.154297799999999, 4.153825299999999, 4.1533132, 4.1528802, 4.1525259, 4.1519747, 4.1517382000000005, 4.15099, 4.1507144, 4.1503205, 4.1498876000000005, 4.149493700000001, 4.149021100000001, 4.1488242, 4.1482730000000005, 4.1478791, 4.1475644, 4.147210100000001, 4.1468949, 4.1464224000000005, 4.146028500000001, 4.1456347, 4.1453199, 4.145123, 4.1447687, 4.1443748, 4.143981, 4.143783999999999, 4.1435084, 4.1430359, 4.1428785, 4.142405999999999, 4.1422091, 4.1418152, 4.141618299999999, 4.1413035, 4.1409883, 4.1406736, 4.1405945, 4.1402402, 4.1397676, 4.139649899999999, 4.139256, 4.1390591, 4.138704799999999, 4.1386261, 4.1381536, 4.1379566, 4.1377201, 4.1374445, 4.1371689, 4.1370506, 4.1366963, 4.1364994, 4.1362634, 4.1359878, 4.1357908, 4.1355939, 4.135278700000001, 4.1352, 4.1348457000000005, 4.1346097, 4.134373200000001, 4.1342549, 4.1339402000000005, 4.133822, 4.1335859, 4.133231200000001, 4.1330738, 4.1328769, 4.1326408, 4.132522600000001, 4.1323256, 4.1321287, 4.1318531, 4.1316562, 4.1314988, 4.1311445, 4.1311445, 4.1309476, 4.1307898000000005, 4.130475, 4.1302385, 4.1301208, 4.130041599999999, 4.1298056]",1878.275464508464
589,0.5,2,25,"[0.0, 23.613668029239932, 49.3944435431188, 76.00264276937313, 103.06556618053875, 131.51754979917243, 159.40587982721624, 186.26540366765013, 212.42206851296842, 237.6196210911959, 262.8752486311647, 290.3072972811916, 320.82891814980894, 355.33517339647585, 392.2875461564603, 429.9247493214335, 464.7898001845099, 498.0230529989773, 528.9862159570297, 558.6226012465889, 586.9886447360799, 613.440752322798, 640.2148877621703, 665.8853479816514, 690.8136721853527, 715.5811720903595, 740.598527551367, 764.909618737442, 789.9286364219058, 814.7032746536435, 839.8646012660183, 865.2538976661277, 890.6925984987105, 915.9578257998143, 941.4072532320698, 966.6571294948088, 991.3330853657832, 1015.3310310444718, 1039.0522246141197, 1062.852502374389, 1085.5759440696286, 1108.1922408776816, 1130.2746390208324, 1152.0258735522775, 1173.7715221624774, 1194.6933621885498, 1215.6829447757104, 1236.7802653003378, 1257.3004196481008, 1277.9163671360272]","[4.1811919, 4.1790261, 4.1774902, 4.1758761, 4.1746945, 4.1734347000000005, 4.1723714, 4.171387200000001, 4.1704421, 4.169497, 4.1686702, 4.1677251, 4.1667404, 4.1661892, 4.165362399999999, 4.1646142, 4.1638660000000005, 4.163275700000001, 4.1625667, 4.161936799999999, 4.161346, 4.1605978, 4.1600075, 4.1594558, 4.1589441, 4.1583533, 4.1579599, 4.1572118, 4.1567392, 4.1563454, 4.1557546, 4.155282, 4.1546917, 4.1543765, 4.153825299999999, 4.1533132, 4.1528802, 4.1524076, 4.1519747, 4.1514235, 4.151068700000001, 4.1505961000000005, 4.1502419, 4.1498876000000005, 4.1495724, 4.149218100000001, 4.1486273, 4.1481943, 4.14784, 4.147485700000001, 4.147131, 4.1468163, 4.146343700000001, 4.146028500000001, 4.1458316, 4.145359, 4.1450443, 4.1447687, 4.1443353, 4.144059700000001, 4.143783999999999, 4.1434693, 4.1431937, 4.1427603, 4.1424847, 4.1420517, 4.1417761, 4.1415396, 4.141264, 4.1409097, 4.1407523, 4.140398, 4.1402011, 4.1398072, 4.1395316, 4.1393347, 4.1390591, 4.1386652, 4.1385865, 4.1382322, 4.1379957, 4.1377201, 4.1374445, 4.137129799999999, 4.1368933, 4.1366963, 4.136342, 4.1362634, 4.1359482000000005, 4.1357121, 4.135397, 4.1350818, 4.134964, 4.1348457000000005, 4.1344128, 4.134373200000001, 4.1340189, 4.1340189, 4.1337433, 4.133428100000001, 4.1333098, 4.132955600000001, 4.132798200000001, 4.1326408, 4.1324439, 4.1320896000000005, 4.131892700000001, 4.131734799999999, 4.1315379, 4.1314201, 4.1311445, 4.1309867, 4.1309476, 4.130672, 4.1303964, 4.1301599, 4.1300812, 4.1299629, 4.1296873]",1877.437585918783
590,0.5,2,25,"[0.0, 21.98213102500648, 47.39936561099955, 73.60524084355, 100.75903042027466, 128.45763052199771, 156.52327306957523, 183.49208426418494, 209.33942173589378, 234.74752108569623, 260.02375708873916, 286.8875981279391, 316.8075642255058, 351.0239162340114, 388.05941588591463, 425.738231940389, 461.18671540701814, 494.7798273358576, 526.2125591888921, 555.7413068209022, 584.5345106223556, 611.9591209347491, 638.2183697205093, 664.2308478268111, 689.4357648470298, 714.2492446511912, 739.0203465887043, 763.774949329812, 788.5598188082641, 813.2741183163844, 838.5544456999119, 863.6886280995863, 889.4737313405861, 914.9134983208909, 940.3726149779867, 965.4662820809598, 990.3028013386653, 1014.615724007824, 1038.4925391123375, 1061.814839005699, 1084.6265755962304, 1107.2639730775609, 1129.462563667093, 1151.3744441387507, 1172.8140608647086, 1193.9765014605323, 1215.0796275266398, 1235.6160581349818, 1256.6561576276608, 1274.6122208174643]","[4.1813889, 4.17942, 4.1776481, 4.1762304, 4.1748915, 4.1737494, 4.1726079, 4.171544600000001, 4.1707177, 4.1695366, 4.1687884, 4.1679611, 4.1672921, 4.1663861, 4.1656775, 4.164850700000001, 4.164181200000001, 4.1635904, 4.1628819, 4.1621728, 4.1615429, 4.1608734, 4.1603618, 4.159810500000001, 4.1592593, 4.1585898, 4.1581564, 4.1575265, 4.157053899999999, 4.156581399999999, 4.1560302, 4.1555185, 4.1550851, 4.1545339, 4.1541009, 4.1535888, 4.1530771, 4.1526437000000005, 4.1522894, 4.1518168, 4.1514626, 4.1509509, 4.1506357000000005, 4.1502814, 4.1498089, 4.1495333, 4.148982, 4.1487064, 4.1483517, 4.147918700000001, 4.147603500000001, 4.147131, 4.1468163, 4.1465011, 4.146028500000001, 4.1458712, 4.1453986, 4.1450834, 4.1447687, 4.1444144, 4.1440206, 4.143783999999999, 4.1433907, 4.1431937, 4.1428785, 4.1425633, 4.142445599999999, 4.1420517, 4.1416578, 4.1415396, 4.141185299999999, 4.1408706, 4.1405945, 4.1403584, 4.1400828, 4.1398072, 4.139492, 4.1390982, 4.1389017, 4.1387439, 4.1386652, 4.1381927, 4.1379957, 4.137681, 4.1374445, 4.1370506, 4.1370115, 4.1366963, 4.136539, 4.1362238, 4.136106, 4.1357908, 4.1356726, 4.1354756, 4.1351213, 4.1348457000000005, 4.1347275, 4.1344128, 4.134333600000001, 4.1340189, 4.1339006000000005, 4.1335068, 4.1333494, 4.1331921000000005, 4.1329951000000005, 4.1326799, 4.1324439, 4.1323256, 4.13205, 4.13205, 4.1318135, 4.131617100000001, 4.1314201, 4.1311836, 4.1309867, 4.1307507, 4.130672, 4.1303964, 4.1302385]",1878.0955454272464
591,0.5,2,25,"[0.0, 24.7870801888279, 50.34223702729122, 76.44562498901797, 103.62578145055602, 131.53513137539358, 159.2129694182246, 186.30186192814853, 212.20090627434502, 237.50294999127846, 262.83462625234677, 289.785798854849, 319.8669710339867, 353.8141063669667, 390.69643976193345, 428.0583147371409, 463.73979188762735, 497.19719139203266, 528.671389474404, 558.2567828459813, 586.8840703152262, 614.1903814004602, 640.8964784980035, 666.5320511222269, 691.9279307275283, 716.770491269937, 741.4489933076962, 766.1074177392208, 790.9761330385811, 815.8903185811582, 841.2973672207913, 866.6454788816195, 892.0580411453159, 917.4400716338832, 942.9103028169238, 968.0340480242892, 992.7511468343369, 1017.1405249063714, 1040.8015753167685, 1064.4105572123124, 1087.1683322160006, 1109.905552510718, 1132.2508897115642, 1154.086482238471, 1175.4323887929393, 1196.6834194725182, 1217.7791425863634, 1238.5110920087411, 1259.4908641902364, 1278.3411591802276]","[4.1810341, 4.179104799999999, 4.1772146, 4.1757183, 4.1745372000000005, 4.1733165, 4.172292700000001, 4.1712689, 4.1702056, 4.169261, 4.1684337, 4.1676068, 4.16678, 4.1659532, 4.1652446, 4.1644964, 4.1637874, 4.1630392, 4.162291000000001, 4.1617398, 4.161149, 4.160480000000001, 4.159771, 4.159338, 4.1588655, 4.1581173, 4.1576447, 4.1570148, 4.156621, 4.1561089, 4.1554399, 4.154967299999999, 4.154494799999999, 4.1541009, 4.1535888, 4.1531558, 4.1526046, 4.1522503, 4.1517777, 4.1513052, 4.15099, 4.150557, 4.1502028, 4.1496906000000005, 4.1493363, 4.1489029, 4.1484699, 4.148037, 4.1477613, 4.147407100000001, 4.1469345, 4.1465011, 4.1462650000000005, 4.1459498, 4.1453986, 4.145162600000001, 4.1447687, 4.1445322, 4.144099199999999, 4.1439023, 4.1433907, 4.1431937, 4.1429572, 4.1426425, 4.1422091, 4.141973, 4.1417365, 4.1413035, 4.141067, 4.1406736, 4.140398, 4.1402011, 4.1399255, 4.139689, 4.1392951, 4.1390195, 4.1388226, 4.1385469, 4.1382322, 4.138035299999999, 4.1376414, 4.1375232, 4.1373262, 4.1369328, 4.1366963, 4.1364994, 4.1362634, 4.1359091, 4.1357121, 4.1355152, 4.1353183, 4.134964, 4.1347671, 4.1344519, 4.134333600000001, 4.1340580000000005, 4.1338615, 4.1337433, 4.1335464, 4.1330342, 4.1330342, 4.132758600000001, 4.1326408, 4.1324439, 4.132286100000001, 4.1319318, 4.131734799999999, 4.1314988, 4.1312623, 4.1311836, 4.1308689, 4.130672, 4.1305141, 4.1303172, 4.1301994, 4.1299629, 4.129923799999999, 4.1296482, 4.1293726]",1875.691087825792
592,0.5,2,25,"[0.0, 23.04677193064964, 48.64102248258598, 75.02361939617725, 102.19600544844695, 129.98574816546812, 157.92248313568297, 184.79266777785887, 210.6297128539518, 235.89711077387284, 261.1958003329475, 288.42232132870873, 318.8212115685565, 352.5574582205686, 390.08138330623115, 426.6628964588099, 462.17381939337054, 495.24186429611234, 526.2805247373653, 555.9025170206965, 584.4058459498181, 611.012756557209, 637.527718168587, 663.3836416552479, 688.5019497065633, 713.19987765037, 737.9807246093407, 762.3783178901325, 786.9449557694696, 811.885242381703, 836.8935816085195, 862.1215049192778, 887.589963521715, 913.1308852702354, 938.5436031198038, 963.4123613352989, 988.0452756177432, 1012.5001519904614, 1036.249055497004, 1059.6515353381183, 1082.6560811193463, 1105.178972911703, 1127.443539597687, 1149.1406129259908, 1170.7890027291692, 1192.0784420652508, 1213.2281587189113, 1233.8238338877482, 1254.9148927749557, 1274.659124758844]","[4.1810737, 4.179144399999999, 4.1773329, 4.1759152, 4.1746554, 4.1734347000000005, 4.172450100000001, 4.1713085, 4.170363399999999, 4.1695366, 4.1686702, 4.1677251, 4.1668983, 4.1661105, 4.1654019, 4.1645751, 4.1640239, 4.163275700000001, 4.1624484, 4.1620154000000005, 4.1614642, 4.160755600000001, 4.1601648, 4.159534900000001, 4.1590228, 4.158432, 4.1578021000000005, 4.1572509, 4.1568179, 4.1561875, 4.155675899999999, 4.155203299999999, 4.1546917, 4.1542583, 4.1536674, 4.1535101, 4.1528802, 4.152329, 4.1519747, 4.1515808, 4.1511869, 4.1507144, 4.1502419, 4.149848, 4.1495724, 4.1490998, 4.1487455, 4.1482339, 4.1479974, 4.1475644, 4.1471705000000005, 4.1468554, 4.1465011, 4.1461864, 4.145752900000001, 4.1454773000000005, 4.145123, 4.1447291, 4.1443748, 4.144059700000001, 4.1436663000000005, 4.143311499999999, 4.1430359, 4.1428785, 4.1424847, 4.1422486, 4.141973, 4.1416578, 4.1413035, 4.1410279, 4.1407127, 4.1403584, 4.1400828, 4.1398859, 4.1395316, 4.1392164, 4.1390591, 4.1387835, 4.1384683, 4.1382322, 4.137917, 4.1377201, 4.1375232, 4.1372085, 4.1369328, 4.1367359, 4.1364994, 4.1362238, 4.1359482000000005, 4.1357121, 4.1355152, 4.1353183, 4.1351609, 4.1347671, 4.1346488, 4.1344914, 4.1341372000000005, 4.1339402000000005, 4.1337433, 4.1335068, 4.133231200000001, 4.1330342, 4.1328769, 4.1325617, 4.1324043, 4.132286100000001, 4.13205, 4.1319714, 4.131734799999999, 4.1314592, 4.1312623, 4.1309867, 4.1307898000000005, 4.1305933, 4.130475, 4.1302781, 4.1300812, 4.129923799999999, 4.129766]",1875.4820540036349
593,0.5,2,25,"[0.0, 24.235905030371356, 49.46846868083264, 75.57191506352831, 102.87116661923494, 130.80846767728264, 158.52671028267702, 185.36311892852126, 211.41216184469414, 236.52239790358266, 261.79921642241396, 288.736814535434, 318.5532087997967, 351.9266709196345, 388.77006929842923, 426.2035045709382, 462.34804659202985, 495.8934646230433, 527.0746458903525, 557.1439327894481, 585.4646641507653, 613.0725308592363, 639.1791797244712, 665.1440641203673, 690.3096285632316, 715.2101097569766, 740.0092750860246, 764.7562535265362, 789.5507566453997, 814.4057736612866, 839.4378079931296, 864.7356732856513, 890.108249296962, 915.6454599696895, 940.9909654013661, 966.2822586232974, 991.0078565815875, 1015.0605125206002, 1038.971868965556, 1062.178493282852, 1085.291355995629, 1107.8619634220524, 1129.8462851006311, 1151.8855926236065, 1173.4052433762433, 1194.4513588341235, 1215.492673482955, 1236.127999404804, 1257.2276468391883, 1274.7749239168288]","[4.1813097, 4.1793017, 4.1776872, 4.1760731, 4.1748524, 4.173789, 4.1726079, 4.1715841000000005, 4.1706781, 4.1697726, 4.1688275, 4.1678824, 4.1672921, 4.1663074, 4.1654806, 4.1648898, 4.1641417, 4.1634331, 4.1628032, 4.1621337, 4.1614642, 4.1609917, 4.160480000000001, 4.159810500000001, 4.1591411, 4.1586289, 4.1581564, 4.1575265, 4.1569357, 4.1563845, 4.1558332, 4.1554399, 4.155046, 4.154494799999999, 4.1540222, 4.1535888, 4.1531558, 4.1526833, 4.1522503, 4.1517777, 4.1513443, 4.151068700000001, 4.1506753, 4.1502419, 4.1498876000000005, 4.149415, 4.148982, 4.1487455, 4.148312600000001, 4.1477613, 4.1474462, 4.147131, 4.1468163, 4.1465011, 4.1461072, 4.1457138, 4.1454773000000005, 4.1450443, 4.144847400000001, 4.1444144, 4.1441388, 4.1438627, 4.1433511, 4.1432724, 4.142839, 4.1424847, 4.1422091, 4.1420517, 4.141618299999999, 4.141460899999999, 4.141067, 4.1409492, 4.1406341, 4.1402402, 4.1400042, 4.1395707, 4.1394529, 4.1391773, 4.138940799999999, 4.1386652, 4.1384292, 4.1380744, 4.137917, 4.1376414, 4.1374054, 4.1370115, 4.136972, 4.1367359, 4.1364207, 4.1362634, 4.1360664, 4.1357908, 4.1355543, 4.1352, 4.1350818, 4.1348457000000005, 4.1346884, 4.1344128, 4.1341763, 4.133822, 4.1337824, 4.133467700000001, 4.1333494, 4.1329951000000005, 4.1328769, 4.1326013, 4.1325617, 4.1322074, 4.1320896000000005, 4.1318531, 4.1316957, 4.1314201, 4.1313019, 4.1311836, 4.1310263, 4.130829299999999, 4.1305537, 4.1303172, 4.1302385]",1875.757255230035
594,0.5,2,25,"[0.0, 23.719261855446092, 48.56228215368188, 74.8117671278799, 101.71492150450356, 129.71620811143308, 157.6060578432163, 184.40038925647937, 210.38183737933858, 235.54131672108915, 261.0063878238507, 287.3471666185144, 317.4774461329239, 350.9348889009451, 387.8214417471296, 425.32562129411554, 460.787962843894, 494.37609794506443, 526.1028397868628, 556.1074742440672, 584.5044889142989, 611.5981411211333, 638.4726463594435, 664.4944084909067, 689.5412589764909, 714.446501498614, 739.0507851396037, 764.0517842981224, 788.3872371501898, 813.3248460439869, 838.3515613443974, 863.8696822956582, 889.222438495155, 914.7003094850446, 939.8954208785664, 965.062337557062, 989.6437877197301, 1013.9641557657766, 1037.508106868466, 1061.0837550172748, 1083.9552648287536, 1106.7988203242032, 1129.0200624175018, 1150.8007171821173, 1172.1523752335047, 1193.3272403634103, 1214.2226777111355, 1235.2264138886342, 1255.9982298214768, 1274.7975605096447]","[4.1811919, 4.179104799999999, 4.177293799999999, 4.1757579, 4.1746159, 4.173553, 4.1725292000000005, 4.1712689, 4.170323799999999, 4.169418299999999, 4.1685519, 4.1678038, 4.1670165, 4.1660714, 4.1653233, 4.1645751, 4.1640239, 4.163236100000001, 4.1626453, 4.161936799999999, 4.1612673, 4.1605978, 4.1601648, 4.1594167, 4.1589441, 4.1584716, 4.1576838, 4.1571722, 4.1567392, 4.1561875, 4.155675899999999, 4.1551638, 4.154730799999999, 4.1543369, 4.153707, 4.1532345, 4.1529193, 4.1524472, 4.1520534, 4.1516595, 4.1511474, 4.1506753, 4.1503601, 4.1499271, 4.1493754, 4.1490998, 4.1486669, 4.148312600000001, 4.148037, 4.1475644, 4.1472888, 4.1468163, 4.1463828000000005, 4.146068100000001, 4.1456742, 4.1454382, 4.1449656, 4.1447291, 4.1445718000000005, 4.1441388, 4.1437449, 4.1434298, 4.1429968, 4.142839, 4.1425242, 4.1420517, 4.1419334, 4.141618299999999, 4.1413035, 4.1409883, 4.1407127, 4.140398, 4.1401224, 4.1399255, 4.139374299999999, 4.139256, 4.1390591, 4.1388226, 4.1384683, 4.1383109, 4.1379957, 4.1377201, 4.1374445, 4.1372085, 4.1368933, 4.1368146, 4.1363816, 4.1361847, 4.1359482000000005, 4.1357512000000005, 4.1355152, 4.1353183, 4.134964, 4.134806200000001, 4.1346884, 4.134373200000001, 4.1341763, 4.1337824, 4.133625, 4.1335464, 4.1333098, 4.1329951000000005, 4.132798200000001, 4.1326408, 4.132365200000001, 4.1321683, 4.13205, 4.1317744, 4.131577500000001, 4.1314201, 4.1311836, 4.1309476, 4.130908, 4.130672, 4.1305141, 4.1303172, 4.130041599999999, 4.1298842, 4.1296482]",1874.303601320259
595,0.5,2,25,"[0.0, 24.96847313663406, 50.29652370886197, 76.80580197465997, 104.02735944155785, 131.65125765703, 159.72210966015524, 186.39307672470483, 212.5915195669212, 237.67843681828924, 262.9171013537656, 289.70590087967645, 319.8754540461669, 353.4371832552608, 390.25217787148046, 426.9909877853731, 462.74369215220037, 495.77538115040824, 527.1398689198143, 556.936728432094, 584.995641875455, 612.1179067407413, 638.4139603026106, 664.2959781906791, 689.2542458798343, 714.0680903947646, 738.6580888399862, 763.4307499411841, 787.8100422828679, 812.9629057682869, 837.885976037355, 862.9874305481526, 888.3948991821269, 913.4367672630162, 938.9430116125186, 963.9033802499657, 988.7724147109493, 1013.0017984463718, 1036.7698081658164, 1060.3014842361472, 1083.1100003759557, 1105.815952234852, 1127.7764346502981, 1149.8491869258908, 1171.1863117350943, 1192.6674856491295, 1213.5607502641144, 1234.2376395250812, 1255.1812602140506, 1274.7087808970145]","[4.1810341, 4.1789474, 4.1772542, 4.1757975, 4.1745372000000005, 4.1732774, 4.172214, 4.1712294000000005, 4.1701269, 4.1691818, 4.1682763, 4.1674886, 4.1668587, 4.1659136, 4.1652446, 4.164417299999999, 4.1636691, 4.1630788, 4.162330600000001, 4.1617002, 4.1609917, 4.1604009, 4.159810500000001, 4.159338, 4.1587472000000005, 4.158196, 4.1576447, 4.1571326, 4.156621, 4.1561089, 4.155400299999999, 4.154967299999999, 4.154573399999999, 4.1541009, 4.1535497, 4.1531162, 4.1526437000000005, 4.1522503, 4.1517777, 4.1513052, 4.1508718, 4.1505175, 4.1500058, 4.1496119, 4.1492968, 4.1488638, 4.148548600000001, 4.148115600000001, 4.1478004, 4.147407100000001, 4.1468949, 4.146698000000001, 4.1462255, 4.145792500000001, 4.1456347, 4.145123, 4.1448865, 4.1445322, 4.144099199999999, 4.143783999999999, 4.1435084, 4.1431937, 4.1429181, 4.1426029, 4.1422486, 4.1419334, 4.141618299999999, 4.1413035, 4.141067, 4.1407523, 4.1404767, 4.1402011, 4.1398859, 4.1394134, 4.139256, 4.1391377, 4.1388226, 4.1384683, 4.13835, 4.1379957, 4.1377597, 4.1374841, 4.1373262, 4.1369328, 4.1367359, 4.136539, 4.1362238, 4.1359091, 4.1356335, 4.1355543, 4.1353183, 4.1352, 4.1347671, 4.1345701, 4.1342158, 4.1341372000000005, 4.1340580000000005, 4.1336646, 4.133467700000001, 4.1333098, 4.1329951000000005, 4.1328769, 4.1325617, 4.132483000000001, 4.1321683, 4.1319318, 4.1317744, 4.1315379, 4.1315379, 4.1312623, 4.1309476, 4.1307507, 4.130475, 4.1304355, 4.1301994, 4.1300025, 4.1298451, 4.1296873, 4.1293726]",1873.279146606174
596,0.5,2,25,"[0.0, 22.886948308303516, 48.09782250276348, 74.24387507919772, 101.13182637767517, 129.39159665039455, 156.8357633579168, 184.30923787751357, 210.32249240241214, 235.6278483807776, 260.64285327086077, 287.25763230675426, 317.09311407524547, 350.3893807907383, 387.05992151608905, 424.80779248928206, 460.52745443772665, 494.0186414689051, 525.31515152798, 555.6216706931194, 583.8177169278842, 611.3964146162839, 637.5153871213539, 663.3414202239695, 688.7003846822843, 713.4894626918306, 738.0744985045852, 762.7834811584582, 787.3875509341709, 812.5364308983385, 837.4726155624713, 862.7054290049498, 888.1815265269117, 913.6427678249104, 938.9966754565905, 963.9140581694596, 988.6359106225063, 1012.8216711810512, 1036.578373382512, 1060.0756568679112, 1082.9190499655874, 1105.6341593632656, 1127.68641608383, 1149.4356922215907, 1171.199912445232, 1192.5344882336387, 1213.3303733562846, 1234.1173812282195, 1254.6824147724544, 1274.6239439000099]","[4.1811919, 4.1790261, 4.1773725, 4.1759939, 4.1746159, 4.173395200000001, 4.172411, 4.1713476, 4.170363399999999, 4.169261, 4.1683946, 4.1676855, 4.1668587, 4.1661105, 4.1652837, 4.1645355, 4.1637483, 4.1631966, 4.162488, 4.1619763, 4.1610703, 4.1606765, 4.1600075, 4.1594558, 4.1589046000000005, 4.1583142, 4.1578417000000005, 4.1571326, 4.156857, 4.1560698, 4.1557155, 4.1553607, 4.1548095, 4.15414, 4.1537466, 4.1532345, 4.152722799999999, 4.152329, 4.1518564, 4.1515021, 4.1511474, 4.1507931000000005, 4.150123600000001, 4.1498876000000005, 4.149415, 4.1489425, 4.148588200000001, 4.1482730000000005, 4.1478791, 4.1474462, 4.1472888, 4.1468163, 4.1463828000000005, 4.146068100000001, 4.145752900000001, 4.1453986, 4.1450443, 4.144847400000001, 4.1444535, 4.1441779, 4.1436663000000005, 4.1434298, 4.1431146, 4.1427212, 4.142445599999999, 4.142130399999999, 4.1419334, 4.1415792, 4.1413426, 4.1410279, 4.1406736, 4.140398, 4.1402402, 4.1397285, 4.139492, 4.1392951, 4.1390591, 4.1386652, 4.1384292, 4.1382713, 4.1379957, 4.1378384, 4.1375232, 4.1372871, 4.1368933, 4.1368146, 4.1366177, 4.1363816, 4.136106, 4.1357121, 4.1355543, 4.1353183, 4.1350818, 4.134964, 4.1346884, 4.1344128, 4.1341372000000005, 4.1339402000000005, 4.1337824, 4.1336646, 4.133389, 4.1331921000000005, 4.1330342, 4.132798200000001, 4.1326408, 4.1324439, 4.13205, 4.1318531, 4.1317744, 4.1316562, 4.1313415, 4.1309867, 4.130829299999999, 4.1307111, 4.130475, 4.1303964, 4.1300812, 4.130041599999999, 4.129766]",1873.8042458932848
597,0.5,2,25,"[0.0, 25.257863789628914, 50.72717865296039, 76.73396245681852, 103.66175336927625, 131.43687839573784, 159.42033446038027, 186.40591901089715, 212.64227337712725, 237.91776331775816, 263.24991877471217, 289.74285029188667, 318.95816334555684, 352.14809420701744, 389.09612686772465, 426.3147239256322, 462.29305822149564, 495.91401583180954, 527.1835118611127, 557.1840464946254, 585.7181139215215, 613.2743704940965, 639.8782323784471, 665.5806171545537, 690.921681319116, 715.6038015554527, 740.3818112270737, 765.0053961811366, 789.7166354213248, 814.3648480897557, 839.5997705017403, 864.7828301405998, 890.4697929649938, 916.0873643488765, 941.374853666646, 966.2339527791414, 990.9415705891813, 1015.3931743772928, 1038.9405156486011, 1062.6226219463913, 1085.4014991211075, 1107.945799228914, 1130.1579936291462, 1151.997073207794, 1173.507542231629, 1194.5707623400824, 1215.6280185044398, 1236.3216268172064, 1256.905897363104, 1274.6194092527933]","[4.180955399999999, 4.178868799999999, 4.1772146, 4.1756792, 4.1744976000000005, 4.1731591, 4.172174500000001, 4.171072000000001, 4.1700091, 4.1691818, 4.168355, 4.1675282, 4.1666226, 4.1658745, 4.1650476, 4.1645355, 4.1635513, 4.1629605000000005, 4.1623697, 4.161661100000001, 4.1611099000000005, 4.1602831, 4.159771, 4.1591015, 4.1586289, 4.157999, 4.1575661, 4.1569357, 4.1563454, 4.1557941, 4.155400299999999, 4.1549277, 4.154297799999999, 4.153904, 4.153471, 4.1530375, 4.1526046, 4.1520138, 4.1516595, 4.1512265, 4.1507144, 4.1502814, 4.1500058, 4.149493700000001, 4.149060700000001, 4.1488242, 4.148312600000001, 4.14784, 4.1475644, 4.1471705000000005, 4.1467767, 4.1464620000000005, 4.1461468, 4.145752900000001, 4.1454382, 4.1450834, 4.1446505, 4.1443353, 4.1439419, 4.1436267, 4.1433511, 4.1430359, 4.1427603, 4.142445599999999, 4.142130399999999, 4.1418548, 4.141500499999999, 4.1411066, 4.1407914, 4.1405945, 4.1403189, 4.1400042, 4.1397676, 4.1394134, 4.1392164, 4.1388621, 4.1385469, 4.1384683, 4.1380744, 4.1377201, 4.1376019, 4.1372476, 4.1370506, 4.1368146, 4.1366177, 4.1363025, 4.1360664, 4.1359091, 4.1356335, 4.1353579, 4.1351609, 4.1347671, 4.134806200000001, 4.1344519, 4.1342158, 4.1339402000000005, 4.1338615, 4.1335859, 4.133270700000001, 4.1330738, 4.132955600000001, 4.1327195, 4.1324439, 4.1322074, 4.1321683, 4.1319318, 4.1315379, 4.1313415, 4.1313019, 4.131065400000001, 4.1307898000000005, 4.1305141, 4.1303964, 4.1302385, 4.1301599, 4.129766, 4.1296482, 4.1294513, 4.1292543]",1872.304740687664
598,0.5,2,25,"[0.0, 24.14181495150939, 49.67168005221649, 75.7125676619892, 102.82668780783044, 130.41573053567296, 158.3250382420866, 185.28970061120575, 211.60866133484714, 236.87708514605035, 261.9683608402888, 288.7083401238192, 318.41564832657514, 352.0670246707034, 388.58920330798003, 425.6370280074908, 461.1642292723011, 494.2018233756244, 525.1335167590757, 555.0895755700138, 583.3195096381922, 610.5560020394104, 636.7520831408377, 662.4870100971607, 687.4268143886906, 712.2550862246087, 737.0037314032639, 761.3109359445048, 786.1424006009648, 810.6266707526524, 835.9566989332424, 860.8281976169095, 886.570013526078, 911.7178732385036, 937.1815151763298, 962.3403262868152, 986.806477990846, 1011.0649120449972, 1034.827406566759, 1058.2125718000052, 1081.0677365779202, 1103.7478422433212, 1125.6399993531036, 1147.607477390759, 1169.1609831923342, 1190.2690013779936, 1211.4526088707507, 1232.0250141491592, 1252.81188797164, 1270.970668650241]","[4.180994999999999, 4.1787896, 4.1770968, 4.1756792, 4.1744976000000005, 4.173198200000001, 4.172056700000001, 4.1710329, 4.1701665, 4.1692214, 4.168119, 4.1673708, 4.1667404, 4.1658349, 4.1650867, 4.164417299999999, 4.1636691, 4.162842299999999, 4.1623697, 4.1616216, 4.1610703, 4.1605191, 4.159771, 4.1592197, 4.1585898, 4.1581173, 4.1575265, 4.1569357, 4.1565423, 4.1559515, 4.155400299999999, 4.1549277, 4.154494799999999, 4.1541009, 4.1533918, 4.1529984, 4.1525259, 4.1520534, 4.1516991, 4.1511869, 4.150754, 4.1503601, 4.149966200000001, 4.1495333, 4.1490998, 4.1487455, 4.1484308, 4.1479974, 4.1475644, 4.1472492, 4.1467767, 4.1464620000000005, 4.1462255, 4.1458316, 4.145359, 4.145123, 4.1446109, 4.1444144, 4.143981, 4.143783999999999, 4.1434298, 4.1429968, 4.1427212, 4.1424847, 4.14217, 4.1418548, 4.1415396, 4.1413035, 4.1409097, 4.1406736, 4.1403189, 4.1402011, 4.1397676, 4.1395707, 4.1392951, 4.1390195, 4.138704799999999, 4.1383896, 4.1381536, 4.137917, 4.1376414, 4.1373658, 4.1371689, 4.136775, 4.1366963, 4.136342, 4.1361847, 4.1359878, 4.1357908, 4.1354756, 4.1351213, 4.134964, 4.1346488, 4.1345305, 4.1342158, 4.1340580000000005, 4.1338615, 4.1337433, 4.133467700000001, 4.1330738, 4.132955600000001, 4.1327195, 4.132522600000001, 4.1324043, 4.13205, 4.1318135, 4.131617100000001, 4.1314988, 4.1313415, 4.131065400000001, 4.130908, 4.1306324, 4.1304355, 4.1302781, 4.130041599999999, 4.129766, 4.129923799999999, 4.12953, 4.1292934]",1871.5100412990992
599,0.5,2,25,"[0.0, 21.718701926042144, 46.8094544666217, 72.95036744041201, 99.71933105011695, 127.56389807684141, 155.06453520699475, 182.04174906220035, 207.9212362996844, 233.1045640957697, 258.46490042007895, 284.7525117834001, 314.38372947292976, 347.38927735408936, 383.6809351136061, 421.5375730074387, 457.08604014750927, 490.8136891033514, 522.5246507069738, 552.5907283971604, 580.7549244473075, 608.275698899268, 634.9242308634459, 660.7415475978395, 685.8130265148492, 710.7544255531315, 735.565469639346, 760.1840955654584, 784.9394476240344, 809.6813426483861, 834.7344495341805, 859.7431685603395, 885.1894624697637, 910.9121743015465, 936.3783844281976, 961.1349490804522, 985.8054525222263, 1009.9776605530345, 1033.9814573134252, 1057.2891799649087, 1080.2370430431179, 1102.6576063932698, 1124.795496988806, 1146.7921530114236, 1168.1641847459027, 1189.64418509244, 1210.4397219483105, 1231.3126307063042, 1252.1177676096684, 1271.03823063056]","[4.1810341, 4.178868799999999, 4.1773329, 4.1757579, 4.1745372000000005, 4.1732774, 4.172174500000001, 4.1711903, 4.1701665, 4.169261, 4.1684337, 4.1676855, 4.1666617, 4.1659532, 4.1650867, 4.1644568, 4.1637087, 4.1631575, 4.1622519, 4.1617002, 4.1611099000000005, 4.1603618, 4.1598892, 4.1592593, 4.1585898, 4.1581173, 4.1574478, 4.157053899999999, 4.156424, 4.1560302, 4.155636299999999, 4.1551247, 4.1545339, 4.1539435, 4.153471, 4.1531558, 4.1526833, 4.1521711, 4.1518955, 4.1512656, 4.1509509, 4.1504784, 4.1500058, 4.1497302000000005, 4.149257700000001, 4.1488638, 4.1486669, 4.1481943, 4.14784, 4.1473675000000005, 4.1470919, 4.1465797, 4.146343700000001, 4.1459894, 4.1455956, 4.1453199, 4.1448865, 4.1444931, 4.1442566, 4.1438627, 4.1435871, 4.143311499999999, 4.1429181, 4.1426425, 4.1423273, 4.142130399999999, 4.1417365, 4.141460899999999, 4.1411462, 4.1407523, 4.1406736, 4.1402402, 4.140043299999999, 4.1397285, 4.139374299999999, 4.1390591, 4.1389017, 4.138704799999999, 4.1384292, 4.138035299999999, 4.1377597, 4.137681, 4.1373658, 4.1370115, 4.136775, 4.1365781, 4.1361847, 4.136106, 4.1357908, 4.1356335, 4.135397, 4.1351609, 4.1350031000000005, 4.1346488, 4.134373200000001, 4.1342549, 4.1340976000000005, 4.1337824, 4.1335068, 4.133231200000001, 4.133231200000001, 4.1330738, 4.1327195, 4.1326013, 4.132365200000001, 4.132286100000001, 4.131892700000001, 4.1316562, 4.1314592, 4.1313019, 4.1313019, 4.1309476, 4.1307507, 4.130475, 4.1303568, 4.1301994, 4.1299629, 4.1297269, 4.1295695]",1871.691552924533
