Repository: jackybrons/drc-imoe

# Datasets

This project contains standardized multi-condition, multi-chemistry datasets for degradation forecasting of retired lithium-ion batteries in second-life applications. All official preprocessed data is stored under `datasets/processed/`.

---

## 1. Directory Structure

```text
datasets/
├── processed/              # Official preprocessed-data root used by training and evaluation
│   ├── UL-NCA/             # UL laboratory NCA cell data (66 cells)
│   ├── UL-NCM/             # UL laboratory NCM cell data (55 cells)
│   ├── UL-NCMNCA/          # UL laboratory mixed-chemistry cell data (9 cells)

File: datasets/processed/UL-NCMNCA/CY25-05_2-#2.csv (part 41 of 60)
Cycle,Charge_Current,Discharge_Current,Temperature,Capacity_Increment,Relaxation_Voltage,Discharge_Capacity
647,0.5,2,25,"[0.0, 22.326026405437545, 46.71789627307962, 71.67857695648269, 97.18018431684825, 123.7737118992932, 151.10898882919182, 178.28196700944525, 204.57755148737576, 229.8626160410823, 254.75342588701622, 279.44652637349986, 305.7968416121262, 334.6836510217428, 367.2110015801486, 402.6135654106631, 438.49904490319284, 472.74308187309737, 505.0712796536801, 535.2672451301205, 564.4071300754955, 592.1426210881328, 618.8725932958054, 644.612789489697, 669.8812371915419, 694.4432697012836, 718.9206959535362, 743.316287681267, 767.2931419839662, 791.3209838309908, 816.0059959562343, 840.4105174917278, 865.4962922997832, 890.687235978014, 915.3106475188246, 939.9230899764767, 964.4975038462609, 988.2311588961196, 1011.7111935534646, 1034.6232064832939, 1057.6470434077776, 1079.9294535235733, 1102.0211353947943, 1123.8688179307057, 1145.4246291092197, 1166.4802699240772, 1187.4609298038993, 1208.513157738075, 1229.3506042951794, 1246.7284816609697]","[4.1792231, 4.1771359, 4.1755214, 4.1741042, 4.1726866000000005, 4.171544600000001, 4.1702452, 4.169261, 4.168355, 4.1674495, 4.166544, 4.1656775, 4.1648898, 4.1641417, 4.1633148, 4.162606200000001, 4.1618185, 4.1611886, 4.1605587, 4.1598496, 4.1592197, 4.1585898, 4.1579204, 4.157329600000001, 4.1566601, 4.1562667, 4.1557155, 4.1550851, 4.154494799999999, 4.1539435, 4.1535101, 4.1530771, 4.1525259, 4.1520534, 4.1515808, 4.1511083, 4.1506753, 4.1502419, 4.1499271, 4.1492968, 4.1488242, 4.148548600000001, 4.148115600000001, 4.1477613, 4.1473279000000005, 4.146737600000001, 4.1464620000000005, 4.1461468, 4.1457138, 4.145359, 4.1449656, 4.1445718000000005, 4.1442962, 4.1437449, 4.1432724, 4.1431937, 4.1427999, 4.142405999999999, 4.1422091, 4.1418943, 4.1414218, 4.141185299999999, 4.1407523, 4.1404371, 4.140279799999999, 4.139846299999999, 4.1395316, 4.1393347, 4.1390195, 4.138704799999999, 4.13835, 4.1380744, 4.1376414, 4.1375232, 4.1372476, 4.1368542, 4.136539, 4.1363816, 4.1361847, 4.1357121, 4.1354365, 4.1353183, 4.1350818, 4.134806200000001, 4.1346097, 4.1342158, 4.1339793, 4.1337433, 4.1335464, 4.1333494, 4.1331525000000005, 4.1328769, 4.1326799, 4.132365200000001, 4.1321287, 4.1318135, 4.131577500000001, 4.1314988, 4.1311049, 4.1309476, 4.1307898000000005, 4.130475, 4.1302781, 4.1300812, 4.1299629, 4.1298056, 4.1294904, 4.1292148, 4.1290574, 4.1288214, 4.1287818, 4.1284275, 4.1283092, 4.1280732, 4.1278763, 4.1276398, 4.127521499999999, 4.1272855, 4.1272459]",1837.302301368815
648,0.5,2,25,"[0.0, 22.769250288543816, 47.50629722606482, 72.42719319535155, 98.36129503163161, 125.05177976517038, 152.59993003984917, 179.66400164276442, 206.23661722523858, 231.56183145905678, 256.24225347266406, 281.1832977795268, 308.0572399113968, 337.20581577415396, 370.0520010946068, 406.30418450360037, 441.84873876670963, 475.99540267258, 508.33373238477986, 538.1938808163609, 567.0559946356125, 594.8286131661057, 621.3618882729434, 647.1204734827251, 671.9198555978569, 696.8720995235155, 720.9611168260656, 744.8176608030756, 769.1682700644315, 792.9572983826274, 817.3191023376369, 841.6930749596316, 866.316457428156, 891.3222957089685, 915.7529655460952, 940.3358009785635, 964.1902766344534, 988.196332916836, 1011.5224806041928, 1034.5707865975119, 1057.0728763544755, 1079.1777004872645, 1101.2760258715543, 1123.1169959741062, 1144.4390567012344, 1165.740278286454, 1186.7465934567474, 1207.6013686934662, 1228.365781356041, 1246.6091329309772]","[4.179104799999999, 4.1768999, 4.1750884, 4.173867700000001, 4.172411, 4.1711903, 4.1701269, 4.1691031, 4.168158099999999, 4.1672525, 4.1663074, 4.165441, 4.1646538, 4.1637087, 4.1630392, 4.1623697, 4.1615825, 4.160913, 4.1602039, 4.1596923, 4.1589837, 4.1583533, 4.1577234, 4.157093499999999, 4.156581399999999, 4.1559515, 4.155400299999999, 4.1548882, 4.1543765, 4.1537857, 4.1532345, 4.1528406, 4.1523681, 4.1517777, 4.1513052, 4.1507931000000005, 4.1503992, 4.1498876000000005, 4.1494546, 4.149021100000001, 4.1486273, 4.148115600000001, 4.1477218, 4.1473675000000005, 4.1469345, 4.1465011, 4.1461864, 4.1456742, 4.1452804, 4.1449261, 4.1446505, 4.1442566, 4.143981, 4.1435084, 4.1431146, 4.1427603, 4.1424847, 4.1420121, 4.1416974, 4.141460899999999, 4.141067, 4.1406736, 4.1404767, 4.1401615, 4.139689, 4.1394134, 4.1392951, 4.1389017, 4.1384292, 4.1382322, 4.1379566, 4.137681, 4.1374445, 4.137129799999999, 4.136775, 4.1364994, 4.1363025, 4.1360664, 4.1358299, 4.135397, 4.1352, 4.134964, 4.1346884, 4.1344519, 4.1341763, 4.1339402000000005, 4.1335068, 4.1333098, 4.1331134, 4.1328769, 4.1325617, 4.1324439, 4.1321683, 4.1319714, 4.1316957, 4.131617100000001, 4.1312623, 4.130908, 4.130672, 4.1305537, 4.1303568, 4.1301208, 4.129923799999999, 4.1296873, 4.1294513, 4.1292934, 4.129097, 4.1289001, 4.1286244, 4.1285062, 4.1282697, 4.1280732, 4.1277971, 4.1276793, 4.1274428, 4.1273642, 4.1269703, 4.1269312000000005, 4.1266556]",1835.8207580704748
649,0.5,2,25,"[0.0, 22.288025092890962, 46.80896088987603, 71.72794888841952, 97.08092253579983, 123.63287230537432, 150.685559864642, 177.8862867559798, 204.22085698479074, 229.40017932018523, 254.21377463856263, 279.00766686728855, 305.1204237789523, 333.93827467936694, 366.1218400084607, 401.3335709432298, 437.2612891789944, 471.39467676155925, 503.58985347848704, 533.7986752841024, 563.0090406095908, 590.4957360651273, 617.1976955448864, 642.7537759217533, 668.2107101556699, 692.8768484431521, 717.2451156077191, 741.6462324719488, 765.6809685155606, 789.9435358059376, 814.3410460774373, 838.9506301260159, 863.8491330307728, 888.5395981224291, 913.6242456090541, 938.1638405008993, 962.4909395303965, 986.3470113050627, 1009.9802907274405, 1032.9084961946132, 1055.8013838435302, 1078.2162362273787, 1100.2158167987484, 1122.2968491686024, 1143.707683128883, 1165.1182129451424, 1186.121658640902, 1207.1791296836936, 1227.893906802425, 1246.4964433251946]","[4.1793413, 4.1771359, 4.1754036, 4.1739464, 4.172647, 4.1714263, 4.170363399999999, 4.1693788, 4.1683159, 4.1674099, 4.1664648, 4.165638, 4.164850700000001, 4.1639056000000005, 4.1631575, 4.1625276, 4.1618581, 4.161031200000001, 4.1603618, 4.1597319, 4.1590624, 4.1585898, 4.1579599, 4.1572118, 4.1566601, 4.1561089, 4.1555576, 4.1551247, 4.154573399999999, 4.153904, 4.1534314, 4.1529193, 4.152565, 4.1518564, 4.1515412000000005, 4.151068700000001, 4.150557, 4.149966200000001, 4.1495724, 4.1490998, 4.1488638, 4.1483517, 4.1479583, 4.1475248, 4.147210100000001, 4.146737600000001, 4.1464620000000005, 4.1459498, 4.145556, 4.145004699999999, 4.1447291, 4.1444144, 4.144059700000001, 4.1437449, 4.1433907, 4.1430755, 4.142839, 4.1422486, 4.142090799999999, 4.1416974, 4.1413035, 4.1409097, 4.1406736, 4.1403189, 4.1400828, 4.1397676, 4.1394529, 4.1392164, 4.1387835, 4.1386652, 4.1381927, 4.1380744, 4.1377597, 4.1374841, 4.1370902, 4.1368933, 4.1366177, 4.136342, 4.1361451, 4.1357908, 4.1354365, 4.1353183, 4.1350427000000005, 4.1347275, 4.1345305, 4.134333600000001, 4.1339793, 4.1336646, 4.1335464, 4.1331921000000005, 4.1331134, 4.132798200000001, 4.1325617, 4.1324439, 4.13205, 4.1318531, 4.131577500000001, 4.1313019, 4.1312623, 4.1309867, 4.130829299999999, 4.1305537, 4.1303172, 4.1301994, 4.1300025, 4.1298056, 4.1294117, 4.1292543, 4.1291361, 4.1289392, 4.1287031, 4.1285453, 4.1283092, 4.128191, 4.1278763, 4.1277184, 4.1274824, 4.127521499999999, 4.127049]",1837.140057344021
652,0.5,2,25,"[0.0, 25.128635066839422, 49.54273992560613, 74.38578295584401, 99.66339017741407, 126.35974946408416, 153.58191031159313, 180.33490372335498, 206.5208693454699, 232.04281192950546, 256.6090663518295, 281.338116781296, 307.3497583723106, 335.92995489568693, 368.5769241687675, 403.55969879641054, 439.2860954675672, 473.51482136853895, 505.7423214250289, 536.6396553857695, 565.5503457088981, 593.4410088129597, 619.9460442745682, 645.9506494696928, 671.1308383661603, 696.1004266182953, 720.4294346052576, 744.8584224975132, 768.8386649527555, 792.9338932379245, 817.4500378474851, 842.1979574926775, 867.2923577250401, 891.9797255764792, 917.0314435561405, 941.5162607516951, 965.84047271975, 989.9780237932113, 1013.3960448177098, 1036.5772150878156, 1059.4767283009805, 1081.6151884801177, 1103.7458539913541, 1125.246269785485, 1146.913506319154, 1168.1278573152988, 1189.167011528318, 1209.931963697461, 1230.6262751978268, 1250.1265553752305]","[4.1793413, 4.1771359, 4.1755214, 4.174025100000001, 4.1726079, 4.171544600000001, 4.1704421, 4.1693397, 4.1683946, 4.1675677, 4.1665831, 4.1656775, 4.1649294, 4.1639843, 4.1633935, 4.1625667, 4.1617794, 4.1611099000000005, 4.1606765, 4.1599283, 4.1592197, 4.1586289, 4.157999, 4.1574478, 4.156778299999999, 4.1561875, 4.155675899999999, 4.1550851, 4.154573399999999, 4.1541796, 4.1535101, 4.1530771, 4.1526833, 4.1522503, 4.1516991, 4.1512265, 4.1508327000000005, 4.1504388, 4.1500058, 4.1495724, 4.1490998, 4.1486273, 4.1482339, 4.1477613, 4.1473675000000005, 4.1470919, 4.1465797, 4.1462650000000005, 4.1458712, 4.1455169000000005, 4.145123, 4.1447687, 4.1443748, 4.143981, 4.143783999999999, 4.1433907, 4.1429968, 4.1426425, 4.1422877, 4.1420517, 4.141618299999999, 4.1413426, 4.1409492, 4.1407914, 4.1404371, 4.1400828, 4.1398072, 4.1394529, 4.1394134, 4.1387835, 4.1386261, 4.13835, 4.1379957, 4.1377201, 4.1374445, 4.1372476, 4.1368146, 4.1366963, 4.1363025, 4.1361847, 4.1358299, 4.1355939, 4.1353579, 4.1350031000000005, 4.134806200000001, 4.1346097, 4.1342549, 4.1341372000000005, 4.1339006000000005, 4.1336646, 4.1333098, 4.133231200000001, 4.132758600000001, 4.1326799, 4.1324439, 4.132247, 4.1319318, 4.1317744, 4.1314988, 4.1313415, 4.1311049, 4.1307898000000005, 4.130672, 4.1303568, 4.1301208, 4.130041599999999, 4.1298842, 4.1296086, 4.1295695, 4.129097, 4.1289787, 4.1289392, 4.1286635, 4.1283488, 4.1282306, 4.1280732, 4.1279154, 4.1276793, 4.1273251]",1836.8567682204864
653,0.5,2,25,"[0.0, 23.827477394226378, 48.542412132663515, 73.13258824924239, 98.4582131641001, 125.05687420183213, 151.98013949709426, 178.79788766013772, 205.49826765743316, 230.95573881959731, 255.7741595626289, 280.2987171574696, 306.48437749269954, 335.2737230842192, 367.1056076474805, 402.8484624983979, 438.78170792959395, 472.79868149532444, 505.318284852944, 536.0764546668167, 565.3904512132551, 592.9749209551869, 619.697175667152, 645.731784555287, 671.0197778603454, 695.4662645085184, 720.0342150046026, 744.0520950738594, 767.9962840784307, 792.1287900004504, 816.7223841896417, 841.1613216938725, 865.8312673986088, 890.5450843594006, 915.3160326245238, 940.0419837970701, 964.1336785689932, 988.1113886784312, 1011.6594284043729, 1034.5919626759353, 1057.1349170699864, 1079.5340146757515, 1101.454208275372, 1123.22952214914, 1144.6890864967615, 1165.9292283273237, 1187.0521711741706, 1207.7320429274462, 1228.4114541911035, 1246.7313073980717]","[4.1789865, 4.1768212, 4.1750493, 4.1735921000000005, 4.1723323, 4.1710329, 4.16993, 4.1689849, 4.1680403, 4.1670952, 4.1662288, 4.1654806, 4.1645751, 4.1636691, 4.1629605000000005, 4.1621728, 4.1613069, 4.1606374, 4.1601648, 4.1596136, 4.1589046000000005, 4.158196, 4.1576838, 4.1571326, 4.156424, 4.155872799999999, 4.1553216, 4.155046, 4.1542583, 4.1536674, 4.1531558, 4.152722799999999, 4.1522107, 4.1517382000000005, 4.1513443, 4.151068700000001, 4.1503205, 4.149966200000001, 4.149415, 4.149060700000001, 4.148548600000001, 4.148155200000001, 4.147682700000001, 4.1472492, 4.1469345, 4.1465797, 4.1461072, 4.145752900000001, 4.145359, 4.1450443, 4.14469, 4.1442566, 4.1438236, 4.1434298, 4.1432724, 4.142839, 4.142366399999999, 4.1420517, 4.1417761, 4.141264, 4.141067, 4.140831, 4.1404767, 4.1401224, 4.139846299999999, 4.1395707, 4.1390982, 4.138940799999999, 4.1383896, 4.1382713, 4.137917, 4.1377988, 4.1374445, 4.137129799999999, 4.136775, 4.1365781, 4.1363025, 4.1359878, 4.1357121, 4.135397, 4.1351213, 4.1350031000000005, 4.1347671, 4.1344519, 4.1340580000000005, 4.1339402000000005, 4.1335464, 4.133389, 4.1331921000000005, 4.132955600000001, 4.1326799, 4.1324043, 4.1323256, 4.1319318, 4.131617100000001, 4.1314988, 4.1312623, 4.1309867, 4.130829299999999, 4.1305537, 4.1302385, 4.1301994, 4.1298451, 4.1297269, 4.1294904, 4.1292543, 4.1289787, 4.1289392, 4.1286244, 4.1285062, 4.1283879, 4.127955, 4.1278367, 4.127521499999999, 4.127521499999999, 4.1273642, 4.1270099, 4.1268525, 4.126616]",1833.8042818608935
654,0.5,2,25,"[0.0, 22.206827851769987, 46.90324925352584, 71.89772584476137, 97.27404910485933, 123.90583216133092, 151.06748400374465, 178.293417378016, 204.48562223061293, 229.57124730602078, 254.56180180735845, 278.8386186989433, 304.86242028720443, 333.3778701399998, 365.4202741156599, 399.98841733284877, 435.00192235166895, 468.72798649483155, 500.9609657643727, 530.9027835822262, 560.0871019363146, 587.4475743972791, 614.1784355075956, 640.1900923496241, 665.1493536643286, 690.0607792299211, 714.0364873051878, 738.3975758670636, 762.2528086292216, 786.4390154698767, 810.9534671156266, 835.2770164469741, 860.0680788226184, 884.7835366660111, 909.8246306668893, 934.4405770699098, 958.8781442791924, 982.5300932592252, 1005.7963261724828, 1029.1052608323987, 1051.9985946923205, 1074.2643133637282, 1096.3431100652658, 1118.2273545345247, 1139.7176815445432, 1160.8355796200747, 1181.855750978297, 1202.650907053375, 1223.6841600398666, 1243.2049913947217]","[4.1790261, 4.1768603, 4.1752458, 4.1736317000000005, 4.172450100000001, 4.1711507, 4.1700878, 4.1691031, 4.1680403, 4.1671343, 4.1660318, 4.1652837, 4.1644964, 4.1637087, 4.162921, 4.1622519, 4.1615825, 4.1608343, 4.1601253, 4.1594167, 4.1588259, 4.1581564, 4.1575661, 4.157053899999999, 4.1563845, 4.1558332, 4.155242899999999, 4.1548491, 4.1542583, 4.153825299999999, 4.1531954, 4.1526833, 4.152329, 4.1516991, 4.1513052, 4.150754, 4.1503205, 4.149848, 4.1493754, 4.1490998, 4.1486273, 4.1481943, 4.1477218, 4.1473279000000005, 4.1468163, 4.1465797, 4.1461468, 4.1456347, 4.1453199, 4.144847400000001, 4.1444931, 4.1441388, 4.1438236, 4.1434693, 4.1430755, 4.1427212, 4.142405999999999, 4.142130399999999, 4.1417365, 4.1413822, 4.1411462, 4.1407914, 4.140555399999999, 4.1401224, 4.1397676, 4.1394134, 4.1391773, 4.138940799999999, 4.1386261, 4.1381536, 4.1379957, 4.1375628, 4.1372871, 4.1370902, 4.136775, 4.1366963, 4.1364603, 4.1360269, 4.1357908, 4.1355152, 4.1352396, 4.1348457000000005, 4.1347275, 4.1345305, 4.1342158, 4.133822, 4.133703700000001, 4.1335464, 4.1333098, 4.132955600000001, 4.1327195, 4.1324439, 4.1322074, 4.131892700000001, 4.1318531, 4.131577500000001, 4.131380600000001, 4.1311049, 4.1308689, 4.1305933, 4.1303964, 4.1301599, 4.130041599999999, 4.1298056, 4.1295695, 4.1294513, 4.1292148, 4.1289392, 4.1288214, 4.1285453, 4.1283488, 4.1280732, 4.1280336, 4.1278763, 4.1276398, 4.1274428, 4.1272855, 4.1270099, 4.1267343]",1833.27719824707
655,0.5,2,25,"[0.0, 23.983046943914275, 48.101300007542136, 73.03016694354741, 98.25339521189315, 124.57110937375947, 151.39334140564077, 178.2499672030223, 204.41512216081045, 230.13416482334614, 254.8208377774948, 279.1024615436826, 304.89958906396475, 333.6590450478699, 364.9909725276282, 399.6194695089424, 435.0128164231412, 468.9609051882344, 501.49284147046546, 532.4664399319452, 561.5157463529858, 589.1475867059542, 616.0271448132906, 641.9537300410373, 667.3240346927737, 691.875602401488, 716.183859196661, 740.544552429851, 764.7703729084708, 789.1105752929327, 813.1757674775693, 837.8175942590602, 862.5623119435128, 887.6694089840726, 912.4485997528195, 937.4619298153139, 961.369926200852, 985.4078890502885, 1008.8922992124933, 1032.0307570061923, 1054.6096777005168, 1076.8802197013529, 1098.935677149793, 1120.8423678963914, 1142.4166170454487, 1163.5744887193664, 1184.6180193458115, 1205.4401655778693, 1226.371490408716, 1246.7047921199533]","[4.1789865, 4.1768603, 4.1752853, 4.1737103, 4.172450100000001, 4.1713085, 4.1701665, 4.1690245, 4.1681976, 4.1671739, 4.1662683, 4.1655593, 4.1646929, 4.1638660000000005, 4.1630001000000005, 4.1622519, 4.1616216, 4.1607947, 4.1600862, 4.159574, 4.1589441, 4.1583142, 4.1576052, 4.1571722, 4.1565423, 4.155872799999999, 4.155400299999999, 4.154967299999999, 4.154297799999999, 4.1537857, 4.1533918, 4.1528802, 4.1524076, 4.1518564, 4.1513839, 4.1509113, 4.1503205, 4.1500058, 4.149493700000001, 4.148982, 4.1486273, 4.1481943, 4.147918700000001, 4.1474462, 4.1471705000000005, 4.146540600000001, 4.1463041, 4.1458316, 4.1454382, 4.1450443, 4.1447291, 4.1443353, 4.1439419, 4.1436663000000005, 4.1432328, 4.1428785, 4.1424847, 4.1423273, 4.1418548, 4.141618299999999, 4.1413426, 4.1409097, 4.140555399999999, 4.1401615, 4.1400042, 4.1397285, 4.139374299999999, 4.1391773, 4.1387835, 4.1384683, 4.1382713, 4.1379957, 4.137681, 4.1373658, 4.137129799999999, 4.1368542, 4.1364994, 4.136342, 4.1359878, 4.1355939, 4.1354365, 4.1351609, 4.1348457000000005, 4.134806200000001, 4.1345305, 4.1341372000000005, 4.1338615, 4.1337824, 4.133389, 4.1330738, 4.132955600000001, 4.1327195, 4.132522600000001, 4.1323256, 4.1319714, 4.1317744, 4.1316562, 4.1314592, 4.1311836, 4.1309476, 4.1307111, 4.1304355, 4.1304355, 4.1301599, 4.1298451, 4.1295695, 4.1292543, 4.1291757, 4.1289001, 4.1288605, 4.1286244, 4.1284275, 4.1281123, 4.1279941, 4.1276793, 4.1275611, 4.1273642, 4.1274037, 4.127049]",1832.7567315698248
656,0.5,2,25,"[0.0, 22.206602196364372, 46.70823985050404, 71.30020419978331, 96.46963343097562, 122.86659749264822, 149.69773620419386, 176.8772577533203, 203.35856494353362, 228.82208791763975, 253.32039614867705, 277.89359131533934, 303.4473650238173, 331.8602164847933, 363.86625065568825, 398.17552161983707, 433.8493582984732, 468.0979779454886, 500.6294069654321, 531.463729866739, 560.3393017210083, 588.4021176530939, 615.4040885205279, 641.4474978135413, 666.7439003600666, 691.4838195614607, 715.9082886912972, 740.3684707670645, 764.7176817112536, 788.6083588437757, 813.3826525046413, 838.110038139982, 862.9183445872065, 888.0077838099326, 912.9045542608958, 937.6890716624646, 961.8390102173855, 985.7847669445298, 1008.9696311698713, 1031.8670773765184, 1054.602017795845, 1076.7895349586358, 1098.7014463183018, 1120.545953735722, 1142.0169273293732, 1163.1494979902184, 1184.0027372205425, 1204.5652895084315, 1225.5662545293967, 1243.2920488902448]","[4.178868799999999, 4.1768603, 4.174931, 4.1734738, 4.172214, 4.171072000000001, 4.1698909, 4.1687093, 4.167922, 4.1668196, 4.1660714, 4.1652446, 4.1643386, 4.1635513, 4.1628819, 4.1621728, 4.161385500000001, 4.1608343, 4.1599679, 4.1594167, 4.1587081, 4.1581564, 4.1575661, 4.1567392, 4.1563058, 4.155675899999999, 4.1551247, 4.154573399999999, 4.1541796, 4.1535101, 4.1531558, 4.1526437000000005, 4.1520925, 4.1516199, 4.151068700000001, 4.1506753, 4.1500845, 4.1496906000000005, 4.149179, 4.1487455, 4.148312600000001, 4.148037, 4.1475248, 4.147131, 4.146698000000001, 4.1464224000000005, 4.1459894, 4.1454773000000005, 4.145162600000001, 4.1448078, 4.1444144, 4.1440206, 4.1435871, 4.143311499999999, 4.1430359, 4.1426425, 4.1423273, 4.1418943, 4.141618299999999, 4.141224899999999, 4.1409883, 4.140555399999999, 4.1402011, 4.1399255, 4.1395707, 4.1393347, 4.1390195, 4.1387835, 4.1384683, 4.138114, 4.1377597, 4.1375628, 4.1372476, 4.1370115, 4.1367359, 4.136342, 4.1360269, 4.1358695, 4.1355939, 4.1353183, 4.134964, 4.1347275, 4.1345701, 4.134333600000001, 4.1340580000000005, 4.133703700000001, 4.133389, 4.1331921000000005, 4.1330342, 4.1329165, 4.1325617, 4.1323256, 4.13205, 4.1316957, 4.1316562, 4.131380600000001, 4.1310263, 4.1308689, 4.1307111, 4.130475, 4.1301994, 4.1300025, 4.1298056, 4.1296482, 4.129333, 4.1291361, 4.1290178, 4.1286244, 4.1285062, 4.1283879, 4.127955, 4.1279941, 4.1277184, 4.127521499999999, 4.1272855, 4.127049, 4.1268916, 4.1267343, 4.1264586]",1830.7029669211151
657,0.5,2,25,"[0.0, 23.867887194190786, 48.05904285212003, 72.775660023304, 97.83308735370468, 124.05129237116267, 150.5342214145753, 177.51240283930275, 203.95640066297904, 229.2525473153442, 253.73600273117756, 277.8843846383557, 303.56892316872893, 331.90324061331097, 363.4237236431772, 397.7419394450199, 433.55363014584947, 467.6632497140018, 499.6935034592505, 530.4463277714053, 559.5292569236742, 587.1966789168455, 613.8695502599901, 639.8773874226263, 664.8626299368552, 689.769737746748, 714.0321985656219, 738.2823957684711, 762.4901283463894, 786.586948030792, 810.6923440899104, 835.348022160327, 860.0339250261466, 885.0122191288438, 909.6703383912604, 934.4061497321461, 958.7130361427764, 982.5517830263918, 1006.2431910583757, 1029.454105198418, 1052.0308420759318, 1074.5145565520418, 1096.4282928800742, 1118.2500770312472, 1139.6234350997554, 1160.6462787970952, 1181.8521453390151, 1202.7817312364411, 1223.4994081954053, 1243.31814451111]","[4.1789079, 4.1767421, 4.1750884, 4.1735921000000005, 4.172411, 4.1711507, 4.1700091, 4.1689062, 4.167922, 4.1668983, 4.1661105, 4.1652446, 4.1644568, 4.1637087, 4.1630001000000005, 4.1622124, 4.1614246, 4.1606765, 4.1600466, 4.1594167, 4.1588655, 4.158196, 4.1576052, 4.157053899999999, 4.1564636, 4.1559515, 4.155282, 4.1546521, 4.1541009, 4.153628299999999, 4.1531558, 4.1526437000000005, 4.152132, 4.1516595, 4.1512265, 4.1507144, 4.1502028, 4.1498089, 4.1493754, 4.1489029, 4.1484699, 4.148037, 4.147603500000001, 4.147210100000001, 4.1467767, 4.1464620000000005, 4.1459894, 4.1456347, 4.1453199, 4.144847400000001, 4.1446109, 4.1441779, 4.1437054, 4.143311499999999, 4.1429968, 4.1426816, 4.1422877, 4.1420517, 4.1415792, 4.1413426, 4.1409097, 4.1407127, 4.1403584, 4.1400828, 4.1395707, 4.139492, 4.1391377, 4.1387835, 4.1384683, 4.1381927, 4.1378779, 4.1377201, 4.1373262, 4.1370506, 4.136775, 4.1364994, 4.1361847, 4.1359091, 4.1355543, 4.135278700000001, 4.1350427000000005, 4.1349244, 4.1345305, 4.134333600000001, 4.1340976000000005, 4.1338615, 4.1335464, 4.133389, 4.1331921000000005, 4.1328769, 4.132798200000001, 4.1324439, 4.1322074, 4.1317744, 4.1316562, 4.1314201, 4.1312623, 4.1310263, 4.1308689, 4.1305141, 4.1303172, 4.1301599, 4.1299629, 4.1296482, 4.12953, 4.1292934, 4.1290574, 4.1287818, 4.1286244, 4.1285062, 4.1282306, 4.1280732, 4.1278367, 4.1276007, 4.1274037, 4.1272459, 4.1271281, 4.126773399999999, 4.1267343]",1830.080186672635
658,0.5,2,25,"[0.0, 25.453049096681923, 49.9095945683585, 74.73571138294935, 100.01172406835303, 126.61085784528277, 153.52210864647193, 180.726997190314, 207.16832656987967, 232.56330856561945, 257.2640213128809, 281.61186007895515, 307.13870747916087, 335.10535040145464, 366.7576341873447, 401.26667121051673, 436.4788368569275, 470.55656028241765, 502.8525812420206, 533.3535914530589, 562.4745934167605, 590.083166501268, 616.5086855414988, 642.6397051067187, 667.4052889777388, 692.4792272470596, 716.8718612266257, 740.9990410787746, 764.833014032576, 788.9812440996509, 813.3137239083827, 837.8604766006302, 862.7389240082636, 887.4763578046393, 912.373687969193, 937.0915707192728, 961.3921361609064, 985.069518019385, 1008.6987233287191, 1031.5998443727133, 1054.3526142939752, 1076.8146178158258, 1098.7690722949078, 1120.795114711676, 1142.2214858040184, 1163.5038280143654, 1184.7497270595122, 1205.6615669994821, 1226.6072938456427, 1246.6463371978768]","[4.1787505, 4.176624299999999, 4.1748524, 4.173395200000001, 4.172056700000001, 4.1709538, 4.169733, 4.1686306, 4.1676464, 4.1668196, 4.1657166, 4.1649685, 4.1642599, 4.1634331, 4.1625667, 4.1618581, 4.161149, 4.1605587, 4.1597319, 4.1592197, 4.1584716, 4.1578808, 4.1572118, 4.156621, 4.156148399999999, 4.1555185, 4.1550064, 4.1544156, 4.1537857, 4.1533132, 4.1529193, 4.1522503, 4.1518168, 4.1512656, 4.1508327000000005, 4.1503601, 4.149966200000001, 4.149415, 4.149060700000001, 4.1485095, 4.148155200000001, 4.1477613, 4.1472888, 4.146737600000001, 4.1466193, 4.1459107, 4.1455169000000005, 4.1452413, 4.144847400000001, 4.1445322, 4.1442175, 4.1436267, 4.143311499999999, 4.1428785, 4.1426029, 4.1422091, 4.142090799999999, 4.1417365, 4.141224899999999, 4.1408706, 4.1406341, 4.1403584, 4.1398859, 4.1397285, 4.139374299999999, 4.1390591, 4.1386652, 4.13835, 4.1381927, 4.1377597, 4.1374445, 4.1373262, 4.1370115, 4.1366177, 4.1364603, 4.1360269, 4.1357121, 4.1355152, 4.1352, 4.1349244, 4.1346488, 4.134333600000001, 4.1341372000000005, 4.133822, 4.1335859, 4.1333494, 4.1331525000000005, 4.1327195, 4.1326799, 4.132365200000001, 4.1323256, 4.13205, 4.131577500000001, 4.1316562, 4.1312623, 4.1309867, 4.1307111, 4.1305141, 4.130475, 4.1302781, 4.1298056, 4.1298056, 4.1295695, 4.1292543, 4.1291757, 4.1289787, 4.1287031, 4.128466599999999, 4.1281519, 4.1279154, 4.1278763, 4.1275611, 4.1274037, 4.1271281, 4.1269703, 4.1268525, 4.126616, 4.1265769, 4.1262221]",1828.683932162543
659,0.5,2,25,"[0.0, 24.24491968547872, 48.99475171278144, 73.39786072973911, 98.75404052153192, 124.60998106280385, 151.97716141153575, 178.8907051741429, 205.29797926666112, 230.69241505455597, 255.30329648246988, 279.71009929398815, 305.21116311300693, 333.3608350837176, 364.7407212625419, 398.83524185769636, 434.08206146167606, 468.57386268561527, 501.1229434393895, 531.4560365924242, 560.5740324822013, 588.3054643622094, 615.1385106851492, 640.9524781087441, 666.3968202060141, 691.0070212358869, 715.4049607904323, 739.629672239525, 763.8625374183882, 787.9966543841782, 812.4719391991327, 836.8735499226805, 861.7058055347745, 886.5974353778257, 911.5865680386938, 936.27873125192, 960.6407518500308, 984.6635872466753, 1008.288233064014, 1031.450162042609, 1054.2885516393594, 1076.671659599593, 1098.800967882804, 1120.3895320774927, 1142.0632329134687, 1163.3442829381938, 1184.5989686341031, 1205.3061254984455, 1226.0854980410668, 1246.6413189840364]","[4.178632299999999, 4.1764274, 4.1748915, 4.1733561, 4.172017100000001, 4.170836, 4.1696939, 4.1687093, 4.1676068, 4.1665831, 4.1657958, 4.1649685, 4.1641026, 4.163275700000001, 4.1626453, 4.1618185, 4.161149, 4.160440400000001, 4.159771, 4.1592593, 4.1586685, 4.1579204, 4.1574478, 4.1566997, 4.156148399999999, 4.1555972, 4.155046, 4.1544552, 4.153904, 4.1533527, 4.1528015, 4.1524076, 4.1517777, 4.1512656, 4.1508718, 4.1503601, 4.1500845, 4.149493700000001, 4.149021100000001, 4.148588200000001, 4.148155200000001, 4.1478004, 4.1474462, 4.1468554, 4.146540600000001, 4.1462255, 4.1458712, 4.1453986, 4.1450443, 4.1445322, 4.1442175, 4.1439023, 4.1434693, 4.1432328, 4.1426425, 4.1423273, 4.1420121, 4.141618299999999, 4.1413035, 4.1411462, 4.1407523, 4.1403584, 4.1401224, 4.1397676, 4.139374299999999, 4.1390982, 4.1387439, 4.1384683, 4.1381536, 4.1379957, 4.1376019, 4.1374054, 4.1372085, 4.1369328, 4.1364994, 4.1363025, 4.1359091, 4.1355939, 4.135397, 4.1351213, 4.1349244, 4.1344914, 4.1342549, 4.1340580000000005, 4.1338615, 4.133428100000001, 4.1331921000000005, 4.1331134, 4.1326799, 4.132522600000001, 4.132247, 4.13205, 4.1318135, 4.1315379, 4.1313415, 4.1309867, 4.1308689, 4.130672, 4.1304355, 4.1302781, 4.129923799999999, 4.1296873, 4.1296482, 4.1293726, 4.129097, 4.1289392, 4.1287818, 4.1284275, 4.1283488, 4.1281123, 4.1278367, 4.1277184, 4.1274037, 4.1272459, 4.127049, 4.1268525, 4.126616, 4.1265769, 4.1263404]",1828.75210455919
660,0.5,2,25,"[0.0, 24.077220595995982, 48.53584183848767, 72.93218905103197, 98.10652819870117, 124.27019962603887, 151.44180194320379, 178.42152809521465, 205.04214228441035, 230.3825047085804, 255.1523263270079, 279.6167158257398, 305.4082176770263, 333.1898105337532, 364.5475890113282, 399.0213875472763, 434.9571556056994, 468.9995419387767, 501.7355963682842, 532.2355900169093, 561.5761576838438, 589.4330971463974, 616.2087519193667, 642.1235481317618, 667.4935681754904, 692.2580459321413, 716.5116311400014, 740.659800111127, 764.5819182978342, 788.5371020747689, 813.2939097246473, 837.4987248189865, 862.6782510239851, 886.9978196123454, 912.1688445909056, 936.740504329179, 960.9232861505066, 984.5726874524328, 1008.0064008119734, 1031.208604776957, 1053.824421180522, 1076.279968620803, 1098.246943270711, 1119.9730995684758, 1141.4424667695243, 1162.7333306665791, 1183.8132821917086, 1204.4296404086886, 1225.3465917983626, 1243.0758023615847]","[4.1787896, 4.1765847, 4.1748524, 4.1733561, 4.1720958, 4.1709146, 4.1698122, 4.1687489, 4.1677647, 4.1668587, 4.1659532, 4.1650476, 4.164181200000001, 4.1634722, 4.162606200000001, 4.1620941, 4.1613069, 4.1605191, 4.1598496, 4.159338, 4.1586289, 4.1579599, 4.157329600000001, 4.156778299999999, 4.1561875, 4.155479, 4.1550851, 4.154494799999999, 4.1540222, 4.1535101, 4.1530375, 4.1524076, 4.1519747, 4.1514626, 4.151068700000001, 4.1504784, 4.150123600000001, 4.1495724, 4.1491394, 4.1486669, 4.1482730000000005, 4.14784, 4.147485700000001, 4.1470919, 4.1466193, 4.1461864, 4.1457138, 4.1454773000000005, 4.1450443, 4.14469, 4.1442962, 4.1439419, 4.1433907, 4.1431937, 4.1427603, 4.1425242, 4.14217, 4.1417761, 4.1415396, 4.1411462, 4.1407523, 4.1404767, 4.1400828, 4.139689, 4.1395316, 4.1390982, 4.1388226, 4.1385865, 4.1383109, 4.1379566, 4.1375628, 4.1375232, 4.137129799999999, 4.136775, 4.1364994, 4.1363025, 4.1359091, 4.1357121, 4.1354365, 4.1351213, 4.1348853, 4.134806200000001, 4.134333600000001, 4.1340976000000005, 4.1337824, 4.1336646, 4.133389, 4.1331921000000005, 4.132955600000001, 4.1326408, 4.1324439, 4.132247, 4.131892700000001, 4.1316562, 4.1312623, 4.131065400000001, 4.1309867, 4.1307111, 4.1305537, 4.1301599, 4.1299629, 4.129766, 4.1296482, 4.1292934, 4.129097, 4.1289392, 4.1287818, 4.1285062, 4.1283092, 4.1280732, 4.1279154, 4.1277184, 4.127521499999999, 4.1273251, 4.1272459, 4.1269703, 4.1268916, 4.126616, 4.1264191]",1828.4438569487847
661,0.5,2,25,"[0.0, 23.24412719209701, 47.69792516949394, 72.17709613442958, 97.53262873065873, 124.04297485295484, 151.06859453833454, 178.1105032281522, 204.62421637611249, 230.51617263633756, 255.30637442256943, 279.6906158513506, 305.49930133149985, 333.99031813047685, 365.2843331219145, 399.7604881906668, 435.6450616073446, 470.05875691000824, 502.64341883129134, 533.108509484805, 562.1333683616956, 589.4832907460823, 616.0220894948837, 642.1981087444245, 667.1677498757894, 691.469391471995, 715.8553095301617, 739.8890998730105, 763.9099371702748, 787.6361873142321, 812.3568992318284, 836.585474077421, 861.2279209487277, 885.958616795231, 910.9651499922469, 935.4671640934065, 959.6908761334327, 983.5592030189465, 1007.2110826643835, 1030.153570634297, 1053.0330157944654, 1075.3306571089392, 1097.4988325583008, 1119.1251705460763, 1140.6692511395286, 1162.0637333018276, 1183.0720134080075, 1204.0012145606088, 1224.8086214197665, 1242.9417519380704]","[4.1786718, 4.1764274, 4.1747341, 4.1731195, 4.172056700000001, 4.170639, 4.1695366, 4.1685519, 4.1675282, 4.1666617, 4.165756200000001, 4.1649294, 4.1640239, 4.1631966, 4.162488, 4.161661100000001, 4.161149, 4.1602831, 4.1597319, 4.1590228, 4.1583929, 4.157763, 4.1571722, 4.1565423, 4.1558332, 4.155400299999999, 4.154770399999999, 4.1542583, 4.1537466, 4.1531162, 4.1528406, 4.1522503, 4.1517382000000005, 4.1511083, 4.1507144, 4.1502814, 4.1498876000000005, 4.1493363, 4.1489425, 4.148391200000001, 4.1479583, 4.1475644, 4.147131, 4.146698000000001, 4.1462650000000005, 4.145792500000001, 4.1454382, 4.145123, 4.14469, 4.1442175, 4.1440206, 4.1435871, 4.143154099999999, 4.1429181, 4.1426029, 4.142090799999999, 4.1419334, 4.141460899999999, 4.141224899999999, 4.140831, 4.140515799999999, 4.1403189, 4.1397285, 4.1395316, 4.1391377, 4.1388226, 4.1386652, 4.1383109, 4.1380744, 4.137681, 4.1374054, 4.137129799999999, 4.1366963, 4.1364603, 4.1362238, 4.1359878, 4.1355939, 4.1353579, 4.1351213, 4.1347671, 4.1344914, 4.1342549, 4.1340580000000005, 4.1337433, 4.133428100000001, 4.1331921000000005, 4.1328769, 4.1328769, 4.132483000000001, 4.1322074, 4.1319714, 4.131734799999999, 4.1315379, 4.1313019, 4.131065400000001, 4.1307898000000005, 4.1305537, 4.1303568, 4.1302385, 4.1298842, 4.129766, 4.1294117, 4.1292148, 4.1291361, 4.1288214, 4.1285062, 4.1284275, 4.1282306, 4.1280336, 4.1278367, 4.1276793, 4.1274428, 4.1272855, 4.1269703, 4.1268129, 4.1266556, 4.12638, 4.126183, 4.1259861]",1826.6694721554904
662,0.5,2,25,"[0.0, 23.39208823325785, 47.944582586188204, 72.33168685474894, 97.45915096339382, 123.74562503975824, 150.79746699704452, 177.8392665772692, 204.1999221699524, 229.6722264150224, 254.44453798926952, 278.75985877171735, 304.3992022264047, 332.22014939630384, 363.3341759100781, 397.5733150829567, 433.1317544222884, 467.27113924703167, 499.66702717294436, 530.241665981809, 559.2465955585485, 586.9366188696534, 613.8497648131995, 639.8994655843869, 665.037185943517, 689.7957223818387, 714.1421002679929, 738.28209035871, 762.4086557608906, 786.605676236663, 810.6004148886169, 835.1495199818576, 859.5485216753033, 884.5461493414674, 909.1550833366374, 933.8223601485621, 957.9953729970283, 981.8736316834153, 1005.2286688311468, 1028.48405587542, 1051.0342223657335, 1073.4948244437064, 1095.4927159254567, 1117.0790994856675, 1138.7809089568004, 1160.082524622198, 1180.9225673385822, 1201.845667421675, 1222.7322122040746, 1243.2343147942447]","[4.1787896, 4.176506, 4.1748128, 4.1733561, 4.1718597, 4.1708751, 4.1696939, 4.1686702, 4.1676068, 4.1667404, 4.1659532, 4.1649294, 4.1640239, 4.1634331, 4.1625667, 4.1618972, 4.161149, 4.1604009, 4.159771, 4.1591411, 4.1584716, 4.1578808, 4.1571326, 4.1566997, 4.1560698, 4.1555185, 4.155046, 4.1543765, 4.153904, 4.1533918, 4.1528406, 4.152329, 4.1519351, 4.1514626, 4.15099, 4.1504784, 4.149966200000001, 4.149493700000001, 4.148982, 4.1487064, 4.148155200000001, 4.1478004, 4.1472492, 4.1470523, 4.146540600000001, 4.1461864, 4.1455956, 4.1453986, 4.145004699999999, 4.1446109, 4.1441779, 4.1439023, 4.1435084, 4.1431146, 4.1428785, 4.142445599999999, 4.142090799999999, 4.1417365, 4.1413426, 4.1409883, 4.1405945, 4.1404767, 4.1399255, 4.1397676, 4.1395316, 4.1390591, 4.1387835, 4.1386652, 4.1381927, 4.1378779, 4.1374445, 4.1372085, 4.1370115, 4.1366963, 4.1364603, 4.136106, 4.1358695, 4.1355543, 4.1353183, 4.1351609, 4.1347671, 4.1345305, 4.1342158, 4.1339402000000005, 4.133625, 4.133625, 4.1331134, 4.1329951000000005, 4.1326013, 4.1324043, 4.132286100000001, 4.1321287, 4.131734799999999, 4.1315379, 4.1312232, 4.1310263, 4.1307898000000005, 4.1305933, 4.130475, 4.130041599999999, 4.1298842, 4.1298056, 4.1295695, 4.1291757, 4.1291361, 4.1287818, 4.1285849, 4.1284275, 4.1282697, 4.127955, 4.1278763, 4.1276793, 4.1274037, 4.1270885, 4.1269312000000005, 4.1268916, 4.1266947, 4.1264977, 4.1262617]",1826.794762038031
663,0.5,2,25,"[0.0, 22.98778299755594, 47.05627523342491, 71.43711687364322, 96.39493333836526, 122.44872237595706, 149.4528475831155, 176.05466061400972, 202.85172900201576, 228.2706676537237, 252.9683386324033, 277.488341125343, 302.75826820092897, 330.29412585591206, 361.367920309819, 396.1180272739353, 431.37277390492244, 465.2473184896058, 498.2426806519282, 529.027526723414, 558.3134190870471, 585.8716960694451, 612.8769313548578, 639.0144476244759, 664.2936833971019, 688.9953294684926, 713.4788120322701, 737.6852287573392, 761.4755779337652, 786.1446638740454, 810.0158025525207, 834.8458230530935, 859.4475554281714, 884.1007904428261, 909.1448514578349, 933.6401130376782, 957.7962461974641, 981.5938769918487, 1005.0075174334493, 1028.3430916767734, 1050.8097228971224, 1073.125197611244, 1094.9155849984818, 1117.0744676608365, 1138.3274285274008, 1159.5320287720256, 1180.5762828189702, 1201.208417714476, 1222.1377344418897, 1239.8005709064403]","[4.178868799999999, 4.1767421, 4.1750493, 4.173553, 4.1723323, 4.171072000000001, 4.1700091, 4.1688671, 4.167922, 4.1670952, 4.1661105, 4.1652837, 4.1644964, 4.16363, 4.1628819, 4.1622519, 4.1615038, 4.1608734, 4.1601253, 4.1594167, 4.1588259, 4.1581564, 4.1576447, 4.156857, 4.1563845, 4.155872799999999, 4.155282, 4.154770399999999, 4.1542192, 4.1537857, 4.1533132, 4.152722799999999, 4.1521711, 4.1518168, 4.1512265, 4.1507144, 4.1503205, 4.1496906000000005, 4.149493700000001, 4.148982, 4.148588200000001, 4.1482339, 4.1477613, 4.1472888, 4.1468949, 4.146540600000001, 4.146068100000001, 4.145752900000001, 4.1452804, 4.1450443, 4.1446505, 4.1442566, 4.143981, 4.143548, 4.143154099999999, 4.1427603, 4.1424847, 4.142090799999999, 4.1416578, 4.141500499999999, 4.1411066, 4.1407523, 4.140515799999999, 4.1401615, 4.139846299999999, 4.1395707, 4.1393347, 4.1388621, 4.1386652, 4.1382713, 4.1380744, 4.1377597, 4.1375232, 4.1372476, 4.1368146, 4.1366177, 4.1364207, 4.136106, 4.1357908, 4.1356726, 4.135397, 4.1351213, 4.1348457000000005, 4.1344914, 4.1341372000000005, 4.1339006000000005, 4.133703700000001, 4.1335068, 4.1333494, 4.132955600000001, 4.1327195, 4.132522600000001, 4.1323256, 4.13205, 4.1316957, 4.1316562, 4.1313415, 4.1311445, 4.130908, 4.1307507, 4.1305141, 4.1303568, 4.1300812, 4.1298451, 4.1296086, 4.1294117, 4.1292543, 4.1289787, 4.1287422, 4.1285453, 4.1282697, 4.1281519, 4.1280732, 4.1277184, 4.1276007, 4.1274428, 4.1271672, 4.1269703, 4.1268129]",1827.367977521159
664,0.5,2,25,"[0.0, 21.860572736895733, 46.249177362627364, 70.92253779085848, 95.86400751683095, 121.85075766103648, 148.56218278643706, 175.47634091621842, 201.86685698003242, 227.33345051594483, 252.03146008007235, 276.51193363046616, 302.0412134966102, 329.6047926973972, 360.65657376267825, 394.6916656295367, 429.747502581695, 465.0055689822416, 497.59829886034913, 528.753900788226, 558.0589735341495, 586.1424900460471, 613.1240413695855, 639.3020870699122, 664.9630088059276, 690.0789754322877, 714.4597174011152, 738.6169406202408, 762.7315615269533, 786.9253713819302, 811.7416479156019, 836.0353524598042, 861.026048201576, 885.8680038090944, 910.5799138680762, 935.1445682592108, 959.205811502131, 983.0107738403868, 1006.811586543441, 1029.6811158774203, 1052.2114749058583, 1074.5530597811803, 1096.4877844116472, 1118.1864764011257, 1139.3411323604014, 1160.653707051762, 1181.6024611206035, 1202.2552933426282, 1223.2296116847383, 1243.099368692086]","[4.1785932, 4.1765847, 4.1747341, 4.1731195, 4.1719384, 4.1708751, 4.1696544, 4.1685915, 4.1676068, 4.1666226, 4.165638, 4.1650867, 4.1641026, 4.1631966, 4.1625276, 4.1617002, 4.1610703, 4.1603222, 4.1596923, 4.1589837, 4.158432, 4.1578808, 4.1572905, 4.156581399999999, 4.1561089, 4.155479, 4.1548882, 4.1543765, 4.1537466, 4.153471, 4.1528015, 4.1521711, 4.1518168, 4.1512656, 4.1507144, 4.1502419, 4.149848, 4.1495333, 4.149060700000001, 4.148588200000001, 4.1480761, 4.1477218, 4.1474462, 4.1469345, 4.1464224000000005, 4.146028500000001, 4.145792500000001, 4.1452413, 4.1450443, 4.1446109, 4.144099199999999, 4.1438236, 4.1434693, 4.1431146, 4.1426425, 4.1423273, 4.142130399999999, 4.141618299999999, 4.1413822, 4.1410279, 4.1407127, 4.1403189, 4.1400042, 4.139689, 4.139374299999999, 4.1390195, 4.1387439, 4.1384292, 4.1382713, 4.1378384, 4.1376414, 4.1372085, 4.1369328, 4.1366572, 4.1364207, 4.1360269, 4.1359482000000005, 4.1355939, 4.1353183, 4.1350427000000005, 4.1347671, 4.1344914, 4.1342549, 4.1340580000000005, 4.133703700000001, 4.133467700000001, 4.1331921000000005, 4.132955600000001, 4.132758600000001, 4.132522600000001, 4.1323256, 4.1321287, 4.1316957, 4.131577500000001, 4.1313019, 4.1311049, 4.1307507, 4.1305537, 4.1303964, 4.1301208, 4.130041599999999, 4.1296873, 4.1294513, 4.1292934, 4.1289787, 4.1288605, 4.1285849, 4.1283879, 4.1282697, 4.1280336, 4.1278367, 4.1276398, 4.1274428, 4.127049, 4.1269703, 4.126773399999999, 4.126616, 4.1264586, 4.1262617]",1825.230996021593
