Repository: jackybrons/drc-imoe

# Datasets

This project contains standardized multi-condition, multi-chemistry datasets for degradation forecasting of retired lithium-ion batteries in second-life applications. All official preprocessed data is stored under `datasets/processed/`.

---

## 1. Directory Structure

```text
datasets/
├── processed/              # Official preprocessed-data root used by training and evaluation
│   ├── UL-NCA/             # UL laboratory NCA cell data (66 cells)
│   ├── UL-NCM/             # UL laboratory NCM cell data (55 cells)
│   ├── UL-NCMNCA/          # UL laboratory mixed-chemistry cell data (9 cells)

File: datasets/processed/UL-NCMNCA/CY25-05_2-#2.csv (part 45 of 60)
Cycle,Charge_Current,Discharge_Current,Temperature,Capacity_Increment,Relaxation_Voltage,Discharge_Capacity
712,0.5,2,25,"[0.0, 22.458143488207384, 46.6919172207177, 70.42560724827572, 94.28587949821949, 119.02678843150184, 144.57334154420084, 170.918556489033, 197.0260019673704, 222.6226529817273, 247.44371280458535, 271.52324230799553, 295.6920528314228, 320.99588683920496, 348.8137264860806, 379.47313476738185, 412.94053695821134, 447.1385425735751, 479.96987615234406, 511.31684112122997, 541.0296659634671, 569.2629717638731, 596.2711695584496, 622.2971951285886, 647.8950072029093, 672.6240625957582, 697.0252404799037, 721.0797356267105, 744.8696016245171, 768.6568057922295, 792.682452627115, 816.5704733581558, 840.9121138147723, 865.1519965616233, 889.6935674788028, 913.9885989618081, 937.8001920308659, 961.4060002453105, 984.6216599118552, 1007.653806771611, 1030.1249425758926, 1052.395371818591, 1073.9964293536948, 1095.8377657272595, 1117.1232750260867, 1138.5652388309404, 1159.280058712938, 1180.0718726561704, 1201.2175896694573, 1218.8340219169777]","[4.1771755, 4.1750493, 4.1732378, 4.1717811000000005, 4.1705604, 4.1693001, 4.1682367, 4.1671343, 4.1661501, 4.165205, 4.1642599, 4.1634722, 4.1625667, 4.1617794, 4.1611099000000005, 4.1603222, 4.1596527000000005, 4.1590624, 4.1583142, 4.1576838, 4.1569753, 4.1565027, 4.155872799999999, 4.1551247, 4.154730799999999, 4.1539435, 4.1534314, 4.1529193, 4.152329, 4.1518564, 4.1514626, 4.15099, 4.1504388, 4.1499271, 4.1493754, 4.1488638, 4.1484699, 4.1479583, 4.147603500000001, 4.147013200000001, 4.1466589, 4.1463828000000005, 4.1459107, 4.145359, 4.1448865, 4.1446109, 4.1441779, 4.1437449, 4.1435084, 4.1430755, 4.1426816, 4.1423273, 4.1420517, 4.1415792, 4.141264, 4.1409097, 4.1406341, 4.1401615, 4.1397676, 4.1395316, 4.1391377, 4.1389017, 4.1385078, 4.138114, 4.1379957, 4.137681, 4.137129799999999, 4.1370115, 4.1366963, 4.1363816, 4.1359878, 4.1357121, 4.1355152, 4.1351213, 4.1349244, 4.1346097, 4.134373200000001, 4.1341763, 4.1338615, 4.1336646, 4.133270700000001, 4.1330342, 4.1326408, 4.132522600000001, 4.1321683, 4.13205, 4.1317744, 4.1314201, 4.1311049, 4.1309476, 4.1307111, 4.1305933, 4.1301994, 4.130041599999999, 4.1296873, 4.1294513, 4.1292934, 4.1290178, 4.1288605, 4.1285453, 4.1284275, 4.128191, 4.127955, 4.127758, 4.1274428, 4.1273642, 4.1269703, 4.1268525, 4.126616, 4.1264586, 4.126183, 4.1259074, 4.1258287000000005, 4.1256709, 4.125474, 4.1252379, 4.125041, 4.124922799999999, 4.1247258]",1797.711873378635
713,0.5,2,25,"[0.0, 19.89371439160678, 44.1092668432145, 68.06634434304127, 92.00415723211947, 116.67203296153721, 142.4074061814622, 168.59111160637855, 195.20366369534923, 220.86581864244664, 245.88254800757568, 269.9721562075238, 294.2373308964625, 319.3238689056828, 347.59994666320944, 378.00942409890285, 411.7535750982122, 446.2225465616258, 479.3624164126061, 510.61443052781567, 540.3326379002254, 569.008036716761, 595.7780402256045, 621.9819225931357, 647.331462113187, 672.1890171907012, 696.5579751117424, 720.6857850558525, 744.0551989894433, 767.9031959022141, 791.918879770948, 815.3936625600826, 839.6092269579841, 864.4087155211683, 888.452690109649, 912.7714324156856, 936.3869633903431, 960.2231300344027, 983.3102135596354, 1006.152183599531, 1028.740842107508, 1051.132348190561, 1073.0899961320488, 1094.6305720183786, 1115.7845412669303, 1136.89626981644, 1158.0769438753541, 1178.7599071666336, 1199.6330334602926, 1218.6720020204689]","[4.1770573, 4.174773200000001, 4.1730804, 4.171544600000001, 4.170363399999999, 4.169064, 4.1678038, 4.166937399999999, 4.1657958, 4.1648898, 4.164063, 4.163275700000001, 4.1623697, 4.161661100000001, 4.1608343, 4.1600466, 4.1592984, 4.1586685, 4.1580386, 4.1574082, 4.1566601, 4.1560302, 4.1554399, 4.1548491, 4.1543369, 4.1537466, 4.1530771, 4.1526833, 4.1520138, 4.1515021, 4.1509509, 4.1504784, 4.1500845, 4.1495724, 4.148982, 4.148588200000001, 4.148155200000001, 4.14784, 4.1472888, 4.1468554, 4.1463828000000005, 4.1459498, 4.145556, 4.1450834, 4.1446505, 4.1442566, 4.143783999999999, 4.1434298, 4.1431146, 4.1426816, 4.142366399999999, 4.1420121, 4.141618299999999, 4.141224899999999, 4.1408706, 4.140555399999999, 4.1400828, 4.1399646, 4.1394134, 4.1390195, 4.1387439, 4.1384683, 4.138114, 4.1377988, 4.1375628, 4.137129799999999, 4.1369328, 4.136539, 4.1362634, 4.1360664, 4.1356726, 4.1354365, 4.1351609, 4.1346884, 4.1344914, 4.134333600000001, 4.1339402000000005, 4.1336646, 4.1333494, 4.1330738, 4.1328378, 4.1326013, 4.132286100000001, 4.132010500000001, 4.1317744, 4.1314592, 4.1313019, 4.1309867, 4.130908, 4.1305933, 4.1303964, 4.1301208, 4.1296873, 4.1295695, 4.1292543, 4.1290574, 4.1288214, 4.1287422, 4.1283092, 4.1281519, 4.127955, 4.1276793, 4.1274824, 4.1272855, 4.1269312000000005, 4.1268129, 4.1265373, 4.1264586, 4.1261435, 4.1260252, 4.1257892, 4.1255922, 4.1253166, 4.1251984, 4.1249623, 4.1248837, 4.124608, 4.1244502, 4.1242533]",1795.615403755154
714,0.5,2,25,"[0.0, 19.848543789453913, 43.899217604118974, 67.7510709309029, 91.89464634584476, 116.69800258616536, 142.351520267923, 168.7521382508783, 195.20425447842533, 221.0890121128214, 246.0149427388604, 269.9499164911581, 294.096832967527, 319.1571071034758, 346.904539691654, 377.40625597418887, 410.7542082865208, 444.695150693154, 477.9861831528226, 508.8974575989257, 538.9679047867977, 566.9430210338966, 594.09388946329, 619.9846071923947, 645.3863817143559, 670.0183427592809, 694.3398115045794, 718.2656797610373, 742.131114094092, 765.7057586912819, 789.345167847074, 813.4623662561798, 837.7587756762659, 862.0382211894914, 886.1898327954378, 910.5207878518993, 934.3372956428973, 957.939802864732, 980.8676819310836, 1003.8021770228588, 1026.2662071909979, 1048.4976268427922, 1070.1305962041413, 1091.9996637379897, 1113.4913075030138, 1134.5609759098984, 1155.5157233010757, 1176.459425899552, 1197.133560377192, 1215.5471472864442]","[4.1770573, 4.174931, 4.1731591, 4.1716232, 4.170323799999999, 4.1691427, 4.1680007, 4.1670556, 4.1659136, 4.1649294, 4.1640239, 4.163275700000001, 4.1624093, 4.1616216, 4.160913, 4.1602435, 4.1594167, 4.1586289, 4.1580386, 4.1573691, 4.1569357, 4.156148399999999, 4.1555972, 4.1549277, 4.1543369, 4.153707, 4.1532741, 4.152722799999999, 4.1520138, 4.1516595, 4.1510296, 4.1505961000000005, 4.1500845, 4.1495724, 4.1490998, 4.1487064, 4.1482339, 4.147643100000001, 4.1473279000000005, 4.1468949, 4.1464620000000005, 4.146028500000001, 4.145556, 4.145123, 4.1447687, 4.1442175, 4.1438627, 4.143548, 4.143154099999999, 4.1427603, 4.142445599999999, 4.1419334, 4.141500499999999, 4.141185299999999, 4.1409097, 4.1405945, 4.1402402, 4.139846299999999, 4.139374299999999, 4.1390982, 4.1388621, 4.1385078, 4.138114, 4.1378779, 4.1374841, 4.1372476, 4.1368933, 4.1364994, 4.1361847, 4.1359878, 4.1356335, 4.1353183, 4.1351609, 4.1347275, 4.1344519, 4.1341372000000005, 4.1339402000000005, 4.1335859, 4.133270700000001, 4.1330738, 4.1328378, 4.1327195, 4.132247, 4.1319714, 4.1317744, 4.1314201, 4.1311445, 4.1309476, 4.1307898000000005, 4.1305933, 4.1302781, 4.1299629, 4.1298842, 4.1294117, 4.1293726, 4.1289787, 4.1288605, 4.1285849, 4.1281519, 4.1281519, 4.127955, 4.1278367, 4.1274428, 4.1273642, 4.1270099, 4.1268129, 4.1266947, 4.1264977, 4.1260252, 4.1260252, 4.1257892, 4.1255136, 4.1252379, 4.1251593, 4.1249623, 4.1246471, 4.1244111000000006, 4.1243715, 4.1242142]",1795.288891475695
715,0.5,2,25,"[0.0, 20.850715885642018, 44.91003350606081, 68.76559388849316, 92.63457104493784, 117.63821422679686, 142.77443578746738, 169.33469126208684, 195.71316895482232, 221.16675004411394, 245.9353020129572, 270.275404295894, 294.05131160564713, 319.1301326295647, 346.5976992186055, 376.77727405441294, 410.0226718817479, 444.13671404840886, 476.84665101147505, 508.3395251819368, 538.283078717716, 565.9824650405764, 593.0100144310172, 619.2718236961483, 644.7153087418334, 669.3249603836193, 693.7426534947602, 717.7774308051262, 741.4410757900704, 765.1335187295983, 789.3740159137462, 813.18793491738, 837.2694095958935, 861.4983835427843, 885.8838667811609, 909.8690200182666, 933.9354282240115, 957.5896227053518, 980.8165301989848, 1003.5001457741948, 1026.1125798934695, 1048.4086333521345, 1070.1804699623597, 1091.9702504997797, 1113.3737514794632, 1134.441868863864, 1155.3543661221215, 1176.1499533091119, 1197.1606577039047, 1215.4804665206573]","[4.1770177, 4.174931, 4.1731195, 4.1716628, 4.170363399999999, 4.1691427, 4.1678433, 4.1670556, 4.1659532, 4.1650476, 4.1641026, 4.163236100000001, 4.1625276, 4.1616216, 4.1611099000000005, 4.1600466, 4.159534900000001, 4.1585898, 4.1580386, 4.1573691, 4.1566997, 4.1561089, 4.155479, 4.1548882, 4.1544552, 4.1537857, 4.1531162, 4.1526437000000005, 4.1520534, 4.1514626, 4.1511869, 4.150557, 4.1500449, 4.1496511, 4.149218100000001, 4.148588200000001, 4.1481943, 4.1477218, 4.1472492, 4.1468554, 4.1464224000000005, 4.1458712, 4.1454382, 4.1450834, 4.1447291, 4.1443748, 4.1439419, 4.1434693, 4.1430755, 4.1427999, 4.1422486, 4.141973, 4.1416578, 4.141185299999999, 4.1409883, 4.1404767, 4.1403584, 4.1398072, 4.1394529, 4.1391377, 4.1389017, 4.1384683, 4.1381536, 4.1378384, 4.1376019, 4.1372085, 4.1370902, 4.1366963, 4.136342, 4.1359878, 4.1356726, 4.1354365, 4.1352, 4.134964, 4.1346488, 4.1341763, 4.1339402000000005, 4.1337824, 4.133428100000001, 4.133231200000001, 4.1329951000000005, 4.1327195, 4.1324439, 4.1320896000000005, 4.1319318, 4.131617100000001, 4.131380600000001, 4.1312623, 4.1307898000000005, 4.1305933, 4.1303964, 4.1302385, 4.1300025, 4.1296873, 4.1293726, 4.1292934, 4.1289787, 4.1287422, 4.128466599999999, 4.1283488, 4.1280336, 4.1279154, 4.1276007, 4.1274037, 4.1271672, 4.1269312000000005, 4.1267343, 4.1265769, 4.1264191, 4.1261435, 4.1260648, 4.1256318, 4.1255136, 4.125277, 4.1251593, 4.1250806, 4.124805, 4.124608, 4.1243715]",1794.814844061686
716,0.5,2,25,"[0.0, 19.064158383972824, 43.33464520328076, 66.7595595869542, 90.95877882159616, 115.28543486517245, 140.8614546362394, 167.0852148330959, 193.74720696089884, 219.29345800421305, 244.1969000652095, 268.5083858370915, 292.848315389251, 317.85396369674334, 345.4131033032886, 375.7003342864414, 409.113843704451, 443.4015710026912, 476.3130677197729, 507.7195813245688, 537.5407774314564, 565.7318741323911, 593.0135991102517, 619.3404965770347, 644.8742887726572, 669.7550805729193, 694.1864516177662, 718.3691484264195, 742.1923361048788, 766.3176006988504, 789.9743106376017, 814.2006343362904, 838.4732676625302, 862.9130850905672, 887.7302205305849, 911.7913676981299, 935.8868011553112, 959.7401880605813, 982.9225568595394, 1005.7248903240837, 1028.2093763384064, 1050.7753520317729, 1072.6147002158355, 1094.156433465495, 1115.638246147671, 1136.676470444755, 1157.6862785402577, 1178.5869778863898, 1199.0643670100603, 1218.8102606020789]","[4.1770177, 4.174931, 4.1730804, 4.1716232, 4.1702847, 4.1691427, 4.1679611, 4.1668983, 4.1658745, 4.1649685, 4.1641417, 4.163236100000001, 4.1623697, 4.1615429, 4.1608343, 4.1600862, 4.1593771, 4.1587081, 4.157999, 4.1572509, 4.156778299999999, 4.156148399999999, 4.1554399, 4.154770399999999, 4.154297799999999, 4.1537466, 4.1532345, 4.152722799999999, 4.1520925, 4.1514626, 4.1511474, 4.150557, 4.149966200000001, 4.149493700000001, 4.149257700000001, 4.1487455, 4.148115600000001, 4.147603500000001, 4.1472492, 4.146698000000001, 4.1464620000000005, 4.1459107, 4.1455956, 4.145162600000001, 4.14469, 4.1443353, 4.1439419, 4.143548, 4.1431937, 4.1426425, 4.142445599999999, 4.1419334, 4.1416974, 4.141224899999999, 4.1409492, 4.140555399999999, 4.140279799999999, 4.139846299999999, 4.1395707, 4.1391773, 4.1389017, 4.1384683, 4.1381536, 4.1377597, 4.1377201, 4.1370902, 4.1368542, 4.1366572, 4.1362634, 4.1360269, 4.1355939, 4.1355543, 4.1352, 4.134964, 4.1345701, 4.1342158, 4.1340189, 4.1337433, 4.133428100000001, 4.133270700000001, 4.1328378, 4.1327195, 4.132522600000001, 4.13205, 4.1319318, 4.131617100000001, 4.1313415, 4.1310263, 4.1308689, 4.1305537, 4.1303568, 4.1302385, 4.1298451, 4.1296086, 4.1294117, 4.129097, 4.1289392, 4.1287031, 4.1285453, 4.1282306, 4.1279941, 4.1279154, 4.1274824, 4.1272459, 4.1270885, 4.1269312000000005, 4.1268129, 4.1265373, 4.1263013, 4.126183, 4.1258678, 4.1255922, 4.1253953, 4.1253166, 4.125041, 4.1248441, 4.1246867, 4.1244898, 4.1242533]",1793.509410237902
717,0.5,2,25,"[0.0, 22.07208224017711, 46.18085080142552, 70.00061580360529, 93.87552585226518, 118.59455573884725, 144.31370719246507, 170.66984773354199, 196.87490640218556, 222.7852538667242, 247.75510549792978, 271.87093495444617, 296.036294090182, 321.1207107666777, 348.75684664282005, 379.17987660808024, 412.22145569446394, 445.98045396410436, 479.14170248641113, 510.51586038802833, 539.9315686377493, 568.1722779010206, 595.2079278631879, 621.4876559927061, 646.6481312373073, 671.4440244187463, 695.6354905818871, 719.5719750579383, 743.1400584662147, 766.8087442367328, 790.5842207851331, 814.5461683100152, 838.7012092686675, 863.057383726934, 887.1012975841545, 911.3008394275116, 935.1435385454247, 958.6670540313221, 981.9516279366937, 1004.5119433771542, 1027.3090667607578, 1049.3330755660818, 1071.3287513777211, 1092.9601007238261, 1114.199541467392, 1135.4749089282454, 1156.4571594457439, 1177.0908098639377, 1198.2629517657451, 1215.437812064209]","[4.1770573, 4.1746554, 4.1730013, 4.1716628, 4.1702452, 4.1689062, 4.1678433, 4.1668196, 4.1658349, 4.1649294, 4.1639843, 4.1631179, 4.162330600000001, 4.1615429, 4.1608734, 4.1600075, 4.1592593, 4.1585898, 4.1578417000000005, 4.1573691, 4.1565423, 4.1560302, 4.1554399, 4.154730799999999, 4.15414, 4.1535101, 4.1530375, 4.1524076, 4.1519747, 4.1516199, 4.1508327000000005, 4.1503601, 4.149966200000001, 4.1494546, 4.1489029, 4.1484699, 4.1479974, 4.1475644, 4.1471705000000005, 4.1466589, 4.1462255, 4.1456742, 4.1454382, 4.145004699999999, 4.1445322, 4.144099199999999, 4.1436267, 4.1432724, 4.1429572, 4.1425633, 4.142130399999999, 4.1417365, 4.1413822, 4.141067, 4.1407127, 4.140279799999999, 4.1399646, 4.1395316, 4.1393347, 4.1388621, 4.1386261, 4.13835, 4.1379957, 4.1375628, 4.1373262, 4.1370115, 4.1367359, 4.1361847, 4.1361847, 4.1357512000000005, 4.1355543, 4.1350818, 4.1348457000000005, 4.1344519, 4.1342549, 4.1339402000000005, 4.1337433, 4.133389, 4.1330738, 4.1328769, 4.1326013, 4.132483000000001, 4.1321287, 4.1317744, 4.1315379, 4.1312623, 4.1309476, 4.1307898000000005, 4.1306324, 4.1302385, 4.1301994, 4.1298451, 4.12953, 4.1292543, 4.1292148, 4.1287422, 4.1286635, 4.1284275, 4.1281123, 4.1279941, 4.1276793, 4.1274824, 4.1272459, 4.1269703, 4.1268525, 4.126616, 4.1264977, 4.1262617, 4.1260648, 4.1257892, 4.1255531, 4.1254349, 4.1251197, 4.1249623, 4.1248441, 4.1245289, 4.1244111000000006, 4.1242533, 4.1240568]",1792.767150391982
718,0.5,2,25,"[0.0, 22.0073436004989, 46.144462657964425, 69.8077664434953, 93.70669867984682, 118.5781227469246, 144.4693116298563, 170.78965809196552, 197.08038527180906, 222.99975765704193, 248.06796298520692, 272.200714870691, 296.2829413865027, 321.468125031535, 348.99166239576465, 379.16529248628274, 412.04918657084625, 446.02511608343775, 478.54383672584095, 509.5767379411026, 539.4717570701512, 567.1585809449313, 594.1412288977841, 620.2100680093196, 645.4254208659098, 670.0923702926949, 694.3175530370302, 718.086231755783, 741.5364377669079, 765.3758962716121, 789.075166389068, 812.5807872495268, 837.1404413232926, 861.1225585089531, 885.6017279320006, 909.8281790893118, 933.5634663423205, 957.1633171349974, 980.3127332314621, 1003.3450632990819, 1025.6559694046525, 1047.9471398631802, 1069.9701844442232, 1091.4227799750356, 1112.8963853385844, 1134.001323024722, 1155.124841750168, 1175.854473909253, 1196.6666153897672, 1215.4194136623798]","[4.1767421, 4.1744585, 4.1728835, 4.1714263, 4.1700091, 4.1688275, 4.1677647, 4.166544, 4.165756200000001, 4.1646929, 4.1638660000000005, 4.162921, 4.1621728, 4.161346, 4.1605587, 4.1599283, 4.1591015, 4.1583533, 4.1578808, 4.157053899999999, 4.156581399999999, 4.1558332, 4.155242899999999, 4.1546521, 4.1541009, 4.1535888, 4.1528802, 4.1524863, 4.1517777, 4.1513839, 4.1507931000000005, 4.1502028, 4.1496511, 4.1493754, 4.1488638, 4.148391200000001, 4.1479583, 4.147407100000001, 4.1468949, 4.1466193, 4.1461072, 4.1456347, 4.1452804, 4.14469, 4.1443748, 4.143981, 4.1436663000000005, 4.143154099999999, 4.1427999, 4.1424847, 4.1419334, 4.1417365, 4.141264, 4.1409097, 4.1404767, 4.1402011, 4.1399255, 4.1394529, 4.1390591, 4.1387439, 4.1384292, 4.1382322, 4.1377201, 4.1374445, 4.1371689, 4.1368933, 4.1364994, 4.1362238, 4.1358695, 4.1355152, 4.135278700000001, 4.1350031000000005, 4.1347275, 4.1344128, 4.1342945, 4.1338615, 4.1335859, 4.1333494, 4.1329951000000005, 4.1328769, 4.1324439, 4.13205, 4.1319714, 4.131617100000001, 4.131577500000001, 4.1311836, 4.1309867, 4.1306324, 4.1303568, 4.1300025, 4.129923799999999, 4.1296873, 4.1294904, 4.1291757, 4.1290178, 4.1287818, 4.1285849, 4.1281519, 4.1279941, 4.1277971, 4.1275611, 4.1274037, 4.1270099, 4.1268525, 4.1266556, 4.126616, 4.126183, 4.1260252, 4.1258678, 4.1257105, 4.1253953, 4.1253166, 4.125041, 4.1250014, 4.1247258, 4.1244502, 4.1242929, 4.1239777, 4.123899]",1791.541401530761
719,0.5,2,25,"[0.0, 18.981434681863647, 43.19004005915801, 66.7598170442597, 90.98154497589587, 115.65166526781542, 141.55931901198713, 167.6685875959055, 193.9791112758859, 219.66422504643705, 244.71536955590116, 268.7486442363853, 292.90528164688556, 317.9741629772602, 345.3651187141686, 375.88178867794875, 408.7824948384508, 442.9495779238839, 475.98038906294926, 507.12230744766646, 536.8449942547921, 565.1406418553189, 592.2907081613805, 618.1571858002823, 643.5647497128849, 668.6310390977499, 692.5716878091936, 716.715172154815, 739.8892698748281, 763.6567232788248, 787.0225963612864, 810.9262644476767, 834.7662246372399, 858.6633705152329, 882.7184366897799, 906.6933832627849, 930.2832838179768, 953.7304983135168, 976.7193434726487, 999.4272005401529, 1022.1008851776003, 1044.0925654505468, 1066.040808679518, 1087.8842323809336, 1109.265436723122, 1130.3627540080424, 1151.3325973614908, 1172.2973513013912, 1193.1335655623886, 1211.8272347667105]","[4.1769786, 4.1748524, 4.172962200000001, 4.171544600000001, 4.1702056, 4.1689458, 4.1678038, 4.16678, 4.1658745, 4.1649294, 4.1640239, 4.1631575, 4.1622519, 4.1615429, 4.1606765, 4.1600466, 4.1592984, 4.1585898, 4.157999, 4.157329600000001, 4.1566997, 4.1559911, 4.1554399, 4.1548491, 4.154297799999999, 4.153707, 4.1530375, 4.152565, 4.1520534, 4.1515412000000005, 4.15099, 4.1505175, 4.1500449, 4.1495724, 4.148982, 4.1486273, 4.1482730000000005, 4.14784, 4.147407100000001, 4.1468554, 4.1463041, 4.145792500000001, 4.145556, 4.1450443, 4.1446109, 4.1442566, 4.1439023, 4.143548, 4.1431937, 4.1427999, 4.1423273, 4.1420121, 4.141460899999999, 4.141185299999999, 4.1409097, 4.1406736, 4.1401224, 4.1398072, 4.139492, 4.1391377, 4.138940799999999, 4.1385078, 4.138114, 4.1378384, 4.1374445, 4.1372476, 4.1368933, 4.1366177, 4.1364603, 4.1359482000000005, 4.1357121, 4.1353579, 4.1350818, 4.1348853, 4.1344519, 4.1342158, 4.1338615, 4.133703700000001, 4.1333494, 4.1331134, 4.1329165, 4.132758600000001, 4.1324439, 4.1320896000000005, 4.132010500000001, 4.1315379, 4.1313019, 4.1311445, 4.130829299999999, 4.1307111, 4.1303568, 4.1300812, 4.1298451, 4.129766, 4.1293726, 4.1292148, 4.1289001, 4.1287818, 4.1285062, 4.128191, 4.1280336, 4.1278763, 4.1276007, 4.1274037, 4.1272068, 4.127049, 4.1268129, 4.1264586, 4.1264586, 4.126183, 4.1260252, 4.1256318, 4.1254349, 4.1252379, 4.1250806, 4.1248837, 4.124805, 4.1245289, 4.1242533]",1791.954550522732
720,0.5,2,25,"[0.0, 21.480886349695197, 45.34907249777555, 69.14695744934747, 92.7755850014926, 117.1741801133567, 142.82164552725922, 168.75026785213257, 195.14599326874006, 220.97442942320376, 245.80438819626707, 269.9645730577181, 293.79431941116536, 318.6993532872892, 345.98833963408003, 376.21246685477365, 409.0064743156968, 442.96993360460465, 476.13595622077105, 507.2825404875075, 537.0193689891108, 565.439457598307, 592.6114728482073, 618.6570786933878, 644.1606059019804, 668.8311986921981, 693.3726189995434, 717.1118547282377, 740.9052249067508, 764.6525107187323, 788.3203278075435, 811.9734384220648, 836.4285545725608, 860.475863729394, 885.0455873081462, 908.9397580683202, 932.7341690294896, 956.2406526002734, 979.2852471292632, 1002.2739933365718, 1024.5999203617455, 1046.6788972683385, 1068.6711311402346, 1090.3530939062368, 1111.4338413303767, 1132.7034727525975, 1153.579998871196, 1174.4268298881784, 1195.1232056357937, 1215.475421448907]","[4.1771359, 4.1750097, 4.1733561, 4.1717415, 4.1704025, 4.1692214, 4.1680403, 4.1671343, 4.1661501, 4.1652446, 4.1642995, 4.1635904, 4.1626849, 4.1618185, 4.161031200000001, 4.1603222, 4.1594954, 4.1589837, 4.1583533, 4.1576838, 4.157053899999999, 4.1562667, 4.155636299999999, 4.1550064, 4.1546125, 4.153904, 4.1535497, 4.1529984, 4.1524076, 4.1518564, 4.1513052, 4.150754, 4.1503992, 4.1498876000000005, 4.1494546, 4.1489029, 4.148548600000001, 4.148037, 4.147603500000001, 4.1470919, 4.146737600000001, 4.1463041, 4.1458712, 4.1455956, 4.145162600000001, 4.1447291, 4.1443748, 4.1438236, 4.1434298, 4.1431146, 4.1426816, 4.142405999999999, 4.142090799999999, 4.1416974, 4.1413035, 4.1409883, 4.1406736, 4.1402402, 4.140043299999999, 4.1395707, 4.139256, 4.1390591, 4.1386261, 4.1383896, 4.1379566, 4.1377201, 4.1374445, 4.137129799999999, 4.1368146, 4.1364207, 4.1361847, 4.1359091, 4.1357121, 4.1355152, 4.1350031000000005, 4.134806200000001, 4.1344914, 4.1342158, 4.1340976000000005, 4.133703700000001, 4.133389, 4.1331525000000005, 4.1328769, 4.1325617, 4.132286100000001, 4.13205, 4.131734799999999, 4.1315379, 4.131380600000001, 4.131065400000001, 4.1307898000000005, 4.1306324, 4.1303568, 4.1302385, 4.1298842, 4.1297269, 4.1294117, 4.1292148, 4.1289001, 4.1286635, 4.1285849, 4.1283879, 4.128191, 4.127955, 4.1276007, 4.1274428, 4.1272855, 4.127049, 4.126773399999999, 4.126616, 4.1264977, 4.1263404, 4.1259861, 4.1258678, 4.1255922, 4.125356200000001, 4.1251984, 4.1249623, 4.124922799999999]",1792.04363202284
721,0.5,2,25,"[0.0, 19.940741961742845, 43.950123578408096, 67.61621856584404, 91.19335377654713, 115.97325983702999, 141.55955801486306, 167.6932096395388, 193.744348031698, 219.8550395763579, 245.11498148067318, 269.19761978820935, 293.23344846165026, 318.1830320584639, 345.5873783097511, 376.03599346660087, 408.63476974939914, 442.85011767129123, 476.19505804005286, 507.4821701046407, 537.2083315842954, 565.6974341650639, 592.8198627678726, 619.0393520889861, 644.6448938758997, 669.3822046973705, 693.5898485512553, 717.6114182173335, 740.7516989412925, 764.4985868005533, 787.9819181838852, 811.8861847270105, 835.60942483073, 859.8211076540865, 883.9972776626282, 907.9858989918187, 931.7318155006033, 955.0291682423492, 978.1847096147769, 1000.8764483434554, 1023.4319607438392, 1045.2621158268003, 1066.917395456949, 1088.5216440972715, 1109.9644462107506, 1130.9186715503727, 1151.9512410235714, 1172.7425724723291, 1193.5144466164293, 1212.0037114201523]","[4.1768999, 4.1746159, 4.172922600000001, 4.1713476, 4.1701269, 4.1688671, 4.1676855, 4.1667404, 4.165638, 4.1646929, 4.1639447, 4.1629605000000005, 4.162291000000001, 4.1614642, 4.1605587, 4.1598496, 4.1592593, 4.1585112, 4.1578808, 4.1572509, 4.1565423, 4.1558332, 4.155282, 4.1546917, 4.1542192, 4.1533918, 4.1529589, 4.152565, 4.1519351, 4.1514626, 4.1508327000000005, 4.1504784, 4.149966200000001, 4.149415, 4.1489425, 4.148548600000001, 4.148037, 4.147485700000001, 4.1471705000000005, 4.146698000000001, 4.1461864, 4.145752900000001, 4.145359, 4.1449656, 4.1445322, 4.1441779, 4.1436267, 4.1434298, 4.1429181, 4.1425242, 4.1422486, 4.1417761, 4.1414218, 4.1410279, 4.1407914, 4.1404371, 4.1401224, 4.139610299999999, 4.1392164, 4.1389017, 4.1385865, 4.13835, 4.137917, 4.1376414, 4.1374445, 4.1370506, 4.1368146, 4.136539, 4.1361847, 4.1357908, 4.1355152, 4.1352, 4.1348853, 4.1346488, 4.134373200000001, 4.1340976000000005, 4.1337824, 4.1335859, 4.133270700000001, 4.1330342, 4.1326799, 4.1324439, 4.1320896000000005, 4.1319714, 4.1318135, 4.1313019, 4.1310263, 4.130829299999999, 4.1307111, 4.1303172, 4.1301599, 4.1298451, 4.1296086, 4.1293726, 4.1291757, 4.1288605, 4.1285453, 4.1284275, 4.1282697, 4.1281519, 4.1278763, 4.1276398, 4.1273251, 4.1271281, 4.1270099, 4.1266556, 4.1265373, 4.1263404, 4.1260648, 4.1257892, 4.1256318, 4.125474, 4.1252379, 4.1249623, 4.1248441, 4.1246471, 4.1244898, 4.1242533, 4.1240172]",1789.71269131212
722,0.5,2,25,"[0.0, 19.201903624870795, 43.56366855223209, 67.39417361348592, 91.35888576932791, 115.94993098900721, 141.38319974992496, 167.54802866962294, 193.6665474340824, 219.0565166151978, 243.87023496967234, 267.43515687737204, 291.2023891209242, 315.89234333129514, 342.86679631088884, 372.8242271270209, 405.07100237487316, 438.9613551394525, 471.7581672197779, 502.8366348930581, 532.5665627153941, 560.7147502074172, 587.6749415555989, 613.6971854949102, 638.9430669912188, 663.434919003807, 687.7150244715798, 711.6239432009421, 735.1331273173712, 758.7632444693851, 782.4895355710685, 806.3281271179787, 830.2093082377943, 854.1917520555627, 878.8526752618823, 902.9760697500709, 926.6115515747493, 950.2102397169573, 973.5970007524226, 996.1446868522379, 1018.6731601659361, 1041.0764836864737, 1062.8846312070536, 1084.2602233418434, 1105.5826998700738, 1126.8730015601302, 1147.7225248921882, 1168.5924052770738, 1189.365235558972, 1208.4068711565474]","[4.1768212, 4.1744976000000005, 4.172725700000001, 4.171387200000001, 4.1699696, 4.1688671, 4.1676464, 4.1667404, 4.165756200000001, 4.1646929, 4.1639056000000005, 4.1630392, 4.1620154000000005, 4.1614246, 4.1605587, 4.1599679, 4.159180200000001, 4.1585112, 4.1578808, 4.1572509, 4.1565027, 4.155872799999999, 4.155242899999999, 4.154730799999999, 4.1541796, 4.1535888, 4.1530375, 4.1525259, 4.1520138, 4.1513443, 4.1507931000000005, 4.1504388, 4.149848, 4.1493754, 4.1488638, 4.1484699, 4.1478791, 4.1474462, 4.147013200000001, 4.1466193, 4.1461468, 4.1458316, 4.145359, 4.1448078, 4.1444931, 4.144059700000001, 4.1437054, 4.1433907, 4.1430359, 4.1425242, 4.14217, 4.1417365, 4.1413426, 4.1411066, 4.1406736, 4.140279799999999, 4.140043299999999, 4.1395316, 4.1393347, 4.138940799999999, 4.1386261, 4.1383109, 4.1379566, 4.1376019, 4.1374054, 4.1370115, 4.1366177, 4.1364994, 4.1359878, 4.1357908, 4.1355939, 4.1351609, 4.1348457000000005, 4.1346884, 4.1342549, 4.1340189, 4.1339402000000005, 4.133428100000001, 4.133231200000001, 4.1329165, 4.132758600000001, 4.132365200000001, 4.132247, 4.1319318, 4.1316562, 4.1314201, 4.1312232, 4.130829299999999, 4.1305933, 4.1303568, 4.1300025, 4.1298451, 4.129766, 4.129333, 4.1291361, 4.1287818, 4.1287422, 4.1283092, 4.128191, 4.127955, 4.1277971, 4.1276398, 4.1274824, 4.1271672, 4.1269312000000005, 4.126616, 4.1264191, 4.1262221, 4.1261435, 4.1258287000000005, 4.1255531, 4.1253953, 4.1253166, 4.1251197, 4.124922799999999, 4.1246867, 4.1245685, 4.1244502, 4.1241355]",1789.371911432292
723,0.5,2,25,"[0.0, 21.013995594385165, 44.99605605801611, 68.36781107956523, 92.08397375957068, 116.4826507477882, 141.8663108262872, 167.94027250624845, 193.96397420181484, 219.57763521534548, 244.54685662641356, 268.6252008692596, 292.40295959311163, 317.2039938936411, 344.06593827502724, 373.97320807206165, 406.41311932221333, 440.05799387508955, 473.0033639413115, 504.41789323038904, 534.4688523300455, 562.7383016104271, 589.9104060943604, 615.8566678610216, 641.1536378705237, 665.6887350324473, 690.4149089852492, 714.3674095247179, 737.8927732095889, 761.5490585128715, 785.1904874825075, 809.341437020383, 833.255628727496, 857.2673071929887, 881.5847369620875, 905.7503678561707, 929.7879485315282, 953.2885055238687, 976.5805045464238, 999.2267681250964, 1021.835762752748, 1043.7651541921227, 1065.8650084128717, 1087.1858506676106, 1108.5743751155542, 1129.9239151291138, 1150.8948732104159, 1171.8095828604612, 1192.6823260866063, 1211.8306652955448]","[4.1768212, 4.1746945, 4.1728835, 4.171387200000001, 4.1701269, 4.1689458, 4.1676464, 4.1666226, 4.1657166, 4.1648111000000005, 4.1640239, 4.1628819, 4.1622124, 4.161385500000001, 4.1607947, 4.1598892, 4.1592593, 4.1586289, 4.1578417000000005, 4.1572118, 4.1565423, 4.155872799999999, 4.1553216, 4.1546917, 4.1541009, 4.1535497, 4.1530375, 4.1524472, 4.1519351, 4.1513839, 4.150754, 4.1504784, 4.149848, 4.1495724, 4.1489425, 4.1484699, 4.1479583, 4.147643100000001, 4.147013200000001, 4.146698000000001, 4.1461072, 4.145752900000001, 4.1453986, 4.1450443, 4.1445322, 4.1441779, 4.1437054, 4.1433907, 4.1429572, 4.1425242, 4.14217, 4.1418548, 4.141500499999999, 4.141185299999999, 4.140831, 4.140398, 4.1400828, 4.139649899999999, 4.1393347, 4.1390195, 4.1386652, 4.1383896, 4.1380744, 4.1377988, 4.1372871, 4.1371689, 4.136775, 4.136342, 4.1361847, 4.1357512000000005, 4.1355939, 4.135278700000001, 4.1351609, 4.1346097, 4.1344128, 4.1341372000000005, 4.1338615, 4.1336646, 4.133231200000001, 4.1329951000000005, 4.1327195, 4.1326013, 4.1323256, 4.13205, 4.131734799999999, 4.1314201, 4.1311445, 4.130908, 4.1307898000000005, 4.130475, 4.1302781, 4.1298842, 4.1298056, 4.12953, 4.1292543, 4.1289787, 4.1287818, 4.1285849, 4.1283879, 4.1281123, 4.1278367, 4.1277971, 4.1274824, 4.1272459, 4.1269703, 4.1267343, 4.1265769, 4.1263013, 4.126183, 4.1259074, 4.1257892, 4.1255136, 4.1253166, 4.1251197, 4.1250014, 4.1247654, 4.1244898, 4.1244111000000006, 4.1242142]",1788.634603825412
724,0.5,2,25,"[0.0, 19.24771170083693, 43.143567434657314, 66.70312562764181, 90.40525307848654, 114.63754820730381, 140.2794661789448, 166.2961548540785, 192.46994163090073, 218.3958722439699, 243.48076636354313, 267.4516784038951, 291.5137368150873, 316.16584845983334, 343.3113833807681, 372.5236308372374, 405.3718522551529, 438.9468769095202, 472.17388848102786, 503.65601132527485, 533.3407141453183, 562.1463423592622, 589.1009353274667, 615.6159174749926, 640.945087004566, 665.6216668810798, 690.1253701889982, 714.0553148982506, 738.1996191301926, 761.6384500230522, 785.2791231078838, 809.36109251161, 833.5855732567243, 857.8908901515595, 882.0466297354963, 906.4433956035014, 930.3506341739353, 953.8035478947388, 977.2182149622208, 1000.0590216529031, 1022.3539272084577, 1044.4615099783693, 1066.296226714785, 1087.9314224747893, 1109.2669320086036, 1130.2415780512754, 1151.1903845642616, 1171.8410498947212, 1192.5383178053619, 1211.9450676782224]","[4.176624299999999, 4.1743798, 4.1726866000000005, 4.1711903, 4.1698122, 4.1687489, 4.1675282, 4.1665044, 4.165362399999999, 4.1646142, 4.16363, 4.1627245, 4.1619763, 4.1612282, 4.1604009, 4.1596136, 4.1589837, 4.158274700000001, 4.1576447, 4.1569357, 4.1563454, 4.1555972, 4.155046, 4.1544156, 4.153825299999999, 4.1534314, 4.1526833, 4.1523681, 4.1517777, 4.1511869, 4.1506753, 4.150123600000001, 4.1496511, 4.149218100000001, 4.1486669, 4.1482339, 4.1478004, 4.147210100000001, 4.1467767, 4.1464224000000005, 4.1459498, 4.145556, 4.145162600000001, 4.1448078, 4.1443353, 4.1438627, 4.1434693, 4.1429968, 4.1426816, 4.1422877, 4.141973, 4.1415792, 4.1413035, 4.140831, 4.140515799999999, 4.1400828, 4.1398859, 4.1395316, 4.1389804, 4.1388226, 4.1384683, 4.1382322, 4.1378384, 4.1374841, 4.137129799999999, 4.1367359, 4.1364603, 4.1362634, 4.1358695, 4.1356335, 4.1352, 4.1350427000000005, 4.1347671, 4.1345305, 4.1341372000000005, 4.133822, 4.1335464, 4.1331921000000005, 4.1330738, 4.1328378, 4.132483000000001, 4.132247, 4.1319714, 4.1316957, 4.1314592, 4.1311445, 4.1308689, 4.1307507, 4.130475, 4.1301208, 4.1299629, 4.1296482, 4.129333, 4.1291757, 4.1288605, 4.1287818, 4.128466599999999, 4.1282697, 4.1279941, 4.1278367, 4.1277184, 4.1272855, 4.1270099, 4.1268916, 4.1266947, 4.1265373, 4.126183, 4.1260252, 4.1259074, 4.1255531, 4.125474, 4.125277, 4.125041, 4.124922799999999, 4.124608, 4.1244502, 4.1241746, 4.1239386, 4.1238203]",1787.4244745787232
725,0.5,2,25,"[0.0, 20.5730282513685, 44.32263253562559, 67.85531170838564, 91.72029198001184, 116.08810087948436, 141.41584192855538, 167.22467023597738, 193.52661567825953, 219.08174966102513, 244.15187481875398, 268.1775257593435, 291.8178242603956, 316.484120400285, 343.6285585916011, 373.09131033422915, 404.9578371524923, 439.2420208088016, 472.23846250549445, 503.4977600452545, 533.1146611557507, 561.7696366625232, 588.7729559113925, 614.9228480088719, 640.2217853393824, 664.9586461553224, 689.2305355871972, 713.2598517560391, 736.84223093434, 760.2709815548035, 784.2486062861446, 808.0250475889918, 832.0704802209954, 856.21901924756, 880.3471220041025, 904.5403665817781, 928.1693716499154, 951.6016514028796, 974.8631827108069, 997.5340691015898, 1020.0575031245306, 1042.1804650682811, 1064.0319156079686, 1085.5707406763067, 1106.8537039996813, 1127.876867278696, 1148.8263738795058, 1169.5367184602173, 1190.4447955264832, 1208.325134911025]","[4.176703, 4.1743402000000005, 4.1726079, 4.171072000000001, 4.1696544, 4.1684337, 4.1674495, 4.1663861, 4.1654019, 4.164417299999999, 4.163511799999999, 4.1627636, 4.1618581, 4.161149, 4.1603618, 4.159574, 4.1587472000000005, 4.1581564, 4.157329600000001, 4.156778299999999, 4.156148399999999, 4.155479, 4.1549277, 4.1544156, 4.1536674, 4.1532345, 4.152565, 4.1519351, 4.1515808, 4.1508718, 4.1504784, 4.149966200000001, 4.1495333, 4.148982, 4.1483517, 4.148037, 4.1475644, 4.1470919, 4.1465011, 4.1462255, 4.1456347, 4.1454382, 4.1449261, 4.1445322, 4.1441388, 4.1436663000000005, 4.1432328, 4.1427999, 4.1424847, 4.142130399999999, 4.1418152, 4.141264, 4.1408706, 4.1405945, 4.1402402, 4.1397676, 4.139610299999999, 4.1391773, 4.1388621, 4.1384683, 4.1380744, 4.1377988, 4.1374445, 4.1372085, 4.1368933, 4.136539, 4.1362634, 4.1359482000000005, 4.1355152, 4.1354365, 4.1350427000000005, 4.1347275, 4.134373200000001, 4.1341372000000005, 4.1339402000000005, 4.133625, 4.133389, 4.132955600000001, 4.132758600000001, 4.1324439, 4.1320896000000005, 4.1319714, 4.1315379, 4.131380600000001, 4.1311836, 4.1309476, 4.1305933, 4.1302781, 4.1301994, 4.1298056, 4.1295695, 4.1292934, 4.1289392, 4.1288214, 4.1286244, 4.1283879, 4.1283092, 4.1278367, 4.1276793, 4.1274824, 4.1273251, 4.1270099, 4.1269703, 4.126616, 4.1264191, 4.126183, 4.1260252, 4.1257496, 4.1255136, 4.125277, 4.1252379, 4.1249623, 4.124608, 4.1245685, 4.1243715, 4.1241355, 4.1239386, 4.123702, 4.1235843]",1786.179642693142
726,0.5,2,25,"[0.0, 19.313568422115964, 43.62482168841569, 67.12864763013764, 91.11885404337843, 115.75493842871163, 141.0436138808122, 167.50705935588667, 193.57923714640992, 219.48671505850422, 244.36375997691988, 268.43399264898244, 292.41007530870695, 317.1811125684275, 343.99453359578183, 373.56486319232863, 406.05074324095955, 439.57623689487815, 472.39800329504845, 503.4546316999353, 533.4016858884995, 561.3077000563717, 588.2959762350972, 614.5946705273234, 639.5561411541337, 664.3660273592116, 688.327044054527, 712.4394092905816, 735.8969324957984, 759.4168259089906, 782.9428095988426, 806.6560661037652, 830.5755291829746, 854.8578645219543, 879.0750036716529, 903.2088421644814, 926.9356179898116, 950.3923062137576, 973.5511344409279, 996.1261927705639, 1018.6803326244467, 1040.8534939926762, 1062.3909196185898, 1084.3670745639133, 1105.4436446919062, 1126.7467054295505, 1147.897034000892, 1168.5467198320418, 1189.5974150032011, 1208.5013216136333]","[4.176939, 4.1747341, 4.1730013, 4.171387200000001, 4.1702847, 4.1690245, 4.1678038, 4.1668196, 4.165756200000001, 4.1650081, 4.1639843, 4.1631179, 4.1623697, 4.1615429, 4.160755600000001, 4.1599679, 4.1592984, 4.1587081, 4.1578808, 4.1572509, 4.1566997, 4.1560698, 4.1553216, 4.1546125, 4.1542192, 4.1535101, 4.1531162, 4.1524863, 4.1519351, 4.1513839, 4.1509509, 4.1504388, 4.149966200000001, 4.149415, 4.1489425, 4.148588200000001, 4.148037, 4.1474462, 4.1470523, 4.1466589, 4.1461468, 4.145792500000001, 4.1452017, 4.145004699999999, 4.1446109, 4.1442566, 4.1436663000000005, 4.1432724, 4.1429572, 4.1426425, 4.14217, 4.1418548, 4.1413822, 4.1411066, 4.1407523, 4.1403584, 4.1401615, 4.139846299999999, 4.1393347, 4.138940799999999, 4.138704799999999, 4.13835, 4.1379957, 4.1376019, 4.1374445, 4.1370902, 4.136775, 4.1364994, 4.1361451, 4.1358299, 4.1356726, 4.1352396, 4.1349244, 4.1347671, 4.1344128, 4.1341372000000005, 4.1339006000000005, 4.133703700000001, 4.1333098, 4.1330738, 4.1327195, 4.1326408, 4.1321287, 4.13205, 4.1318135, 4.1315379, 4.131380600000001, 4.131065400000001, 4.1307898000000005, 4.1304355, 4.1302781, 4.1299629, 4.1298451, 4.12953, 4.1293726, 4.129097, 4.1288214, 4.1285453, 4.1284275, 4.1281123, 4.1279941, 4.1277184, 4.127521499999999, 4.1274037, 4.1270099, 4.1268525, 4.1267343, 4.1264977, 4.1262221, 4.1261044, 4.1258678, 4.1256318, 4.1255136, 4.1252379, 4.1251593, 4.124922799999999, 4.124608, 4.1244502, 4.1242929]",1787.419447834744
727,0.5,2,25,"[0.0, 18.325748536751462, 42.35758337893728, 65.69554312213646, 89.5487354363305, 113.90044100793023, 139.23180172829686, 165.19114212372463, 191.53104317110237, 216.85371726505085, 241.93520315762126, 265.97565746924886, 289.9444120414654, 314.574896063815, 341.19725787741856, 370.48796626941396, 402.8753754337333, 436.60251356426943, 469.7414023010243, 501.0535607527572, 530.4601705493513, 559.2758411212483, 586.2579931736757, 612.4977625117381, 638.00225503064, 662.6216758394592, 687.3285951500069, 710.7764463318503, 734.6677001467416, 758.1876954338701, 782.097924576787, 805.7168134773078, 829.716543509891, 853.8122568370659, 878.0542947344236, 902.2326939892695, 926.161576998356, 949.6683006719269, 973.0138664739515, 995.7596962764661, 1018.1448398926956, 1040.5307079838722, 1062.521867050694, 1084.2832739194234, 1105.5537876441952, 1126.952029987293, 1147.9437425360918, 1168.9980268405493, 1189.7475746775065, 1208.595012561917]","[4.176624299999999, 4.1744585, 4.1726079, 4.1711903, 4.169733, 4.1686306, 4.1676464, 4.166544, 4.1655989, 4.1645355, 4.16363, 4.162842299999999, 4.1618972, 4.1612282, 4.1604009, 4.1596527000000005, 4.1589441, 4.1583533, 4.1574874, 4.1569357, 4.1562667, 4.1557941, 4.1550851, 4.1543765, 4.153825299999999, 4.1535101, 4.152722799999999, 4.1521711, 4.1516991, 4.1511869, 4.1507144, 4.1500449, 4.1496119, 4.1491394, 4.1486669, 4.1482339, 4.147682700000001, 4.1473279000000005, 4.1468949, 4.146343700000001, 4.1459498, 4.145556, 4.145162600000001, 4.1447291, 4.1442962, 4.1438627, 4.143548, 4.143154099999999, 4.1426029, 4.1423273, 4.1418943, 4.1415396, 4.1411462, 4.1407127, 4.1404767, 4.1401224, 4.1397285, 4.1394134, 4.1390591, 4.1385865, 4.1383109, 4.1380744, 4.1377597, 4.1374841, 4.1370506, 4.1368933, 4.1364994, 4.1360664, 4.1357121, 4.1354756, 4.1352, 4.1350031000000005, 4.1347671, 4.134373200000001, 4.1339006000000005, 4.1337433, 4.133467700000001, 4.1331525000000005, 4.1329951000000005, 4.1327195, 4.132365200000001, 4.1321683, 4.1318531, 4.1316562, 4.1312623, 4.1310263, 4.130908, 4.1306324, 4.1303964, 4.1301599, 4.1297269, 4.1296873, 4.1293726, 4.1291361, 4.1288605, 4.1287422, 4.1283488, 4.128191, 4.1279154, 4.1277971, 4.1276398, 4.1273251, 4.1271672, 4.126773399999999, 4.126773399999999, 4.1264191, 4.1261435, 4.1259074, 4.1258678, 4.1255531, 4.125356200000001, 4.1253166, 4.1250014, 4.1247654, 4.1245289, 4.1244111000000006, 4.1242533, 4.1241355, 4.123702]",1785.33873480116
