Repository: jackybrons/drc-imoe

# Datasets

This project contains standardized multi-condition, multi-chemistry datasets for degradation forecasting of retired lithium-ion batteries in second-life applications. All official preprocessed data is stored under `datasets/processed/`.

---

## 1. Directory Structure

```text
datasets/
├── processed/              # Official preprocessed-data root used by training and evaluation
│   ├── UL-NCA/             # UL laboratory NCA cell data (66 cells)
│   ├── UL-NCM/             # UL laboratory NCM cell data (55 cells)
│   ├── UL-NCMNCA/          # UL laboratory mixed-chemistry cell data (9 cells)

File: datasets/processed/UL-NCMNCA/CY25-05_2-#2.csv (part 46 of 60)
Cycle,Charge_Current,Discharge_Current,Temperature,Capacity_Increment,Relaxation_Voltage,Discharge_Capacity
728,0.5,2,25,"[0.0, 19.941050939834838, 44.124148552778166, 67.78007189772094, 91.57942380206902, 115.97347314200744, 141.60592293873862, 167.61659356597357, 194.1420585092293, 219.88175004350393, 244.8507394137211, 268.5713649812428, 292.4611485668021, 317.0539374336394, 343.79712129525427, 373.25966786860647, 405.6219258168941, 438.9922809674197, 471.49874488100363, 502.7722507775277, 532.2899224729196, 560.428317896208, 587.6146515499934, 613.4599070396872, 638.7634732737991, 663.1639943641632, 687.6418482070562, 711.3759271276833, 735.0809557020965, 758.4996594756029, 781.9442052200228, 805.8775320613153, 829.532791054087, 853.7319769836145, 878.0087407103447, 902.0919724466039, 925.8003169568085, 949.1221892035928, 972.4766885550991, 994.9726414196066, 1017.5526632714266, 1039.72286165563, 1061.5035446731429, 1083.0476119243745, 1104.3244773109816, 1125.4519035981032, 1146.2415034670273, 1167.0716457121123, 1187.8391672684093, 1205.0776489729824]","[4.1766634, 4.1743798, 4.172647, 4.171111600000001, 4.1698122, 4.1687093, 4.1675677, 4.166544, 4.1655989, 4.1645355, 4.1637087, 4.162921, 4.1620154000000005, 4.1612282, 4.160440400000001, 4.159574, 4.1590228, 4.1583142, 4.1574874, 4.1569753, 4.1563454, 4.1557155, 4.1551638, 4.154494799999999, 4.153904, 4.1532741, 4.1527619, 4.1523681, 4.1515808, 4.1511083, 4.1505961000000005, 4.150163200000001, 4.1496906000000005, 4.149179, 4.1487851, 4.148312600000001, 4.1477218, 4.147131, 4.1468949, 4.1463041, 4.1459894, 4.1455169000000005, 4.145162600000001, 4.1447291, 4.1444144, 4.1438627, 4.1434298, 4.1430755, 4.1427603, 4.1422486, 4.1420121, 4.141618299999999, 4.141264, 4.1407914, 4.1404371, 4.1400828, 4.1397285, 4.1394529, 4.1391773, 4.1387835, 4.1383896, 4.138114, 4.1377597, 4.1375232, 4.1371689, 4.1369328, 4.1364994, 4.1362634, 4.1358299, 4.1356726, 4.135278700000001, 4.1350818, 4.1347671, 4.1344914, 4.1341372000000005, 4.1338615, 4.1335068, 4.1333098, 4.1331525000000005, 4.1327195, 4.132483000000001, 4.1322074, 4.1318531, 4.1316562, 4.1314201, 4.1312623, 4.130908, 4.1307507, 4.1303172, 4.1300025, 4.1298056, 4.1296482, 4.1294513, 4.1292543, 4.1289787, 4.1287818, 4.1285849, 4.1282697, 4.1280732, 4.1277971, 4.1275611, 4.1274824, 4.127049, 4.1269312000000005, 4.1266947, 4.1264586, 4.1261435, 4.1260648, 4.1258287000000005, 4.1255922, 4.1254349, 4.1251984, 4.1250014, 4.1248441, 4.1245685, 4.1244502, 4.1241355, 4.123899, 4.1238599]",1784.382481347657
729,0.5,2,25,"[0.0, 20.244221663103588, 44.27807775211184, 67.78851573407101, 91.51081149200556, 115.7694006436148, 141.24566631895703, 166.85136779299017, 193.4328526585241, 219.1281489587148, 244.4043309756845, 268.4474115211251, 292.5594404266609, 317.05926363538055, 343.91468458424833, 373.6623883515693, 406.34157550237387, 439.9202988364642, 473.12576410903273, 504.4450321526665, 534.5427727887212, 563.0529005904172, 590.2449095195492, 616.6314450397581, 641.7357699000332, 666.5927530148598, 690.6719986947462, 714.3941671496696, 737.9219048919335, 761.1435635313908, 784.6871569042291, 808.3114706914448, 832.3404139027983, 856.4268404141282, 880.4015442978155, 904.3570793900972, 927.8520402835411, 951.3268180461403, 974.4430376619214, 996.9468406183612, 1019.5282005816441, 1041.6924224707539, 1063.5211727266565, 1084.9048558428656, 1106.3192904706736, 1127.2308356367105, 1148.0417378966063, 1169.0716322351225, 1189.714218870336, 1208.4959538375517]","[4.1766634, 4.1741829, 4.1725292000000005, 4.1711903, 4.169733, 4.1686702, 4.1675282, 4.1664648, 4.165441, 4.1644964, 4.1637087, 4.1627636, 4.161936799999999, 4.1612282, 4.1603618, 4.1596923, 4.1589441, 4.1583142, 4.1576838, 4.1568966, 4.1562667, 4.1555576, 4.1549277, 4.1545339, 4.153904, 4.1532741, 4.1526833, 4.152329, 4.1517382000000005, 4.1510296, 4.1506357000000005, 4.150123600000001, 4.1496119, 4.149179, 4.1487851, 4.148155200000001, 4.1477613, 4.1472888, 4.1468949, 4.1465011, 4.1459498, 4.1455956, 4.1450443, 4.1447687, 4.1441779, 4.1438236, 4.1435871, 4.1431146, 4.1427603, 4.142366399999999, 4.141973, 4.141500499999999, 4.141185299999999, 4.1407523, 4.140398, 4.1401224, 4.1398072, 4.1394529, 4.1390982, 4.1387439, 4.1384292, 4.138035299999999, 4.1377988, 4.1373262, 4.1372085, 4.1368146, 4.1364603, 4.1362634, 4.1359091, 4.1355543, 4.135278700000001, 4.1349244, 4.1346488, 4.134333600000001, 4.1340580000000005, 4.1339006000000005, 4.133467700000001, 4.1331525000000005, 4.1330342, 4.1326799, 4.1325617, 4.1321287, 4.1318135, 4.131577500000001, 4.1314201, 4.1311836, 4.1309476, 4.1304355, 4.1303568, 4.1300812, 4.1298056, 4.1296482, 4.129333, 4.1290178, 4.1289001, 4.1285849, 4.1283488, 4.1281519, 4.1279154, 4.1276793, 4.127521499999999, 4.1273251, 4.1269312000000005, 4.1268129, 4.1265769, 4.1262617, 4.126183, 4.1259074, 4.1257496, 4.1255136, 4.125277, 4.125041, 4.1248837, 4.124805, 4.1244111000000006, 4.1244111000000006, 4.1240568, 4.1239777, 4.1237416]",1783.698288208279
730,0.5,2,25,"[0.0, 17.379594503097735, 41.2999366803314, 64.8557769272876, 88.50864297806379, 112.78167152824017, 137.96042136597765, 163.9051994685903, 189.97662813970067, 215.7566819231742, 240.69482693904416, 264.96387045114346, 288.80707036064223, 313.014719724194, 339.6284475264614, 369.0689299278345, 400.9421805643736, 434.5120134294229, 467.6937443153857, 499.3456730514824, 528.7618670265656, 557.0401891957997, 584.1816119585148, 610.6331208695535, 635.8250847488368, 660.8352343076722, 684.9830864230921, 708.8287970749336, 732.2554149504099, 756.1061484878935, 779.5014609231671, 803.19262439267, 827.1200889001211, 851.2389557872598, 875.1472209140909, 899.3111322571096, 923.1029296921508, 946.6013713859104, 969.6026340474723, 992.2395734727465, 1014.5229973011474, 1036.7612453165061, 1058.6807395195658, 1080.259373097619, 1101.4111354199547, 1122.7377415206377, 1143.7428604587885, 1164.4371370160518, 1185.3218582520356, 1205.1728592454026]","[4.176624299999999, 4.1743402000000005, 4.1726079, 4.171072000000001, 4.169733, 4.1686306, 4.1674099, 4.1663074, 4.1654806, 4.1645355, 4.1635513, 4.1627636, 4.1618972, 4.1612282, 4.160440400000001, 4.1596527000000005, 4.1589441, 4.1581564, 4.1575265, 4.156857, 4.1563058, 4.155675899999999, 4.154967299999999, 4.154494799999999, 4.153904, 4.1533918, 4.1528015, 4.1522503, 4.1517777, 4.1512656, 4.1505961000000005, 4.1500449, 4.1496511, 4.149218100000001, 4.1486669, 4.148155200000001, 4.147682700000001, 4.147407100000001, 4.1468554, 4.1464224000000005, 4.1459498, 4.1455169000000005, 4.145004699999999, 4.1447291, 4.1442566, 4.1438627, 4.1434693, 4.1429968, 4.1427999, 4.1422091, 4.1419334, 4.1415792, 4.1411066, 4.140831, 4.140398, 4.1400828, 4.1397285, 4.1393347, 4.1389804, 4.1386652, 4.1384292, 4.1379566, 4.1377597, 4.1374054, 4.136972, 4.1368146, 4.1363816, 4.1360664, 4.1358695, 4.1354756, 4.1353183, 4.1348853, 4.1346097, 4.1342549, 4.1340580000000005, 4.133822, 4.1335464, 4.133270700000001, 4.1329165, 4.1327195, 4.1324439, 4.1321287, 4.131892700000001, 4.1315379, 4.131380600000001, 4.131065400000001, 4.130829299999999, 4.1305537, 4.1301994, 4.1300812, 4.129923799999999, 4.1294904, 4.1292934, 4.1291757, 4.1288605, 4.1285849, 4.1282697, 4.1282306, 4.1279154, 4.1277184, 4.127521499999999, 4.1273251, 4.1270885, 4.1267343, 4.1265769, 4.1265373, 4.1261044, 4.1260252, 4.1256318, 4.125474, 4.125356200000001, 4.1251984, 4.1248441, 4.124805, 4.1244898, 4.1244111000000006, 4.1241746, 4.1239386, 4.1236234]",1783.5973742637811
731,0.5,2,25,"[0.0, 18.00404391379081, 41.84300304976651, 65.01230953354681, 88.77460881290477, 113.04547993647, 138.1487712921883, 163.77464019325768, 189.90158248092158, 215.4928537653951, 240.6069196789014, 264.29581973903737, 288.0024957621696, 312.4732996153389, 338.94471214164, 367.8184837499399, 399.9964377230634, 433.22441161764493, 466.3460448406978, 497.78782200351293, 527.7105401854515, 556.3404324520643, 583.481134152688, 609.8934944010772, 635.2060517237115, 659.6360412509886, 684.3571758048344, 708.1048673590373, 731.8064212689571, 755.6632801066156, 778.963832420323, 802.8653920402159, 826.616863358381, 851.1824013606304, 875.329126060259, 899.2234603568455, 923.2757211007901, 946.7881706172224, 969.9747106720939, 992.6040997560823, 1015.2252990917256, 1037.1786127777075, 1059.1514245177807, 1080.7662926731098, 1102.0789158015245, 1123.1330833942202, 1144.21491545673, 1164.9139830668207, 1185.8236484320587, 1204.976148569607]","[4.1765456, 4.174222, 4.172647, 4.171111600000001, 4.1696544, 4.1687489, 4.1674099, 4.1663861, 4.1653233, 4.164417299999999, 4.1636691, 4.1626849, 4.1618581, 4.1609917, 4.1602831, 4.1596527000000005, 4.1589441, 4.158274700000001, 4.1574478, 4.1567392, 4.156148399999999, 4.155636299999999, 4.154967299999999, 4.1544156, 4.1538644, 4.1531558, 4.1526046, 4.1521711, 4.1516991, 4.151068700000001, 4.1506753, 4.150123600000001, 4.1494546, 4.149060700000001, 4.1486669, 4.148155200000001, 4.147603500000001, 4.147210100000001, 4.1467767, 4.146343700000001, 4.1458712, 4.1454382, 4.1449261, 4.1446505, 4.144099199999999, 4.1438236, 4.1433907, 4.1430755, 4.1425242, 4.1422091, 4.1418548, 4.141460899999999, 4.1411462, 4.1409097, 4.1403189, 4.1400828, 4.1397285, 4.1394134, 4.1390591, 4.138704799999999, 4.1383896, 4.1379957, 4.137681, 4.1373658, 4.1370902, 4.1369328, 4.1364994, 4.1361847, 4.1358695, 4.1355543, 4.135278700000001, 4.134806200000001, 4.1346884, 4.1344519, 4.1340976000000005, 4.1338615, 4.133625, 4.133270700000001, 4.1330342, 4.1327195, 4.1326013, 4.1322074, 4.1319318, 4.1316562, 4.131380600000001, 4.1311445, 4.1309476, 4.1305933, 4.1304355, 4.1302385, 4.1299629, 4.1296086, 4.1294117, 4.1291757, 4.1289787, 4.1287818, 4.1285849, 4.1283092, 4.127955, 4.1278763, 4.1276793, 4.1273251, 4.1271281, 4.1268916, 4.1266947, 4.1265373, 4.1262617, 4.1260252, 4.1258678, 4.1256709, 4.125474, 4.1252379, 4.1251593, 4.1248441, 4.1246471, 4.1244898, 4.1242142, 4.1240568, 4.1238599]",1783.1673974796552
732,0.5,2,25,"[0.0, 19.148939208175165, 43.32729396080671, 66.42381861788422, 89.96625131251224, 114.28852751951311, 139.65759712434487, 165.41915893346828, 191.28141054738956, 217.25977507030382, 242.18313112307163, 266.54142819116475, 290.15987692853247, 314.4839633906721, 340.7497534607456, 370.1229282614812, 402.1229039363111, 435.15319580162986, 468.39433310400216, 500.08135110081435, 529.8830036191958, 558.7964963816763, 585.77858225347, 612.3094814776382, 638.0581364213087, 662.8646163337132, 687.5016850055246, 711.5600829559689, 735.3165525484649, 759.0383379749353, 782.932399648063, 806.7232730903145, 831.0370707547245, 855.2936671438948, 879.7423515880236, 903.8652269566943, 927.8598491758249, 951.4704225563272, 974.7955648460583, 997.5624174460191, 1020.0325042501148, 1041.8654361362292, 1063.722248754329, 1085.5719613855513, 1106.5568735532624, 1127.5867099716352, 1148.5463078739904, 1169.2837880511665, 1190.012979621884, 1208.3512116446946]","[4.1764665, 4.1743798, 4.1725683, 4.1710329, 4.1698122, 4.1684337, 4.1672525, 4.1663861, 4.165441, 4.1643782, 4.1634722, 4.1626453, 4.1618185, 4.1609917, 4.1603618, 4.1596136, 4.1588655, 4.158196, 4.1574082, 4.1568966, 4.156148399999999, 4.1554399, 4.1548882, 4.1542192, 4.153628299999999, 4.1531558, 4.1526437000000005, 4.1520925, 4.1516991, 4.1510296, 4.1506753, 4.1500058, 4.149415, 4.1489425, 4.148588200000001, 4.1480761, 4.1475644, 4.1471705000000005, 4.1466193, 4.146343700000001, 4.1459498, 4.1453986, 4.1449656, 4.1445322, 4.144099199999999, 4.1438627, 4.1433907, 4.1429572, 4.142445599999999, 4.1420121, 4.1417761, 4.1413822, 4.141067, 4.1407523, 4.1403584, 4.1400042, 4.139610299999999, 4.1393347, 4.1388621, 4.1386652, 4.1383896, 4.1379566, 4.1375232, 4.1372476, 4.136972, 4.1366963, 4.1363816, 4.136106, 4.1357121, 4.1355543, 4.1350818, 4.1348853, 4.1345701, 4.134333600000001, 4.1338615, 4.133703700000001, 4.1333494, 4.1331921000000005, 4.1328769, 4.132758600000001, 4.132286100000001, 4.1320896000000005, 4.1316957, 4.131577500000001, 4.1312623, 4.131065400000001, 4.130829299999999, 4.1305141, 4.1301208, 4.1300812, 4.1297269, 4.1296086, 4.1293726, 4.1289787, 4.1288605, 4.128466599999999, 4.1284275, 4.1281123, 4.127758, 4.1276793, 4.1273642, 4.1272459, 4.127049, 4.1267343, 4.1264586, 4.1262617, 4.1259861, 4.1257105, 4.1257105, 4.125474, 4.125277, 4.1250014, 4.1248441, 4.1246471, 4.1242929, 4.1241746, 4.1240172, 4.1238203, 4.1236234]",1781.700510550673
733,0.5,2,25,"[0.0, 19.445874698764726, 43.43086193654133, 66.97901145479022, 90.48694495935138, 114.64525009800374, 139.60742616322307, 165.36840278803618, 191.54975002642982, 217.1346329479652, 242.44000886454694, 266.51012927086185, 290.4008993897466, 314.7897665399264, 341.01372252095433, 370.15103579218095, 402.09508472420936, 435.53721160494734, 468.69450655161205, 500.38827849494515, 530.1150167062758, 558.4621019299323, 585.6164445893808, 611.964262629107, 637.2382355992615, 661.8301168548985, 686.203317958305, 710.3034055685766, 733.893976597459, 757.3304166930013, 780.9144555391426, 804.6953512018868, 828.7782527014926, 852.6531478370434, 876.6318419344975, 900.627643942664, 924.5435076804797, 947.8929108134121, 970.7287300682492, 993.4768006969534, 1015.9306167153702, 1038.118652868572, 1059.9447310912833, 1081.3663124673878, 1102.7755012788648, 1123.9430987638927, 1144.857947215682, 1165.3736793992912, 1186.4851971859614, 1205.2262401195612]","[4.1764274, 4.1741433, 4.1724896000000005, 4.171111600000001, 4.1696939, 4.1684337, 4.1673708, 4.1662683, 4.1652837, 4.1643386, 4.163511799999999, 4.1626849, 4.161936799999999, 4.1610703, 4.1602435, 4.159574, 4.1587081, 4.1580386, 4.1572118, 4.1566997, 4.1560698, 4.1554399, 4.1548491, 4.154297799999999, 4.1537857, 4.1531162, 4.1524863, 4.1519351, 4.1515021, 4.1509509, 4.1503601, 4.1499271, 4.1494546, 4.1489029, 4.1483517, 4.1479974, 4.147407100000001, 4.147013200000001, 4.1464620000000005, 4.1461864, 4.1456347, 4.1452017, 4.1447687, 4.1444144, 4.144099199999999, 4.1436267, 4.1432328, 4.1427603, 4.1424847, 4.141973, 4.1415792, 4.1411462, 4.1407914, 4.1404767, 4.1401615, 4.1398072, 4.139492, 4.1391377, 4.1386652, 4.1384292, 4.138035299999999, 4.1377597, 4.1374445, 4.137129799999999, 4.1367359, 4.1364603, 4.1362238, 4.1357908, 4.1355543, 4.1351609, 4.1348853, 4.1345305, 4.1342549, 4.1339793, 4.1337433, 4.1335068, 4.1331921000000005, 4.1328378, 4.132522600000001, 4.1323256, 4.13205, 4.1316562, 4.1314988, 4.1311836, 4.1309867, 4.130672, 4.130475, 4.1301599, 4.1298056, 4.1296482, 4.1294513, 4.1291361, 4.1289392, 4.1287818, 4.128466599999999, 4.1283092, 4.1279154, 4.1277971, 4.1276398, 4.1273251, 4.127049, 4.126773399999999, 4.1266556, 4.1264191, 4.1262221, 4.1259465, 4.1258287000000005, 4.1255922, 4.125356200000001, 4.1250806, 4.1249623, 4.1246867, 4.1244898, 4.1241746, 4.1240568, 4.1238599, 4.1237416, 4.1236234, 4.1233873]",1780.904059428168
734,0.5,2,25,"[0.0, 19.281023857226984, 43.229165691115725, 66.96553263126535, 90.59336937079902, 114.9168474137567, 140.23754870694427, 166.26675158335843, 192.53558465859214, 218.4931555632465, 243.4912419748307, 267.39226641846614, 291.0117600343963, 315.3107603719846, 341.40206179930567, 370.2607037089575, 401.7127507360935, 434.8308184365889, 467.67744975225554, 498.87461989084267, 528.7209861237595, 557.1042166996117, 584.5212296921084, 610.4472917925129, 636.013103985199, 660.75339953767, 684.8525397367932, 708.8805314748331, 732.5433640343158, 755.8591372913643, 779.6438623154502, 803.2819170363355, 827.5291585469222, 851.221297887967, 875.4529384690873, 899.6092625033677, 923.2456081464902, 946.681641180782, 969.6937756160296, 992.7125568465995, 1014.8582030135137, 1037.2645297393724, 1058.7593747779135, 1080.59701574036, 1101.987324673953, 1123.1843980571475, 1144.0721428827599, 1164.825141742528, 1185.994177876227, 1205.1852828953035]","[4.1763878, 4.174025100000001, 4.1723323, 4.1709933, 4.1696544, 4.1684337, 4.1672525, 4.1661892, 4.1652446, 4.1642599, 4.1634331, 4.1625667, 4.1617002, 4.1609521, 4.1602435, 4.1594167, 4.1586289, 4.1580777, 4.1573691, 4.1566997, 4.1560698, 4.1553607, 4.154770399999999, 4.1542583, 4.1536674, 4.1530375, 4.1524863, 4.1518168, 4.1513052, 4.1508718, 4.1503205, 4.1499271, 4.149257700000001, 4.1489029, 4.1484308, 4.1478791, 4.147407100000001, 4.1468554, 4.1465797, 4.1459894, 4.145752900000001, 4.1452413, 4.1446505, 4.1443353, 4.1439419, 4.1434298, 4.1430359, 4.1427212, 4.142366399999999, 4.142090799999999, 4.1415396, 4.1411462, 4.1407523, 4.1404767, 4.1400042, 4.139649899999999, 4.139374299999999, 4.1390591, 4.1386652, 4.1383896, 4.1379957, 4.137681, 4.1372476, 4.1370902, 4.1366963, 4.1364603, 4.1362238, 4.1358299, 4.1356335, 4.1351213, 4.1349244, 4.1345305, 4.134373200000001, 4.1340580000000005, 4.1337433, 4.133428100000001, 4.1330342, 4.1328769, 4.1325617, 4.132286100000001, 4.132010500000001, 4.1318531, 4.1315379, 4.1313415, 4.1309867, 4.1307898000000005, 4.1303172, 4.1302385, 4.1299629, 4.1297269, 4.1294513, 4.1292934, 4.1290574, 4.1288214, 4.1285062, 4.1282697, 4.1280336, 4.1277971, 4.1276398, 4.1273642, 4.1272459, 4.1269312000000005, 4.1267343, 4.1264191, 4.1263013, 4.1260252, 4.1258678, 4.1257105, 4.1253953, 4.1253166, 4.125041, 4.124922799999999, 4.1247258, 4.1244502, 4.1241746, 4.1240172, 4.1237416, 4.123702, 4.1235051]",1780.2932965703671
735,0.5,2,25,"[0.0, 18.767278596288747, 42.79333426996081, 66.17644838416498, 89.97503673864679, 114.19309271882005, 139.22046341162448, 164.96054814197063, 191.3240213135032, 217.24263444790674, 242.4125888637515, 266.60346714077184, 290.20944766084733, 314.7388094956608, 341.41075982584664, 370.20926621693025, 402.2569125374828, 435.61343855132213, 468.40435922814754, 500.08318034589377, 529.5590861730375, 558.1671948405748, 585.1364256953029, 611.7425512817775, 636.810107055187, 661.5612872788223, 685.7960804191654, 709.6587937210525, 733.4073483126646, 756.9681142371207, 780.617414240253, 804.5487210104528, 828.3952594499999, 852.4838601102291, 876.8433893927195, 900.8534567428029, 924.9624274567262, 948.4795300782047, 971.7907172535105, 994.6399197960217, 1017.1874085914181, 1039.7634964019255, 1061.6377169726911, 1082.9761318625597, 1104.4720841621518, 1125.7076659508, 1146.2318700095586, 1167.1367383278375, 1188.043393949688, 1205.0593158157683]","[4.1764665, 4.1741829, 4.1725683, 4.1710329, 4.1698513, 4.1684732, 4.1672921, 4.1663074, 4.1654019, 4.164417299999999, 4.1634331, 4.1626849, 4.1618185, 4.1609917, 4.1603618, 4.1596136, 4.1588655, 4.1581564, 4.1573691, 4.156778299999999, 4.1561089, 4.1555576, 4.1548882, 4.1541796, 4.153825299999999, 4.1531954, 4.1526046, 4.1520534, 4.1515021, 4.15099, 4.1506753, 4.1498876000000005, 4.1495333, 4.149060700000001, 4.1486273, 4.1481943, 4.147682700000001, 4.147131, 4.146737600000001, 4.1463041, 4.1458316, 4.145359, 4.1450443, 4.1444535, 4.1441779, 4.1437449, 4.1433511, 4.1429968, 4.1426425, 4.14217, 4.1417365, 4.141500499999999, 4.1410279, 4.1407127, 4.1403584, 4.1399255, 4.139649899999999, 4.1391773, 4.1388621, 4.1385865, 4.13835, 4.1379566, 4.1377201, 4.1373262, 4.1370115, 4.1366572, 4.1363025, 4.1359878, 4.1357908, 4.1355152, 4.1350818, 4.134806200000001, 4.1345305, 4.1342549, 4.1340189, 4.1337433, 4.133428100000001, 4.1330738, 4.132955600000001, 4.1326013, 4.1324439, 4.13205, 4.1318135, 4.131617100000001, 4.1313415, 4.1309867, 4.1307111, 4.1306324, 4.1303568, 4.1301599, 4.1296873, 4.1297269, 4.1293726, 4.1290574, 4.1288214, 4.1287031, 4.128466599999999, 4.1280732, 4.1278367, 4.1276398, 4.1275611, 4.1272855, 4.1270885, 4.1266556, 4.126616, 4.1263013, 4.1261435, 4.1259074, 4.1256709, 4.125474, 4.1251984, 4.1251984, 4.1249623, 4.124805, 4.1244502, 4.1243715, 4.1240568, 4.1237807, 4.1237416]",1780.474825447862
736,0.5,2,25,"[0.0, 18.782682970603844, 42.636386618933955, 65.84134545463056, 89.53713764531287, 113.74263390546952, 138.6692841542467, 164.50196620762964, 190.53157058433746, 216.23670590428614, 241.37591900774, 265.3535705963378, 289.2073594762843, 313.6458104464506, 339.7185866153968, 368.6844881754482, 400.16850690682554, 433.4265058889605, 466.7021861468985, 498.15072945923373, 528.5591853559591, 556.8158505631916, 584.153704728327, 610.2835421541963, 635.5789963852025, 660.5351763338427, 684.6415912111096, 708.4347120721693, 732.2014650962896, 755.69723891368, 779.0715786125847, 802.863348957465, 826.5488016826394, 850.6053675505664, 874.9293959207915, 898.7561558957806, 922.4116684990439, 945.765770855037, 968.7393450953924, 991.635123176175, 1013.9204728015774, 1036.1380194955145, 1057.9890265856309, 1079.482794503803, 1100.831768944261, 1122.1648089300595, 1143.1355642390001, 1163.5768555030081, 1184.3460791806092, 1205.1277549705671]","[4.176506, 4.1743011, 4.1726079, 4.171111600000001, 4.1698122, 4.1686306, 4.1672525, 4.1663074, 4.165362399999999, 4.1644964, 4.1635513, 4.1626849, 4.1618581, 4.1611099000000005, 4.1603222, 4.159574, 4.1587868, 4.1581173, 4.1574082, 4.1569357, 4.156148399999999, 4.1555576, 4.1548491, 4.1543369, 4.1537857, 4.1531162, 4.1526833, 4.152132, 4.1515021, 4.1509509, 4.1504784, 4.1500058, 4.149493700000001, 4.149060700000001, 4.1485095, 4.148037, 4.1473279000000005, 4.1471705000000005, 4.146698000000001, 4.1462255, 4.145752900000001, 4.1454382, 4.1449261, 4.1445322, 4.1441388, 4.1437449, 4.143311499999999, 4.1428785, 4.142445599999999, 4.142130399999999, 4.1417365, 4.141460899999999, 4.1409883, 4.140555399999999, 4.1403584, 4.1399646, 4.139610299999999, 4.1391377, 4.138940799999999, 4.1386652, 4.1382713, 4.1379566, 4.1376414, 4.1373658, 4.136972, 4.1366177, 4.136342, 4.1360664, 4.1357908, 4.1354756, 4.1350818, 4.1348853, 4.1345701, 4.1342158, 4.1339402000000005, 4.133703700000001, 4.133428100000001, 4.1331134, 4.132955600000001, 4.1326408, 4.1323256, 4.1322074, 4.131734799999999, 4.131617100000001, 4.1311836, 4.1309867, 4.1307507, 4.1305537, 4.1302781, 4.130041599999999, 4.1298056, 4.1295695, 4.1293726, 4.1291757, 4.1288214, 4.1286244, 4.1283879, 4.1281123, 4.1278367, 4.1276007, 4.127521499999999, 4.1271672, 4.127049, 4.126773399999999, 4.1266556, 4.1264191, 4.126183, 4.1260648, 4.1257496, 4.1255136, 4.125356200000001, 4.1251984, 4.125041, 4.1247654, 4.1244898, 4.1242929, 4.1241746, 4.123899, 4.1237807]",1780.258938586697
737,0.5,2,25,"[0.0, 17.699273197038963, 41.7740155806855, 65.22116826487547, 88.75232927032692, 112.84666356448986, 137.6299804713306, 163.633147641873, 189.67190787851462, 215.72184514930558, 240.68195620731393, 265.18783072385446, 289.1626237640137, 313.46982182042353, 340.08824979759106, 368.6712071901361, 400.7424579505107, 434.3923478820341, 467.408580598909, 499.15909924143716, 528.9245076906967, 557.3355571453029, 584.7489536725602, 611.1244174433191, 636.2454278153728, 661.199183645242, 685.5587647137896, 708.986468435912, 732.5376985877407, 755.7383567348351, 779.3258365365461, 802.8091160445997, 826.5417316179062, 850.3895975366546, 874.2875645740658, 898.1518297298059, 921.9191345346984, 945.1680202572796, 968.0347605399346, 990.6910750456021, 1012.9612562783951, 1034.7634748829614, 1056.617478238236, 1077.9634417776201, 1099.3396096902843, 1120.510962494473, 1141.3029361289773, 1162.117997168632, 1183.0362144063752, 1201.4965508894857]","[4.1762304, 4.1739073, 4.1723714, 4.1707964, 4.1693788, 4.168158099999999, 4.1671343, 4.1660714, 4.1651263, 4.164181200000001, 4.163236100000001, 4.1624484, 4.161661100000001, 4.160913, 4.1601648, 4.1591015, 4.1585503, 4.1579204, 4.1571326, 4.1566601, 4.155872799999999, 4.1553216, 4.1548095, 4.1541009, 4.1535497, 4.1529589, 4.1523681, 4.1516991, 4.1512656, 4.1509509, 4.1503205, 4.1498089, 4.1492968, 4.1489029, 4.1482339, 4.14784, 4.1473279000000005, 4.1469345, 4.146343700000001, 4.146028500000001, 4.1454773000000005, 4.145123, 4.1446109, 4.1442175, 4.143981, 4.1434693, 4.1430359, 4.142839, 4.142405999999999, 4.141973, 4.141500499999999, 4.1411462, 4.140831, 4.1404767, 4.140043299999999, 4.139689, 4.1392951, 4.1389017, 4.1386261, 4.1382322, 4.1379957, 4.137681, 4.1373658, 4.1368933, 4.1366963, 4.1363025, 4.1360269, 4.1357908, 4.135278700000001, 4.1352, 4.1348457000000005, 4.1345305, 4.1341763, 4.1339006000000005, 4.1335464, 4.1333098, 4.1331525000000005, 4.1327195, 4.1324439, 4.1321683, 4.132010500000001, 4.1316562, 4.1315379, 4.1312232, 4.1309476, 4.1305933, 4.1303172, 4.1301599, 4.129923799999999, 4.1297269, 4.129333, 4.1291757, 4.1288214, 4.1285453, 4.1283879, 4.1281519, 4.1279154, 4.1277184, 4.1274037, 4.1272068, 4.1270885, 4.1269312000000005, 4.1265373, 4.1264191, 4.1262221, 4.1258678, 4.1257105, 4.125474, 4.1253166, 4.125041, 4.124805, 4.1246471, 4.1244898, 4.1242142, 4.1240568, 4.1240172, 4.1236629, 4.1235447, 4.1233478]",1778.6028624774851
738,0.5,2,25,"[0.0, 19.962212568421393, 44.03465074636529, 67.5852793440013, 91.07743301174133, 115.53109175015305, 140.4063748234348, 166.14901200275617, 192.52311072186652, 218.23840161772816, 243.25238729467154, 267.2391675496144, 290.93685807539873, 315.32734592985423, 341.82483829012824, 370.9780137925726, 402.9638579449502, 436.0343004212208, 468.7376120935162, 499.9907386836794, 529.2614320312555, 557.5628078121457, 584.3297662274157, 610.1650449586004, 635.2968244119554, 659.9431815109609, 684.2456089084014, 707.5741299133672, 731.2457435828513, 754.4762712780547, 777.6237588621741, 801.2610210054817, 824.9672100844516, 849.0138291880621, 873.0364162427151, 897.0153600040683, 920.4230855824558, 944.3877891045884, 967.206467731145, 989.9874105459076, 1012.3069797762303, 1034.3102909431616, 1055.9915560500122, 1077.5869350413766, 1098.8474633860867, 1120.1079865429317, 1140.7888099011775, 1161.8458264832066, 1182.195683471466, 1201.5159258949782]","[4.1763487, 4.174222, 4.172411, 4.1709933, 4.1695366, 4.1683159, 4.167212999999999, 4.1663074, 4.1650867, 4.1642203, 4.1633935, 4.1625276, 4.1618581, 4.1609521, 4.1602435, 4.1593771, 4.1586685, 4.1580386, 4.1572509, 4.1566997, 4.1560302, 4.155400299999999, 4.154730799999999, 4.154297799999999, 4.1536674, 4.1529984, 4.1524472, 4.1519351, 4.1513443, 4.1508327000000005, 4.1504388, 4.149966200000001, 4.149415, 4.1489029, 4.1483517, 4.1479583, 4.147407100000001, 4.147013200000001, 4.1465797, 4.1459894, 4.1456742, 4.1452413, 4.1447291, 4.1442566, 4.1439419, 4.1435871, 4.1432328, 4.1427999, 4.142366399999999, 4.1419334, 4.141618299999999, 4.141224899999999, 4.1409492, 4.1405945, 4.1401615, 4.1399646, 4.1395707, 4.1390982, 4.1387835, 4.1383896, 4.138114, 4.1378779, 4.1375628, 4.1372476, 4.1366963, 4.136539, 4.1362238, 4.1358695, 4.1355152, 4.135397, 4.1351213, 4.1346488, 4.134373200000001, 4.1340976000000005, 4.133822, 4.1335859, 4.1333494, 4.1329165, 4.1327195, 4.1324439, 4.1321683, 4.131892700000001, 4.1316957, 4.1313019, 4.1311049, 4.1308689, 4.1305537, 4.1304355, 4.130041599999999, 4.1298451, 4.1295695, 4.1294117, 4.129097, 4.1289392, 4.1285849, 4.1283488, 4.128191, 4.127955, 4.1276398, 4.1275611, 4.1272459, 4.1270099, 4.1267343, 4.126616, 4.1264586, 4.1262617, 4.1259465, 4.1257105, 4.1255136, 4.125356200000001, 4.125277, 4.124922799999999, 4.1247654, 4.1245685, 4.1242929, 4.1241355, 4.1240172, 4.123702, 4.1236629]",1778.2204067551002
739,0.5,2,25,"[0.0, 18.335414462581895, 42.327344459620974, 65.25592521623895, 88.84127889611631, 112.91322587803191, 137.77778156501213, 163.28607074786927, 189.37545766536593, 215.1160352489367, 239.95683297659215, 263.9340002995053, 287.9501166769911, 311.92649337300224, 337.6323521148922, 366.40605706889346, 397.4514369899108, 430.45034181865606, 463.5523076139456, 494.8774227179896, 525.3272007248697, 553.5805223337777, 580.9310318223494, 607.2233103587266, 632.8092436787443, 657.4095649027416, 681.6929049087427, 705.8647145179366, 729.2580992903294, 752.8468492917358, 776.5419471085013, 800.499175169871, 824.2504807057127, 848.3241035843517, 872.1148850893226, 896.3107475527221, 919.8801002968117, 943.4266767680361, 966.3976900330362, 989.3590486909237, 1011.7162016900978, 1033.8127183335312, 1055.4857624756562, 1077.2062040056785, 1098.5737025026237, 1119.638631500328, 1140.5230035766697, 1161.208223772397, 1182.215692618278, 1201.6450849200442]","[4.1765456, 4.1743402000000005, 4.1725683, 4.1711903, 4.16993, 4.1685915, 4.1674495, 4.1665044, 4.165441, 4.1645355, 4.16363, 4.1628032, 4.1620550000000005, 4.1611886, 4.1603618, 4.1596527000000005, 4.1589441, 4.1581564, 4.1576447, 4.1570148, 4.1562271, 4.155675899999999, 4.154967299999999, 4.1543765, 4.1538644, 4.1533527, 4.1529193, 4.152132, 4.1517382000000005, 4.1511083, 4.1506753, 4.1502419, 4.1497302000000005, 4.149218100000001, 4.1488242, 4.1482730000000005, 4.1477613, 4.1472492, 4.1470523, 4.1465011, 4.1459498, 4.1456742, 4.145359, 4.14469, 4.1442175, 4.1438236, 4.1436267, 4.1431146, 4.1427999, 4.142445599999999, 4.142130399999999, 4.1418152, 4.1413426, 4.1409097, 4.140515799999999, 4.1402011, 4.1398072, 4.139610299999999, 4.139256, 4.1388621, 4.1385078, 4.1381927, 4.1378384, 4.1375628, 4.1372476, 4.1369328, 4.1367359, 4.1363816, 4.1360269, 4.1358695, 4.1355152, 4.1351213, 4.134964, 4.1345701, 4.1342945, 4.1339793, 4.133703700000001, 4.1335464, 4.1331921000000005, 4.1329951000000005, 4.1325617, 4.132365200000001, 4.1322074, 4.131892700000001, 4.131617100000001, 4.1314592, 4.1311049, 4.1307507, 4.130672, 4.130475, 4.1301599, 4.1298451, 4.1296482, 4.1294513, 4.1291757, 4.1288214, 4.1287031, 4.1284275, 4.1283092, 4.1280336, 4.127758, 4.1275611, 4.1272459, 4.1270885, 4.1269312000000005, 4.126616, 4.1265769, 4.1262617, 4.126183, 4.1257892, 4.1257496, 4.125474, 4.1251984, 4.125041, 4.1248441, 4.124608, 4.1242929, 4.1242142, 4.1240172]",1778.614399607746
740,0.5,2,25,"[0.0, 16.5978942405483, 40.430346605604115, 63.695681381873015, 87.26402847554232, 111.26332491864068, 136.03227480148013, 161.86516934282002, 188.09144881160609, 213.8598968953251, 238.7345718874568, 262.8668976045148, 286.49599937212054, 310.80767572792627, 336.95023454223605, 365.48833900493474, 396.7761179574623, 430.1001185997173, 463.137266653695, 495.0195867921181, 524.6185023731612, 553.3065087248549, 580.5152162228126, 606.939478860226, 632.2878102132051, 657.3603666679303, 681.7419703601875, 705.8924397408346, 729.4483958137655, 753.1110436872721, 776.6487549055184, 800.325076179754, 824.2272332823388, 848.4028632966758, 872.6715493757636, 896.5838031710571, 920.4917032262051, 943.7807406883933, 966.9239511411865, 989.7263507102514, 1011.8590633438157, 1033.9787465436298, 1055.5787812372614, 1077.1591066127587, 1098.4949137403762, 1119.200743673225, 1140.2005672080793, 1161.091443361396, 1181.8184443226412, 1201.6282614836957]","[4.1760731, 4.1739073, 4.172214, 4.1707177, 4.1694574, 4.168119, 4.1670165, 4.1660318, 4.1651263, 4.1640239, 4.1631179, 4.1623697, 4.1614642, 4.1608343, 4.1599679, 4.159338, 4.1583533, 4.1578021000000005, 4.1572118, 4.1564636, 4.155872799999999, 4.1551247, 4.1546521, 4.1539826, 4.153471, 4.1528802, 4.1522503, 4.1517382000000005, 4.1511474, 4.1507144, 4.1502814, 4.1496119, 4.149179, 4.1487455, 4.148312600000001, 4.147682700000001, 4.147407100000001, 4.1468163, 4.1463041, 4.1459107, 4.1455169000000005, 4.145004699999999, 4.14469, 4.1442566, 4.143783999999999, 4.1434298, 4.1430359, 4.1425633, 4.1422486, 4.1418548, 4.141460899999999, 4.1411462, 4.1407914, 4.1403584, 4.140043299999999, 4.1397285, 4.1392164, 4.1388621, 4.1385469, 4.1381927, 4.1379566, 4.137681, 4.1373658, 4.1368933, 4.1366572, 4.1363816, 4.1360664, 4.1357512000000005, 4.1355152, 4.1351213, 4.1348457000000005, 4.1344914, 4.1342158, 4.1339793, 4.1336646, 4.1333098, 4.1330738, 4.132798200000001, 4.132522600000001, 4.132247, 4.132010500000001, 4.1316562, 4.131380600000001, 4.1312623, 4.1308689, 4.1307111, 4.1303964, 4.1301599, 4.129923799999999, 4.1296086, 4.1294904, 4.1291757, 4.1289001, 4.1286635, 4.128466599999999, 4.1282306, 4.127955, 4.1276793, 4.1274428, 4.1273251, 4.1270099, 4.126773399999999, 4.126616, 4.1262617, 4.1260252, 4.1259861, 4.1256709, 4.1255531, 4.1251593, 4.1251197, 4.1248441, 4.124608, 4.1244502, 4.1241355, 4.1240172, 4.1237807, 4.1236234, 4.1235447, 4.1232691]",1776.647996746148
741,0.5,2,25,"[0.0, 17.82791315980836, 41.607033709798486, 65.0229655887996, 88.36553826259461, 112.52444562086083, 137.24362617965082, 162.87866729792924, 188.81078500883083, 214.4802008794363, 239.4874462526317, 263.6187645513305, 287.2300792586674, 311.41175729766405, 337.19540788936433, 365.73149151404095, 396.86374413610235, 430.2498886357482, 462.8303523093583, 494.8141233269632, 524.298350965096, 553.0701355197784, 580.502353343692, 606.6266141099479, 631.986893810149, 656.9068112971216, 681.0693102136563, 705.0134156378557, 728.4758455386985, 752.0725850076319, 775.5346248588208, 799.3118929722976, 823.1171532637508, 846.9551378553097, 870.9210581945993, 894.964169147221, 918.5975920686814, 942.163039725532, 964.9777479374408, 987.6652950391118, 1009.9744144411549, 1032.1406264052528, 1053.741863544405, 1075.6378245229696, 1096.8233402189956, 1117.9845801710967, 1138.8347846515535, 1159.7318685793518, 1180.4446263767688, 1198.1057833272298]","[4.1761122, 4.173867700000001, 4.172174500000001, 4.1709146, 4.1693001, 4.1680794, 4.1670952, 4.1660318, 4.1651263, 4.1641026, 4.163275700000001, 4.1623697, 4.1615429, 4.1608734, 4.1599283, 4.1592593, 4.1585112, 4.1578021000000005, 4.1571326, 4.1565027, 4.1557941, 4.155203299999999, 4.1544552, 4.1539826, 4.1535888, 4.1527619, 4.1522894, 4.1518564, 4.1511869, 4.1506357000000005, 4.1502419, 4.1496511, 4.1491394, 4.1486273, 4.1481943, 4.1477613, 4.1471705000000005, 4.1469345, 4.1463828000000005, 4.1461468, 4.1453986, 4.145123, 4.1446505, 4.1442566, 4.143783999999999, 4.1433907, 4.1429572, 4.1425633, 4.14217, 4.1417761, 4.1414218, 4.141185299999999, 4.1406736, 4.140398, 4.1399646, 4.139689, 4.139256, 4.1389804, 4.1386652, 4.1381927, 4.137917, 4.1375232, 4.1372085, 4.1368933, 4.136539, 4.1364207, 4.1361847, 4.1356726, 4.135397, 4.1350818, 4.134806200000001, 4.1344519, 4.1342158, 4.133822, 4.1335859, 4.1333098, 4.132955600000001, 4.1328378, 4.132483000000001, 4.132286100000001, 4.131892700000001, 4.131577500000001, 4.1314201, 4.1311836, 4.1308689, 4.1305933, 4.1302385, 4.1300812, 4.1298842, 4.12953, 4.1294117, 4.129097, 4.1288605, 4.1286244, 4.1283092, 4.1280336, 4.1280336, 4.127758, 4.1274824, 4.1272459, 4.127049, 4.1269703, 4.126616, 4.1263013, 4.1261435, 4.1259074, 4.1258287000000005, 4.125474, 4.1252379, 4.125041, 4.124922799999999, 4.1247654, 4.1244111000000006, 4.1241746, 4.1240568, 4.1237807, 4.1236234, 4.1235051, 4.1232295]",1775.574378049316
742,0.5,2,25,"[0.0, 16.77329686453689, 40.78193475153418, 64.43833721375887, 87.65505514445533, 112.23972858964203, 137.124932634986, 162.7748149753404, 188.8331307880137, 214.76418287227318, 239.90863926094215, 263.98101458061956, 287.6729048710793, 311.7571011905522, 337.76793943636284, 366.0480604682295, 397.02526466411683, 429.8024686871623, 462.8615523913042, 494.36127649805525, 523.9551758720154, 552.3392632583386, 579.3461815619839, 605.334845856635, 630.5799159664962, 655.6184098608483, 679.6098691164077, 703.5739402730428, 727.0164643882449, 750.281697724314, 773.9355262316612, 797.4830141762004, 821.4310121636313, 845.2511845462816, 869.374571195119, 893.6372966367578, 917.4183035944998, 941.2754282573046, 964.0087657671745, 986.9444353427443, 1009.365396964701, 1031.4409716655189, 1053.2321468948119, 1075.1164981571421, 1096.3246013531736, 1117.720295385224, 1138.5427770499984, 1159.430381345074, 1180.2879723617684, 1198.028674561496]","[4.1760335, 4.173867700000001, 4.1721354, 4.170599500000001, 4.169261, 4.1680007, 4.16678, 4.1657958, 4.164772, 4.1639447, 4.1630392, 4.1620550000000005, 4.1613069, 4.1605191, 4.1599283, 4.1591015, 4.1583533, 4.1577234, 4.1569753, 4.156148399999999, 4.1555972, 4.154967299999999, 4.1543369, 4.1537466, 4.1533527, 4.1526437000000005, 4.1520138, 4.1515021, 4.1509509, 4.1503992, 4.149848, 4.1493363, 4.1488638, 4.1483517, 4.1479974, 4.1473675000000005, 4.1469345, 4.146540600000001, 4.1461072, 4.1455956, 4.1452413, 4.144847400000001, 4.1442566, 4.1439023, 4.1433511, 4.1429968, 4.1426816, 4.1423273, 4.141973, 4.1414218, 4.1411462, 4.1407523, 4.140279799999999, 4.1399255, 4.139610299999999, 4.139256, 4.1389017, 4.1386261, 4.1381927, 4.1378779, 4.1376414, 4.1371689, 4.1368542, 4.1366572, 4.1362238, 4.1359482000000005, 4.1354756, 4.135278700000001, 4.1350031000000005, 4.1346097, 4.1344128, 4.1340976000000005, 4.133822, 4.1335859, 4.1331921000000005, 4.132955600000001, 4.1326408, 4.1323256, 4.1320896000000005, 4.1318135, 4.131577500000001, 4.1312232, 4.1309867, 4.1307507, 4.1305141, 4.1302385, 4.129923799999999, 4.1298451, 4.1294904, 4.129333, 4.1290574, 4.1286635, 4.1285849, 4.1282697, 4.127955, 4.1277971, 4.127521499999999, 4.1273251, 4.1271281, 4.1269703, 4.1266947, 4.1265373, 4.1261435, 4.1260252, 4.1257496, 4.1255136, 4.125474, 4.1251593, 4.124805, 4.1246471, 4.124608, 4.1242929, 4.1240959, 4.1238599, 4.1236629, 4.1235447, 4.1232295, 4.1230721, 4.1230326]",1774.4303870781798
743,0.5,2,25,"[0.0, 16.017603655867134, 40.064387140633414, 63.38070336235086, 86.92057008716566, 110.88472715714792, 135.64651572634858, 161.14734532179466, 187.65079571362168, 212.7847078281489, 238.15265494420225, 262.30068440267473, 285.9004864967529, 310.07269247958504, 335.81765752760595, 364.07719139920374, 395.66619619423017, 428.76981710182025, 461.7551582753102, 493.24935133263915, 523.0218987789826, 551.7878074118134, 578.9098823901072, 605.0006865396456, 630.2724020682508, 655.1227491023824, 679.331385288933, 703.2991538581714, 726.78414679704, 750.0561797428111, 773.7640806227748, 797.2582830739805, 820.8766590373555, 845.1516112623751, 869.2972892010989, 893.1123027655433, 916.6826904926947, 940.3962871584997, 963.6840039206475, 986.3730182230875, 1008.6830941623532, 1030.7933272386815, 1052.9416162805733, 1074.6190267589232, 1095.9149997388606, 1117.167158502123, 1138.1943278489841, 1158.975455677403, 1179.8293197270664, 1198.0225669814051]","[4.1760335, 4.173867700000001, 4.172056700000001, 4.1707568, 4.169418299999999, 4.1681976, 4.1670165, 4.1659532, 4.1650476, 4.1640239, 4.163236100000001, 4.1623697, 4.1615429, 4.1607161, 4.1600075, 4.1592984, 4.1584716, 4.1578021000000005, 4.157053899999999, 4.156424, 4.1558332, 4.155242899999999, 4.154573399999999, 4.1540613, 4.153471, 4.1528015, 4.1523681, 4.1516991, 4.1511083, 4.1506753, 4.1502028, 4.1497302000000005, 4.1491394, 4.1486273, 4.148155200000001, 4.1477613, 4.1471705000000005, 4.146698000000001, 4.1465011, 4.145752900000001, 4.1453199, 4.145004699999999, 4.1447291, 4.1441388, 4.143783999999999, 4.1432724, 4.1429572, 4.1424847, 4.1422486, 4.1418152, 4.1414218, 4.1409097, 4.1405945, 4.140279799999999, 4.1399255, 4.1395316, 4.1393347, 4.1388621, 4.1384683, 4.1381536, 4.137917, 4.1374445, 4.1371689, 4.1368933, 4.1364603, 4.1362238, 4.1359878, 4.1355939, 4.1353183, 4.1349244, 4.1347275, 4.134373200000001, 4.1341372000000005, 4.133822, 4.133467700000001, 4.133231200000001, 4.1328769, 4.1326799, 4.1324043, 4.1321287, 4.131734799999999, 4.131577500000001, 4.1311836, 4.1311445, 4.1307507, 4.1305933, 4.1302385, 4.1300812, 4.1298451, 4.1293726, 4.129333, 4.1290574, 4.1287422, 4.1285849, 4.1283092, 4.1278763, 4.1278367, 4.1277184, 4.1273642, 4.1271672, 4.1268525, 4.1268525, 4.1264191, 4.1262221, 4.1260252, 4.1257892, 4.1256318, 4.1254349, 4.125041, 4.1248441, 4.124608, 4.1244898, 4.1241746, 4.1242142, 4.1239777, 4.1236629, 4.1234264, 4.1233087, 4.1231508]",1774.863850302191
