Repository: jackybrons/drc-imoe

# Datasets

This project contains standardized multi-condition, multi-chemistry datasets for degradation forecasting of retired lithium-ion batteries in second-life applications. All official preprocessed data is stored under `datasets/processed/`.

---

## 1. Directory Structure

```text
datasets/
├── processed/              # Official preprocessed-data root used by training and evaluation
│   ├── UL-NCA/             # UL laboratory NCA cell data (66 cells)
│   ├── UL-NCM/             # UL laboratory NCM cell data (55 cells)
│   ├── UL-NCMNCA/          # UL laboratory mixed-chemistry cell data (9 cells)

File: datasets/processed/UL-NCMNCA/CY25-05_2-#2.csv (part 53 of 60)
Cycle,Charge_Current,Discharge_Current,Temperature,Capacity_Increment,Relaxation_Voltage,Discharge_Capacity
841,0.5,2,25,"[0.0, 10.604162339128024, 27.472319769768347, 49.54625667380586, 71.34327805624937, 93.29256472190542, 115.93782095736205, 139.26812931753688, 163.47931837454635, 188.32209950300498, 212.9810609791912, 237.6366774055704, 261.5523236599837, 284.53556889233505, 307.4266969173865, 331.34955190386574, 357.3291724415527, 385.38169338263185, 415.38669050058456, 446.61170054857894, 477.2283999589515, 506.953536449118, 534.6949406568657, 561.1258925571335, 587.3950629489841, 612.3059867275111, 636.6859724439796, 660.4994052992523, 683.8417753480584, 706.9099785221729, 729.8588326323057, 752.5124124809578, 775.4351521675079, 798.600033054629, 821.305792371963, 844.6582502816052, 867.4537978513104, 890.3009288659931, 912.9480859794076, 935.0901121089088, 957.1250859726339, 978.9645720169723, 1000.2969916489311, 1021.5172297920352, 1042.6469729638968, 1063.3260856966333, 1083.9700426274712, 1104.9009473768497, 1125.290195146362, 1145.1120809771062]","[4.172725700000001, 4.1704812, 4.1684732, 4.1670952, 4.1657166, 4.1645751, 4.1635513, 4.162291000000001, 4.1614246, 4.160480000000001, 4.1594954, 4.1587081, 4.1578808, 4.1570148, 4.1563058, 4.1555185, 4.154730799999999, 4.1541796, 4.1535101, 4.1527619, 4.1521711, 4.1515412000000005, 4.1507931000000005, 4.1502814, 4.1497302000000005, 4.1490998, 4.148391200000001, 4.148115600000001, 4.147407100000001, 4.1468554, 4.1463828000000005, 4.145792500000001, 4.1454773000000005, 4.1448865, 4.1444535, 4.1439023, 4.1433907, 4.1429572, 4.1425242, 4.142130399999999, 4.1415396, 4.141185299999999, 4.1407523, 4.140279799999999, 4.1399646, 4.1394529, 4.1390195, 4.1386652, 4.1382713, 4.1379957, 4.1375232, 4.1370902, 4.1366963, 4.1364603, 4.1360269, 4.1356726, 4.135397, 4.1349244, 4.1346488, 4.134373200000001, 4.1338615, 4.1335464, 4.1333098, 4.132955600000001, 4.1326408, 4.132365200000001, 4.132010500000001, 4.1314592, 4.131380600000001, 4.1311049, 4.1307111, 4.1303568, 4.1300812, 4.1298451, 4.1294904, 4.1292934, 4.1289787, 4.1285453, 4.1283488, 4.128191, 4.1278763, 4.1276007, 4.1272855, 4.127049, 4.1267343, 4.1264977, 4.1261435, 4.1259074, 4.1256709, 4.1255922, 4.1251984, 4.1249623, 4.1246471, 4.1243715, 4.1242533, 4.1240172, 4.1236234, 4.1235051, 4.1231904, 4.1229539, 4.1227179, 4.1225209000000005, 4.1222849, 4.1221271, 4.1218514, 4.1216154000000005, 4.1213789, 4.1211429, 4.1209064, 4.120749, 4.1205521, 4.1203551, 4.1200795, 4.1198039, 4.1196856, 4.1195283, 4.1192527000000005, 4.1190166, 4.1189375]",1717.5400410015188
842,0.5,2,25,"[0.0, 10.373221115105778, 27.133456525935117, 49.25451575760928, 71.40267768987135, 93.54840772848783, 116.21613622331202, 139.45701162606542, 163.8890361042714, 188.6097848131105, 213.2145908755385, 237.66822931783454, 261.3665244071367, 284.558244094659, 307.47853580257834, 331.15459739533947, 356.69564099477543, 384.8318506409032, 415.13067121860854, 446.5067404410237, 477.1430481494276, 506.6989098392248, 534.640579805142, 561.6567734136098, 587.3952185160207, 612.1244631079267, 636.4963781530125, 660.1507473836878, 683.3168943406264, 706.2762909865213, 729.1340270185924, 751.9165729570196, 774.8877078584713, 797.7637722519529, 820.6735059535819, 843.6237136774936, 866.5834567884607, 889.2342667916931, 911.7394334489674, 933.9986379291712, 956.0820779514203, 977.7094595067466, 999.2265553911678, 1020.1935859787351, 1041.4378926328613, 1062.1097793979998, 1082.5859423817265, 1103.4826984620684, 1124.0219633738543, 1141.519622479858]","[4.1725292000000005, 4.1701269, 4.1683946, 4.1668983, 4.1654806, 4.164181200000001, 4.1631575, 4.161936799999999, 4.161031200000001, 4.1600075, 4.1592593, 4.1583142, 4.1573691, 4.156621, 4.155872799999999, 4.155203299999999, 4.154494799999999, 4.1539435, 4.1531558, 4.1524472, 4.1516991, 4.1511083, 4.150557, 4.1499271, 4.1493363, 4.1486669, 4.1481943, 4.147643100000001, 4.1470919, 4.1463828000000005, 4.1459894, 4.1455169000000005, 4.1449656, 4.1445718000000005, 4.1438627, 4.1435084, 4.1431146, 4.1424847, 4.142130399999999, 4.1417365, 4.141224899999999, 4.1408706, 4.1403584, 4.1400042, 4.1395707, 4.1390982, 4.1388226, 4.1383109, 4.1380744, 4.1376019, 4.1371689, 4.1366963, 4.136342, 4.1359878, 4.1357121, 4.1353579, 4.134964, 4.1345305, 4.1342158, 4.1340189, 4.1335068, 4.1331921000000005, 4.1328769, 4.1326013, 4.132286100000001, 4.1319318, 4.131577500000001, 4.1313019, 4.130908, 4.130672, 4.1302781, 4.130041599999999, 4.1296873, 4.1294513, 4.1290574, 4.1288605, 4.1285062, 4.1282697, 4.1278763, 4.1277184, 4.1274428, 4.1272068, 4.1268916, 4.1266556, 4.1264191, 4.1260252, 4.1257496, 4.1255136, 4.125277, 4.125041, 4.1247258, 4.1245685, 4.1243715, 4.1240568, 4.1238599, 4.1236629, 4.1233087, 4.1230721, 4.122836100000001, 4.1225996, 4.1224422, 4.122088, 4.1219697, 4.1216545, 4.1215367, 4.1212606, 4.1210642, 4.120945900000001, 4.1206703000000005, 4.1203947, 4.1203947, 4.120040400000001, 4.1196856, 4.119488700000001, 4.11941, 4.119174, 4.1188197, 4.1186619, 4.1185441]",1715.9134170426432
843,0.5,2,25,"[0.0, 10.714796928517671, 27.568557914127865, 49.953260089436725, 72.29976216133068, 94.42277487993553, 117.03781902142697, 140.5651682995967, 164.81621587616826, 189.42903957687315, 214.40188717693945, 239.1172047949957, 262.82859678980833, 285.84861320158615, 308.69678729998395, 332.50819841545075, 358.4872893022662, 386.42276093904917, 416.6872996198349, 447.9055250772383, 478.26759194681085, 507.50489020309794, 535.4549773843826, 562.0915453838769, 587.4799766031618, 612.6328897613197, 636.8273765905519, 660.7731581657371, 684.1428081950746, 707.2370039551189, 729.9853655722754, 752.9540948540509, 775.9844137709333, 798.8956734072534, 821.8354857879075, 845.3363185443891, 868.572192031258, 891.0744470388521, 913.8203421126542, 935.7615469556542, 957.6867408616235, 979.3491290963402, 1000.6437797715405, 1021.6864128201094, 1042.3630236374108, 1063.226620987565, 1083.843772235765, 1104.2512902437843, 1124.702921474152, 1144.907496981811]","[4.1725683, 4.1702056, 4.1683946, 4.166937399999999, 4.1655989, 4.164417299999999, 4.1633148, 4.1621728, 4.1612673, 4.1602039, 4.1592984, 4.1585503, 4.1576447, 4.1568179, 4.1561089, 4.155242899999999, 4.1545339, 4.153825299999999, 4.1532741, 4.1525259, 4.1520138, 4.1513052, 4.1506357000000005, 4.1500058, 4.149493700000001, 4.148982, 4.1483517, 4.1477613, 4.1473279000000005, 4.146737600000001, 4.1461468, 4.1455956, 4.1452017, 4.1446505, 4.1442566, 4.1437054, 4.1432328, 4.1427212, 4.1423273, 4.1418943, 4.141460899999999, 4.1409883, 4.1406736, 4.1401224, 4.1397676, 4.1394134, 4.1389804, 4.1385078, 4.138114, 4.1377597, 4.1373658, 4.136972, 4.1365781, 4.1362634, 4.1359091, 4.1355152, 4.1351609, 4.1348457000000005, 4.1344914, 4.1341763, 4.133822, 4.133389, 4.1330738, 4.132798200000001, 4.132522600000001, 4.1321683, 4.1318135, 4.1314988, 4.1311836, 4.130908, 4.130475, 4.1304355, 4.130041599999999, 4.129766, 4.1294117, 4.1290178, 4.1288605, 4.1285062, 4.1283488, 4.1279154, 4.1276793, 4.1274428, 4.1271672, 4.1268525, 4.1265373, 4.1262617, 4.1261435, 4.1257496, 4.1255922, 4.125356200000001, 4.125277, 4.1248837, 4.1245289, 4.1242929, 4.1241746, 4.1239386, 4.1236629, 4.1233873, 4.1231904, 4.1229148, 4.122757, 4.1224422, 4.1222849, 4.1221271, 4.1218123, 4.1216154000000005, 4.1213398, 4.1211429, 4.1210246, 4.1207094, 4.1204734, 4.1202765, 4.1202369, 4.1199222, 4.1196856, 4.1194496, 4.11941, 4.1191344, 4.1188984]",1716.191738048231
844,0.5,2,25,"[0.0, 7.953050493080099, 24.85791689931844, 46.89926528951392, 68.97319549930691, 90.72434788121106, 113.52799421427426, 136.54009951073365, 160.56785556874226, 185.14624909928685, 209.8776929860712, 234.0060418711474, 257.5738079771917, 280.5352002552753, 303.57593983552283, 326.9775131909356, 352.5790714743978, 380.1989848418831, 410.0269455165701, 440.95195943883743, 471.2646245708049, 500.82988892140634, 528.6449859299887, 555.4154802932459, 581.2176745525953, 606.1563669186385, 630.3861207375222, 654.1682148487769, 677.4430290208508, 700.2522107187092, 723.3235991742603, 746.1438622698195, 768.874320542798, 791.7095838972572, 814.5190060469976, 837.7627524477206, 860.6118418027917, 883.6080524508363, 906.0204007212594, 928.3523778133485, 950.5066035167154, 972.1761801859423, 993.6934150123409, 1015.0623392676835, 1036.1308566847292, 1057.0229559443458, 1077.751184750416, 1098.3241388879467, 1119.0616087754993, 1138.0008154360619]","[4.1728048, 4.1706781, 4.1689458, 4.1674099, 4.1660318, 4.164850700000001, 4.1637874, 4.1627636, 4.1615825, 4.1607947, 4.1598496, 4.1590624, 4.1580386, 4.1571722, 4.1565423, 4.1557941, 4.155203299999999, 4.1543765, 4.1537857, 4.1530771, 4.152329, 4.1518168, 4.1512265, 4.150557, 4.149966200000001, 4.1494546, 4.1488638, 4.148391200000001, 4.1477613, 4.1472492, 4.146698000000001, 4.1462255, 4.1457138, 4.1452804, 4.1447687, 4.1442566, 4.1438627, 4.143311499999999, 4.1428785, 4.1425242, 4.1420517, 4.1415792, 4.1411462, 4.1407914, 4.1403584, 4.140043299999999, 4.139610299999999, 4.1392164, 4.1388621, 4.1382713, 4.1379957, 4.1376414, 4.1373262, 4.1368933, 4.1364994, 4.1363025, 4.1359878, 4.1355939, 4.1351213, 4.1349244, 4.1344128, 4.1341372000000005, 4.1339006000000005, 4.133467700000001, 4.1333098, 4.1328769, 4.1326799, 4.1322074, 4.1319714, 4.131734799999999, 4.1313019, 4.1311049, 4.1307898000000005, 4.1305141, 4.1302385, 4.1299629, 4.1296873, 4.1292934, 4.1291757, 4.1288605, 4.1285453, 4.1282697, 4.1281123, 4.1276793, 4.1274428, 4.1272855, 4.1269312000000005, 4.1267343, 4.1264977, 4.126183, 4.1259861, 4.1257496, 4.125474, 4.1251984, 4.125041, 4.1247258, 4.1245289, 4.1243324, 4.123899, 4.1238599, 4.1236234, 4.1234264, 4.1231904, 4.1229935, 4.1227179, 4.1224422, 4.1222057, 4.1221271, 4.121891000000001, 4.1217728, 4.1214972, 4.121182, 4.1212215, 4.1207886, 4.1206307, 4.1203947, 4.1201978, 4.120000800000001, 4.1197252]",1717.487128475478
845,0.5,2,25,"[0.0, 10.103980466259458, 26.431596774283946, 48.44039650062976, 70.61872463196028, 92.71377937306704, 115.25168971821901, 138.4794002313329, 162.68501620240878, 187.31321985809612, 212.02770097157176, 236.31815632433168, 260.18567546647876, 282.94408990130546, 305.69328305471686, 329.28127214716847, 354.7238165212681, 382.31514382124476, 412.74136519690114, 443.42592024654505, 474.0417904584616, 503.2020059582535, 531.3628892149889, 558.0334174951275, 583.9959193089036, 609.0864395201836, 633.4371094259265, 657.2532427982128, 680.9209960022285, 704.0086494162488, 727.0378454395312, 749.7932404475131, 772.7203234812484, 795.8656784575908, 819.0033257310363, 842.0219627735606, 865.1085671710885, 887.9796367944339, 910.2451152292699, 932.7322871803431, 954.8822225387191, 976.456407293286, 997.8751262891631, 1019.3019369632748, 1040.051545593996, 1060.8407429836004, 1081.7696649803165, 1102.084222681615, 1122.552730896682, 1141.4245442015927]","[4.172411, 4.1700878, 4.1681976, 4.1667404, 4.1654019, 4.1642995, 4.1631966, 4.1619763, 4.1610703, 4.1602435, 4.1591411, 4.1583929, 4.1574478, 4.1566601, 4.155872799999999, 4.1551247, 4.1544156, 4.1536674, 4.1530771, 4.152329, 4.1517382000000005, 4.1512265, 4.1505961000000005, 4.1499271, 4.1493363, 4.1487851, 4.1482730000000005, 4.1477218, 4.1471705000000005, 4.1466589, 4.146068100000001, 4.1455956, 4.1449261, 4.1446109, 4.1439419, 4.1436267, 4.1431937, 4.1426029, 4.1422091, 4.1418152, 4.1413822, 4.1409097, 4.1404371, 4.1400828, 4.139689, 4.1392164, 4.138940799999999, 4.1385078, 4.1380744, 4.137681, 4.1372085, 4.1368542, 4.1364994, 4.136106, 4.1357512000000005, 4.1354365, 4.1350427000000005, 4.1347671, 4.1344128, 4.1340189, 4.1337433, 4.1333098, 4.1329951000000005, 4.132758600000001, 4.132522600000001, 4.1320896000000005, 4.1318531, 4.1314592, 4.131065400000001, 4.1307898000000005, 4.1305141, 4.1301599, 4.1298842, 4.1296086, 4.1292934, 4.1289392, 4.1288214, 4.1285062, 4.128191, 4.1279941, 4.1276398, 4.1273642, 4.1270885, 4.1268129, 4.1265373, 4.1263404, 4.1259074, 4.1257105, 4.1255136, 4.1251984, 4.1250014, 4.1247258, 4.124608, 4.1241746, 4.1240568, 4.1237416, 4.1235843, 4.1233087, 4.1230326, 4.1229539, 4.1225605000000005, 4.122324, 4.1222057, 4.1219301, 4.1216941, 4.1214576, 4.121182, 4.1210246, 4.1208277, 4.1206703000000005, 4.1203947, 4.1201978, 4.120000800000001, 4.1196856, 4.119488700000001, 4.1192923, 4.1190557, 4.1188984, 4.1186228]",1714.768222541233
846,0.5,2,25,"[0.0, 10.592056799281977, 26.955963977166306, 48.82933765297747, 71.09973233014878, 93.28950260176958, 115.88221618580138, 138.79795952038165, 163.16534724114265, 187.29035997575252, 212.35641071177466, 236.6631453514693, 260.3928049374731, 283.2890268590579, 306.1359958456063, 329.64833503293346, 355.1639195280294, 382.8903809056876, 412.84404707608735, 443.75074830705466, 474.3889686198553, 503.5956942036205, 531.6491980417021, 558.4026420700752, 584.0363065299587, 609.3162359371505, 633.3502467601595, 657.1414355907538, 680.44399162293, 703.5559500254722, 726.3754576352351, 749.3624922100723, 771.9586804767581, 795.1700820727622, 817.9960179613659, 841.0757098409747, 863.7342590600769, 886.7665887959033, 909.1535896545707, 931.6271646977169, 953.5717243588109, 975.2953556414835, 996.7408880953348, 1017.9313918022943, 1039.1075084237393, 1059.9650962898068, 1080.640367507155, 1101.2258324324773, 1121.7309876227957, 1141.4036913788518]","[4.172411, 4.1700482, 4.1683159, 4.1668196, 4.1654806, 4.1642599, 4.1630788, 4.1621728, 4.1611099000000005, 4.1602039, 4.159180200000001, 4.1583929, 4.1575661, 4.1566997, 4.1560698, 4.1550851, 4.1544156, 4.1537857, 4.1531162, 4.1524863, 4.1516991, 4.1512656, 4.1505175, 4.149966200000001, 4.1493754, 4.1487851, 4.1482730000000005, 4.147643100000001, 4.1470919, 4.146698000000001, 4.146068100000001, 4.1455956, 4.145004699999999, 4.1444931, 4.1441388, 4.1435871, 4.1432328, 4.1426029, 4.1422486, 4.1417365, 4.1413426, 4.1409097, 4.140555399999999, 4.140043299999999, 4.1395707, 4.1392164, 4.1388621, 4.1384292, 4.137917, 4.1376019, 4.1373262, 4.1368542, 4.1364603, 4.136106, 4.1357512000000005, 4.1353579, 4.1350427000000005, 4.1346884, 4.134373200000001, 4.1340189, 4.1337824, 4.133389, 4.1330342, 4.1326013, 4.1324043, 4.13205, 4.131734799999999, 4.131380600000001, 4.1311445, 4.1308689, 4.1304355, 4.1301208, 4.129923799999999, 4.1294513, 4.1292934, 4.1290574, 4.1287422, 4.128466599999999, 4.1281123, 4.127955, 4.1276793, 4.1273251, 4.127049, 4.126773399999999, 4.1265373, 4.12638, 4.1260252, 4.1257496, 4.1255136, 4.1253953, 4.1250014, 4.124608, 4.1245685, 4.1241355, 4.1241746, 4.1238599, 4.123702, 4.1234660000000005, 4.1229148, 4.1228752, 4.1225996, 4.1224027, 4.1222453, 4.1218123, 4.1216154000000005, 4.1214185, 4.1212215, 4.1211033, 4.120749, 4.1205521, 4.1202765, 4.1202369, 4.1198826, 4.1198435, 4.1195283, 4.1193314, 4.119174, 4.1190166, 4.1186619]",1713.987212546657
847,0.5,2,25,"[0.0, 9.523475510581918, 25.74084480450182, 47.7327744391761, 69.88129932485845, 92.05520650869863, 114.74576344330427, 138.1913002058944, 162.26999842783175, 187.08817454919273, 211.8905061889879, 236.25997126887842, 259.97261843555674, 283.20087277186906, 306.2476722630416, 329.68948076404877, 355.3776411881652, 383.14016781611105, 412.9969381526054, 444.21643857673126, 474.5108585956942, 504.0030010885136, 531.8295111976238, 558.6825496713313, 584.5758527099808, 609.2285160923743, 633.584568038973, 657.3364475316512, 680.5575012889853, 703.7963248013036, 726.5683125518387, 749.1697949174229, 772.0982486978787, 795.1565519518017, 818.390022661494, 841.231679933022, 864.2844939546555, 886.874565862423, 909.107006333152, 931.6306105689116, 953.5732508363544, 975.2509899059755, 996.8303477805364, 1018.189699130264, 1039.3012481086332, 1060.3182387953082, 1081.0632042635566, 1101.6344875237933, 1122.464837099119, 1141.2712809836826]","[4.172450100000001, 4.1700878, 4.168355, 4.16678, 4.1654019, 4.1642203, 4.1630392, 4.1619763, 4.1609521, 4.1600075, 4.1591015, 4.1583142, 4.1574874, 4.1566601, 4.155872799999999, 4.155046, 4.154573399999999, 4.1536674, 4.1529984, 4.1522503, 4.1517382000000005, 4.151068700000001, 4.1504388, 4.1499271, 4.1493363, 4.1487064, 4.1481943, 4.1477218, 4.1471705000000005, 4.146540600000001, 4.146068100000001, 4.1454773000000005, 4.1449656, 4.1444931, 4.143981, 4.1435871, 4.1431146, 4.1426029, 4.14217, 4.1417365, 4.141264, 4.1407523, 4.1404371, 4.1400828, 4.1394529, 4.1390591, 4.1387835, 4.1382713, 4.1379566, 4.1374445, 4.1370902, 4.1368146, 4.1364603, 4.1360664, 4.1356335, 4.1352, 4.1350031000000005, 4.1346884, 4.1342158, 4.1339006000000005, 4.1337433, 4.1331525000000005, 4.1327195, 4.132522600000001, 4.1321287, 4.1318531, 4.1315379, 4.1311836, 4.1309867, 4.1305537, 4.1302781, 4.130041599999999, 4.1298451, 4.129333, 4.129097, 4.1288605, 4.128466599999999, 4.128191, 4.1279941, 4.1276398, 4.1276007, 4.1271281, 4.1269312000000005, 4.1266556, 4.1263404, 4.1260252, 4.1258287000000005, 4.1256318, 4.125356200000001, 4.1251197, 4.1247654, 4.1245289, 4.1242533, 4.1240568, 4.1237807, 4.123702, 4.1233873, 4.1231117, 4.122836100000001, 4.1226783, 4.1225605000000005, 4.1221666, 4.1219301, 4.1217728, 4.1214576, 4.1212606, 4.1210246, 4.1207886, 4.1205521, 4.1204338, 4.1201978, 4.120000800000001, 4.1199222, 4.1195679, 4.1193314, 4.1191344, 4.1190166, 4.1187801, 4.1186228]",1713.5671851855468
848,0.5,2,25,"[0.0, 9.954361202140447, 26.4231805730401, 48.18571712963785, 70.56368060772809, 92.43457839576618, 114.84667231121227, 137.9713763172006, 162.38485025942643, 186.80288090670186, 211.3391398194108, 235.79020668469, 259.55568196632476, 282.3040512013414, 305.3497962406401, 328.86453072637767, 354.0340147822426, 381.7030896814772, 411.4889571947507, 442.4231735535353, 472.62725313743465, 501.9443765962725, 529.8723951076246, 556.5204809078296, 582.2807634600524, 607.4414140728297, 631.7798085656651, 655.4254392164156, 678.7573272516845, 701.8607304738788, 724.7473328633617, 747.3752266883843, 770.0930185494692, 792.90385342898, 816.210931893885, 838.9976492912069, 861.8403234552408, 884.666658717949, 907.0583894550181, 929.2447751367282, 951.2509872324571, 972.8717622134685, 994.595067880076, 1015.7536352262551, 1036.674036181572, 1057.6251755045291, 1078.1801272604298, 1098.9560062764035, 1119.5702778071475, 1137.7963096873639]","[4.172725700000001, 4.170363399999999, 4.1685915, 4.1670556, 4.165638, 4.164417299999999, 4.1631966, 4.1622519, 4.161149, 4.1602831, 4.159338, 4.1585898, 4.1576447, 4.1569357, 4.1560698, 4.155203299999999, 4.1546917, 4.1539435, 4.1533527, 4.1524863, 4.1518955, 4.1511869, 4.1506753, 4.150123600000001, 4.149415, 4.1488242, 4.1482339, 4.1477613, 4.147210100000001, 4.146698000000001, 4.1461864, 4.1456347, 4.1450443, 4.1445718000000005, 4.1440206, 4.1437054, 4.1431937, 4.1426425, 4.1422486, 4.1416974, 4.141264, 4.1410279, 4.140398, 4.1399646, 4.139610299999999, 4.139256, 4.1388226, 4.1383896, 4.1379566, 4.1376414, 4.1373262, 4.1368933, 4.1365781, 4.136106, 4.1358299, 4.1355543, 4.1350818, 4.134806200000001, 4.134373200000001, 4.1339402000000005, 4.1335859, 4.133389, 4.132955600000001, 4.1327195, 4.1323256, 4.1321287, 4.131734799999999, 4.1314201, 4.131065400000001, 4.1307898000000005, 4.1305141, 4.1302781, 4.1298842, 4.1296482, 4.129333, 4.1291361, 4.1287422, 4.1284275, 4.128191, 4.1279941, 4.1276007, 4.1274037, 4.1270885, 4.1269312000000005, 4.1264586, 4.1262617, 4.1260252, 4.1257892, 4.1256318, 4.1253953, 4.1250806, 4.1247654, 4.1245289, 4.1243324, 4.1240568, 4.1238203, 4.1236234, 4.1234660000000005, 4.1231904, 4.1229935, 4.1227965, 4.1224422, 4.1222057, 4.1221271, 4.1218123, 4.1216154000000005, 4.1213789, 4.1212215, 4.120945900000001, 4.120749, 4.1205125, 4.1203551, 4.1201978, 4.120000800000001, 4.1198435, 4.119607, 4.11941, 4.1191344, 4.1189771]",1714.711265074598
849,0.5,2,25,"[0.0, 9.89478870799114, 26.143484021571155, 47.99361887926945, 70.11226062708828, 91.95193057913836, 114.42691648854121, 137.40341171138544, 161.47346072292794, 186.00207404962316, 210.55366191292183, 234.86483575393345, 258.6291592156324, 281.2019942804948, 303.8891437028322, 327.35469374336685, 352.39796107829784, 379.99331508389497, 409.6532109643085, 441.1252741913712, 471.7896123061562, 500.97875240963265, 529.2010148675303, 555.9505044871473, 581.9767904414115, 606.9288684929451, 631.3086298210678, 655.2843582329078, 678.6769859411146, 701.8051327353951, 724.6863156875173, 747.4733202125042, 770.3434471414017, 793.1831186380045, 816.3378156423366, 839.496091904156, 862.3649934861938, 885.1554875566221, 907.5801896086647, 929.6347789228126, 951.9173695017299, 973.4481157482716, 995.0070183490978, 1016.0195872662204, 1037.4131924365652, 1057.891336437114, 1078.769557053893, 1099.5804127664674, 1119.8390224630887, 1137.8361458248569]","[4.1723323, 4.1702452, 4.168355, 4.16678, 4.1654806, 4.164417299999999, 4.163275700000001, 4.1620550000000005, 4.1611099000000005, 4.1601253, 4.159338, 4.1585112, 4.1576052, 4.1567392, 4.1559515, 4.155242899999999, 4.154573399999999, 4.1538644, 4.1531558, 4.152565, 4.1518168, 4.1512656, 4.1506357000000005, 4.1500845, 4.1495333, 4.149060700000001, 4.1482339, 4.1477218, 4.1471705000000005, 4.1466193, 4.1462255, 4.1456347, 4.1450834, 4.1447291, 4.1441779, 4.1436267, 4.1432328, 4.142839, 4.1423273, 4.141973, 4.141264, 4.1409883, 4.140555399999999, 4.1401224, 4.1398072, 4.1392951, 4.1389804, 4.1384292, 4.1381536, 4.1377597, 4.1374445, 4.1370506, 4.1364994, 4.1362634, 4.1357908, 4.1355939, 4.1350818, 4.1347275, 4.1345305, 4.1341372000000005, 4.1337433, 4.133389, 4.1331525000000005, 4.1326799, 4.132483000000001, 4.1322074, 4.1317744, 4.1316562, 4.1312232, 4.130829299999999, 4.1306324, 4.1301994, 4.130041599999999, 4.129766, 4.1294117, 4.1291361, 4.1289392, 4.1285453, 4.1282697, 4.1279941, 4.1276793, 4.127521499999999, 4.1272068, 4.1270099, 4.1266947, 4.1264586, 4.1261044, 4.1259465, 4.1258287000000005, 4.1253166, 4.1251197, 4.124922799999999, 4.1246867, 4.1245289, 4.1241746, 4.123899, 4.123702, 4.1234660000000005, 4.1233478, 4.1228752, 4.1226783, 4.1226783, 4.122324, 4.1221271, 4.1218514, 4.1216941, 4.1213789, 4.121182, 4.1211429, 4.120985, 4.120749, 4.1203551, 4.1202369, 4.1199613, 4.1197643, 4.119488700000001, 4.1194496, 4.1190557, 4.1190166]",1713.3675946085611
852,0.5,2,25,"[0.0, 9.390496914024084, 25.405872687585912, 47.10554184366043, 69.39751052953173, 91.13993727819638, 113.68698658321861, 136.81553636636812, 160.92643879310992, 185.36700675535388, 209.9538845233327, 234.15318553785823, 257.7686864428397, 280.86444051538837, 303.5007431675825, 327.3126344550408, 352.16694401826237, 379.63255967068574, 409.0000897986674, 439.88952761039576, 470.7027858572812, 499.72962246470996, 528.0698246935049, 555.0236477445972, 580.8472766171747, 605.9640351331602, 630.440813690722, 654.2501347017869, 677.7589661768945, 700.965400403127, 723.8128755846114, 746.6893670685358, 769.8876205669787, 793.0092863347852, 816.0147817690793, 839.2068682010031, 862.2107837796248, 884.9719254933912, 907.4185979493152, 929.8052109615337, 951.8876194525785, 973.6848021706751, 995.2082607648476, 1016.442476026579, 1037.4925500045588, 1058.2173074944292, 1078.7499566262948, 1099.2046037247906, 1119.8041316932824, 1137.7396666427958]","[4.171977500000001, 4.1698513, 4.1680007, 4.1664648, 4.1651263, 4.1638269, 4.1627636, 4.1615429, 4.1606765, 4.1596923, 4.1587472000000005, 4.1578808, 4.1572118, 4.1561875, 4.155400299999999, 4.1548491, 4.1541009, 4.1533132, 4.1526046, 4.1520534, 4.1512265, 4.1505961000000005, 4.149966200000001, 4.1494546, 4.1489029, 4.1482339, 4.147682700000001, 4.147131, 4.1468163, 4.1461072, 4.145556, 4.145123, 4.1445322, 4.144099199999999, 4.1436267, 4.1431146, 4.1426425, 4.142130399999999, 4.1417365, 4.1413035, 4.140831, 4.1403584, 4.1399255, 4.1395707, 4.1390982, 4.1387835, 4.13835, 4.1378779, 4.1375232, 4.137129799999999, 4.1368542, 4.1363025, 4.1360269, 4.1356726, 4.135278700000001, 4.1348457000000005, 4.1346097, 4.1341372000000005, 4.1337433, 4.1335859, 4.1331525000000005, 4.1328769, 4.132483000000001, 4.1322074, 4.131734799999999, 4.131617100000001, 4.1311836, 4.1307898000000005, 4.1305933, 4.1303172, 4.1298842, 4.1296482, 4.1293726, 4.129097, 4.1288214, 4.128466599999999, 4.1282697, 4.1278763, 4.1276007, 4.1273251, 4.1271281, 4.1268129, 4.1265373, 4.126183, 4.1260252, 4.1256709, 4.1255136, 4.1253166, 4.1251197, 4.1246471, 4.1244502, 4.1242142, 4.123899, 4.1236234, 4.1233873, 4.1231904, 4.1229148, 4.1226783, 4.1225209000000005, 4.122324, 4.1220484, 4.1217728, 4.1215758000000005, 4.1214185, 4.1211033, 4.1208277, 4.1205916, 4.1204734, 4.1202369, 4.120000800000001, 4.119607, 4.11941, 4.1193314, 4.1191344, 4.1188984, 4.1187801, 4.1185045, 4.1183863, 4.118032]",1711.644951598036
853,0.5,2,25,"[0.0, 8.896162280473064, 24.76359764121213, 46.633382221870335, 68.44374589194305, 90.59002341626322, 113.09126316418093, 136.13660945818896, 160.18187462601523, 184.75044045022653, 209.18484542725238, 233.61174484679898, 257.3181934923467, 280.3819457240013, 303.00658940471374, 326.790487182182, 351.68173123787085, 379.09015352713163, 408.48652291223766, 438.89783795651795, 469.63890171813, 499.45813027265694, 527.4927487775069, 554.4171163522154, 580.2252867203904, 605.1922681375095, 629.4943720857506, 653.3714538095521, 676.505813664139, 699.6057844199806, 722.4759631227688, 745.1863837810912, 768.0729198077954, 791.0013018918862, 813.9761567360935, 836.952763165962, 859.7869464628818, 882.657051007672, 904.9985333526153, 927.1711579716468, 949.2148569454237, 970.8808079897917, 992.5293296065211, 1013.7681755985166, 1034.7123475365267, 1055.5393522897136, 1076.3072956059727, 1096.7208668847238, 1117.2881730847866, 1134.345847326254]","[4.1720958, 4.16993, 4.1680794, 4.1664648, 4.1652446, 4.1639056000000005, 4.1628032, 4.1617002, 4.1608734, 4.1599283, 4.1589441, 4.157999, 4.1571722, 4.1563454, 4.155675899999999, 4.1549277, 4.1541009, 4.1533132, 4.1527619, 4.1522107, 4.1515412000000005, 4.1508327000000005, 4.150163200000001, 4.1496511, 4.1488638, 4.1486273, 4.1478791, 4.1473279000000005, 4.1467767, 4.1463041, 4.145752900000001, 4.145162600000001, 4.1446505, 4.1442566, 4.1438236, 4.143154099999999, 4.1427603, 4.1422877, 4.141973, 4.1413822, 4.140831, 4.1404767, 4.1401615, 4.1395707, 4.1392164, 4.138704799999999, 4.13835, 4.138035299999999, 4.1377201, 4.1373658, 4.136972, 4.1364994, 4.136106, 4.1356726, 4.135397, 4.1351213, 4.1347275, 4.1342549, 4.1339402000000005, 4.133625, 4.133389, 4.1329951000000005, 4.1325617, 4.132286100000001, 4.132010500000001, 4.1316562, 4.1313415, 4.1309867, 4.1307111, 4.1303568, 4.1300025, 4.1296482, 4.1294904, 4.1291757, 4.1289787, 4.1285453, 4.128191, 4.1280732, 4.1278763, 4.127521499999999, 4.1272068, 4.1269703, 4.1267343, 4.1264191, 4.1261044, 4.1258678, 4.1256318, 4.125277, 4.1250014, 4.124805, 4.1245685, 4.1243715, 4.1239777, 4.123899, 4.1235843, 4.1234264, 4.1231117, 4.122757, 4.1225605000000005, 4.1224027, 4.1221666, 4.1219301, 4.1216941, 4.1214972, 4.1213398, 4.1210246, 4.1206703000000005, 4.1206307, 4.1204338, 4.1201978, 4.120000800000001, 4.1197643, 4.1195283, 4.1192923, 4.119095300000001, 4.1189771, 4.1186228, 4.1185045, 4.1181893]",1711.255428640408
854,0.5,2,25,"[0.0, 8.978007994982732, 24.94192920252152, 46.67745351507128, 68.97838792099222, 90.99335031528994, 113.55997151560982, 136.9517792980285, 161.15138236507403, 185.8853773873924, 210.84692418708534, 235.1478254602951, 259.2854053139862, 282.2648682561087, 305.2076712465127, 328.6861599883717, 354.07445698385254, 381.64348396883696, 411.59786355196513, 442.34371769760924, 472.81851029860695, 501.7320772985503, 529.8108022359557, 556.6723447220878, 582.2253882311297, 606.9327609895114, 631.2195078815756, 655.0038593013545, 678.3437706685272, 701.1755513995679, 723.9969146753037, 746.7104420579194, 769.6320104988638, 792.4080956184262, 815.5021130774369, 838.475722614271, 861.3339697353924, 884.1540556644909, 906.8108471227742, 929.1504993979263, 951.0890211432563, 972.7667149101048, 994.3470398397506, 1015.5955134181913, 1036.8107334578517, 1057.5507098302976, 1078.024452830439, 1098.2987073718482, 1118.9005051947474, 1137.6443778016485]","[4.172017100000001, 4.169733, 4.1677251, 4.1662683, 4.1648898, 4.1638269, 4.162606200000001, 4.1617002, 4.1606374, 4.1596527000000005, 4.1587081, 4.1578021000000005, 4.1570148, 4.156148399999999, 4.155400299999999, 4.1546917, 4.1541009, 4.1531558, 4.1526046, 4.1518955, 4.1512656, 4.1506753, 4.1500845, 4.1493754, 4.1488638, 4.148312600000001, 4.147603500000001, 4.146973600000001, 4.146540600000001, 4.1459894, 4.145556, 4.1449656, 4.1445718000000005, 4.1440206, 4.1435084, 4.1430359, 4.1426425, 4.1420121, 4.1417365, 4.1413035, 4.1407523, 4.140398, 4.1398859, 4.139374299999999, 4.1390195, 4.1386652, 4.1380744, 4.1377988, 4.1374445, 4.1370115, 4.136539, 4.1361847, 4.1359878, 4.1355543, 4.1350818, 4.134806200000001, 4.134333600000001, 4.1339402000000005, 4.1337824, 4.133389, 4.1330738, 4.1327195, 4.1323256, 4.13205, 4.131577500000001, 4.1313415, 4.1309867, 4.1307111, 4.130475, 4.1301994, 4.1296482, 4.1295695, 4.129097, 4.1288605, 4.1286244, 4.1283092, 4.1278763, 4.1276793, 4.1274037, 4.1272068, 4.1268525, 4.1267343, 4.1264191, 4.1260252, 4.1258287000000005, 4.1255136, 4.125474, 4.124922799999999, 4.124922799999999, 4.1245685, 4.1242929, 4.1240172, 4.123702, 4.1235843, 4.1233087, 4.1229935, 4.1227179, 4.1225996, 4.122324, 4.122088, 4.1219301, 4.1216941, 4.1215367, 4.1212606, 4.1208277, 4.1206307, 4.1205521, 4.1202765, 4.1200795, 4.1199613, 4.1195679, 4.1195679, 4.1193314, 4.119095300000001, 4.1189375, 4.1185045, 4.118464899999999, 4.1183076000000005, 4.1179924]",1709.715839562717
855,0.5,2,25,"[0.0, 8.611297178378834, 24.113672455786187, 45.97975668514833, 68.00879611069625, 89.90336654150884, 112.13109101774059, 135.23062139802977, 159.1753363206846, 183.55786680453468, 208.2455845229307, 232.53634084748688, 256.32944576338906, 279.1606227960151, 301.98746861822104, 325.47075709915606, 350.0634438439135, 377.33432888480263, 406.739951268352, 437.34813635650914, 467.72189615075115, 496.83081416482867, 524.9275925432611, 551.8248339897283, 577.6841485856141, 602.8944989799137, 627.2417718070142, 650.9262011623966, 674.4975272618584, 697.2787057956385, 720.0518178848437, 742.5359297374222, 765.4547638174695, 788.373880216031, 811.3057193127202, 834.3756205707023, 857.0063415414525, 879.8522121378644, 902.397792210884, 924.5101758014683, 946.7343922386375, 968.2946649822517, 989.6249478434448, 1011.0299181416525, 1031.9855415706181, 1052.771808560425, 1073.6703398653096, 1094.2855147000546, 1115.2028885502143, 1134.1514247778327]","[4.1725683, 4.1701665, 4.1683946, 4.1668587, 4.1655593, 4.164417299999999, 4.1631179, 4.1621337, 4.1611886, 4.1601253, 4.1592984, 4.1583929, 4.1576447, 4.156857, 4.1560698, 4.155282, 4.1545339, 4.153825299999999, 4.1531558, 4.1524863, 4.1518564, 4.1512656, 4.1505961000000005, 4.1500449, 4.1495333, 4.1488638, 4.148391200000001, 4.1478791, 4.1473279000000005, 4.1468163, 4.1461468, 4.1457138, 4.1452413, 4.14469, 4.1442566, 4.1438236, 4.1432328, 4.142839, 4.142405999999999, 4.1420517, 4.1415396, 4.1410279, 4.1406736, 4.1403189, 4.1399255, 4.1394529, 4.1389804, 4.1386652, 4.1382713, 4.1378384, 4.1374841, 4.1370506, 4.1366963, 4.1364603, 4.1360664, 4.1357121, 4.135397, 4.134806200000001, 4.1345701, 4.1342945, 4.1340580000000005, 4.133625, 4.1333494, 4.1328378, 4.1326408, 4.1324043, 4.13205, 4.131734799999999, 4.1314201, 4.131065400000001, 4.1308689, 4.130475, 4.1301994, 4.1298451, 4.12953, 4.129333, 4.1290574, 4.1288214, 4.1285453, 4.1282697, 4.1279941, 4.127758, 4.1274037, 4.1271281, 4.1268916, 4.1267343, 4.1264191, 4.1261044, 4.1258287000000005, 4.1255531, 4.1254349, 4.1252379, 4.124922799999999, 4.1246471, 4.1243715, 4.1241355, 4.1240172, 4.1236234, 4.1234264, 4.1232295, 4.1230326, 4.1227965, 4.1224813, 4.122324, 4.122088, 4.121891000000001, 4.1216154000000005, 4.1214972, 4.1212606, 4.1210246, 4.1206703000000005, 4.1205521, 4.1205125, 4.1200795, 4.1199222, 4.1198435, 4.119607, 4.1194496, 4.1191344]",1712.1766116588
856,0.5,2,25,"[0.0, 8.545022501325747, 23.98307533774998, 45.535259402006616, 67.5809832830016, 89.65736012554423, 111.93431574808768, 135.06108218772545, 158.794845018579, 183.29628192384882, 207.9839852966685, 232.16716381873647, 255.73156485989244, 278.58198527799834, 301.3551351195749, 324.7036144704028, 349.7030665245312, 377.1700973286429, 406.15604514718063, 437.1603353174652, 467.69045929927825, 497.2445369674675, 525.1423963348742, 552.0088043605035, 577.9674988572554, 602.8510166507147, 627.4222056158499, 650.8373781559977, 674.3615357625773, 697.2298071808567, 720.3315002899446, 743.0367929876236, 765.5868787955214, 788.6103566051343, 811.6328913112487, 834.5599113671402, 857.5822111103708, 880.2115187742324, 902.7919125813262, 924.8067574499227, 946.7068051944237, 968.2008060028785, 989.8760258912426, 1011.1855498908127, 1032.2324311744933, 1052.8439033368077, 1073.5946972040717, 1094.1864814595588, 1114.6857341173318, 1134.2109834580488]","[4.1719384, 4.1696153, 4.167922, 4.1663074, 4.1651263, 4.1639056000000005, 4.1626849, 4.1616216, 4.1606374, 4.159534900000001, 4.1587472000000005, 4.1578417000000005, 4.1569357, 4.1561875, 4.155400299999999, 4.1546521, 4.1540613, 4.1533132, 4.1526437000000005, 4.1520534, 4.1511474, 4.1506753, 4.1500845, 4.1495333, 4.1489029, 4.148312600000001, 4.1477613, 4.1471705000000005, 4.1466589, 4.1459107, 4.1455956, 4.145162600000001, 4.1445718000000005, 4.1440206, 4.1435084, 4.1430359, 4.1426425, 4.1420121, 4.1417761, 4.141224899999999, 4.140831, 4.1403189, 4.1398859, 4.1394529, 4.1391773, 4.138704799999999, 4.1383109, 4.1378779, 4.1374841, 4.1372085, 4.1366963, 4.1364207, 4.1360269, 4.1357512000000005, 4.135278700000001, 4.134964, 4.1346488, 4.1341372000000005, 4.1338615, 4.1335068, 4.133270700000001, 4.1328769, 4.1326013, 4.1321287, 4.1318531, 4.1314592, 4.1312232, 4.1309867, 4.1306324, 4.1303172, 4.130041599999999, 4.129766, 4.1294904, 4.1291361, 4.1288605, 4.1285849, 4.1282697, 4.1280336, 4.1276398, 4.1273251, 4.1269703, 4.126773399999999, 4.126616, 4.1262617, 4.1261435, 4.1257105, 4.1255531, 4.1251197, 4.124922799999999, 4.124805, 4.1244898, 4.1242533, 4.1239386, 4.1237807, 4.1235051, 4.1233087, 4.1229935, 4.1227965, 4.1225996, 4.1224027, 4.1221666, 4.1219697, 4.1216545, 4.1213002, 4.121182, 4.120985, 4.120749, 4.1204338, 4.1202765, 4.1201191, 4.1198435, 4.1196856, 4.1193314, 4.119095300000001, 4.119095300000001, 4.1188197, 4.1186619, 4.1184258, 4.1183076000000005]",1709.3540010828988
857,0.5,2,25,"[0.0, 8.38002006498867, 23.7649104411816, 45.38880793641414, 67.19272164872521, 88.98136992030851, 111.33215810689265, 134.2309227080591, 158.0250504670441, 182.47340451317663, 206.87528245169685, 231.1535485285311, 254.8974433402545, 277.83510910096663, 300.42087618283404, 323.43311654882734, 348.42677140278386, 375.62177259149587, 404.8851336019475, 435.8834925269398, 466.6959290797611, 496.33233092367334, 524.7018921441983, 551.5453124305257, 577.3244923576298, 602.6581255297957, 627.0922938475377, 651.1004306379637, 674.5199115418623, 697.7004824165596, 720.5071522317922, 743.5100731003957, 766.0509854488414, 789.240415191853, 812.4205817061883, 835.2454076785293, 858.0541115832395, 880.854963366187, 903.0604909988268, 925.354207412667, 947.0112695906927, 968.7386934027119, 990.088341314953, 1011.1760675976649, 1032.1104233461992, 1052.9854087970737, 1073.4694657811324, 1094.0159890110558, 1114.5152804245756, 1134.1148058124445]","[4.1718988, 4.1695757, 4.1678433, 4.1661892, 4.1649685, 4.1635513, 4.1624484, 4.1615825, 4.1606765, 4.1594954, 4.1586685, 4.1578417000000005, 4.1569357, 4.156148399999999, 4.1553607, 4.1546125, 4.1538644, 4.1532741, 4.1524863, 4.1518955, 4.1513443, 4.1505175, 4.1500058, 4.1492968, 4.1487064, 4.148155200000001, 4.147643100000001, 4.1470919, 4.1465797, 4.1461864, 4.1455169000000005, 4.1449656, 4.1445322, 4.144099199999999, 4.1435084, 4.143154099999999, 4.142445599999999, 4.142090799999999, 4.1416578, 4.141224899999999, 4.1407127, 4.140398, 4.1398859, 4.139374299999999, 4.1391377, 4.1387835, 4.1382322, 4.1378779, 4.1374445, 4.137129799999999, 4.1366572, 4.1363025, 4.1359482000000005, 4.1355152, 4.1353183, 4.1347671, 4.1344914, 4.1342158, 4.1336646, 4.1335859, 4.1331921000000005, 4.1327195, 4.1324439, 4.132010500000001, 4.1317744, 4.1314201, 4.1312232, 4.130908, 4.1306324, 4.1301599, 4.129923799999999, 4.1296086, 4.1292148, 4.1290178, 4.1287031, 4.1283488, 4.1281519, 4.1278367, 4.1276007, 4.1273251, 4.1270885, 4.1266556, 4.1264977, 4.126183, 4.1260648, 4.1255922, 4.1255136, 4.1251593, 4.1247654, 4.1245685, 4.1244502, 4.1241746, 4.123899, 4.1235843, 4.1234264, 4.1231117, 4.1228752, 4.1226392, 4.1223636, 4.1221271, 4.1219301, 4.1218514, 4.1214185, 4.1212215, 4.1210642, 4.1208673, 4.1205916, 4.1204734, 4.1201978, 4.1199613, 4.1197643, 4.119488700000001, 4.1193314, 4.1191344, 4.1187801, 4.1187015, 4.118464899999999, 4.1182685, 4.118110700000001]",1707.852944881185
858,0.5,2,25,"[0.0, 7.033493477271065, 22.141121694063244, 43.514478280317476, 65.41029091282844, 87.19225014766944, 109.66056375811017, 132.6520958100865, 156.43751747241657, 180.67609305709328, 205.38430856854967, 229.99649236439967, 253.63179483581416, 276.7674648284677, 299.5988094530907, 322.52156530689916, 347.6916602143546, 374.55198710047654, 403.9898248161962, 434.64309918208056, 465.3560706550939, 494.9609038425544, 523.1775092421005, 549.9405191941989, 575.9384625456997, 601.1896028217902, 625.6355697198929, 649.492045704702, 673.0431422339276, 696.176368976576, 719.1350459704801, 741.8772589830751, 764.846096988942, 787.5326542612127, 810.6231502890605, 833.8820892431079, 856.5884317672247, 879.4530436292521, 901.766512578224, 924.0119750597437, 946.1378287749906, 967.528083601821, 989.080863269359, 1010.438274130458, 1031.3343467999855, 1052.451565032385, 1073.062204603846, 1093.7195462944649, 1114.285740842509, 1134.1311165419513]","[4.1718988, 4.1696153, 4.1677647, 4.1662683, 4.1648111000000005, 4.1636691, 4.162606200000001, 4.1614246, 4.160480000000001, 4.1594558, 4.1585503, 4.1577234, 4.156857, 4.1559911, 4.1553216, 4.1544552, 4.153707, 4.1531954, 4.1524472, 4.1518168, 4.1511474, 4.1505175, 4.149966200000001, 4.149257700000001, 4.1487455, 4.148115600000001, 4.147682700000001, 4.147013200000001, 4.1465011, 4.1459498, 4.1454382, 4.1450443, 4.1444535, 4.143981, 4.1433907, 4.1428785, 4.142405999999999, 4.141973, 4.1415396, 4.141067, 4.1406736, 4.1402011, 4.1398072, 4.139256, 4.1389804, 4.1385469, 4.1381536, 4.1377597, 4.1372871, 4.1369328, 4.1366572, 4.1362634, 4.1359091, 4.1353579, 4.1350818, 4.1345701, 4.1342549, 4.1340580000000005, 4.1337824, 4.1333494, 4.1329951000000005, 4.132798200000001, 4.132286100000001, 4.1319318, 4.131577500000001, 4.1313415, 4.1308689, 4.130672, 4.130475, 4.130041599999999, 4.1297269, 4.1294513, 4.1291361, 4.1289787, 4.1285062, 4.1283488, 4.1280336, 4.1277184, 4.1274824, 4.1271281, 4.1268525, 4.1265769, 4.1262617, 4.126183, 4.1258678, 4.125474, 4.1253166, 4.1251593, 4.1247654, 4.1244898, 4.1242929, 4.1240568, 4.1236234, 4.1235447, 4.1231904, 4.1231117, 4.1227179, 4.1225209000000005, 4.1224027, 4.1221666, 4.1219697, 4.1216545, 4.1213398, 4.1213002, 4.120945900000001, 4.1207886, 4.1204734, 4.1202765, 4.120040400000001, 4.1198826, 4.119607, 4.119488700000001, 4.1192131000000005, 4.1190166, 4.118740600000001, 4.1185832, 4.1185441, 4.1183472000000005, 4.1179137]",1706.9612388389762
