Repository: jackybrons/drc-imoe

# Datasets

This project contains standardized multi-condition, multi-chemistry datasets for degradation forecasting of retired lithium-ion batteries in second-life applications. All official preprocessed data is stored under `datasets/processed/`.

---

## 1. Directory Structure

```text
datasets/
├── processed/              # Official preprocessed-data root used by training and evaluation
│   ├── UL-NCA/             # UL laboratory NCA cell data (66 cells)
│   ├── UL-NCM/             # UL laboratory NCM cell data (55 cells)
│   ├── UL-NCMNCA/          # UL laboratory mixed-chemistry cell data (9 cells)

File: datasets/processed/UL-NCMNCA/CY25-05_2-#2.csv (part 57 of 60)
Cycle,Charge_Current,Discharge_Current,Temperature,Capacity_Increment,Relaxation_Voltage,Discharge_Capacity
906,0.5,2,25,"[0.0, 8.816130885274944, 20.824118573589317, 39.282867465784435, 60.837305924277345, 82.23075010552857, 104.01476647197886, 125.8353462695408, 148.76670765365964, 172.30266324878932, 196.36075048684245, 220.28026999405932, 243.89229350715487, 266.85672833856773, 289.5151840696624, 312.11233405910446, 335.6094986341934, 360.4087777288807, 387.5588130649234, 416.80649255069346, 446.83786538109, 476.7083286855986, 505.56867691786266, 532.9793537284012, 559.5062788932771, 584.7087282120881, 609.3985119858626, 633.5367310672539, 656.8892851300818, 680.1052867833295, 702.931969020442, 725.4368050969953, 748.7294590320372, 771.2869113773563, 793.9908350543013, 816.8086093276769, 839.1901264557857, 861.9488320187813, 884.0744701773823, 906.1232492024741, 927.8653270999747, 949.5473284395606, 970.7700268931966, 992.0087472495542, 1012.8245334127174, 1033.4366644685979, 1054.1651668693703, 1074.3364460965217, 1094.7107081854685, 1113.4411629850933]","[4.1707568, 4.168355, 4.1663074, 4.1651263, 4.1637087, 4.1623697, 4.161385500000001, 4.1601648, 4.159338, 4.1583142, 4.157329600000001, 4.156581399999999, 4.1557546, 4.1548491, 4.1540613, 4.1533132, 4.1527619, 4.1518564, 4.1512265, 4.150557, 4.1500058, 4.149415, 4.1488242, 4.148155200000001, 4.147485700000001, 4.1470523, 4.1464224000000005, 4.1458712, 4.1452804, 4.14469, 4.1441779, 4.1436663000000005, 4.1431937, 4.1427212, 4.142366399999999, 4.1418152, 4.1413822, 4.140831, 4.140515799999999, 4.1400042, 4.1394529, 4.1390982, 4.1385865, 4.1382713, 4.137917, 4.1372871, 4.1370506, 4.1365781, 4.136342, 4.1358299, 4.1354756, 4.1350427000000005, 4.1347275, 4.1344128, 4.1339793, 4.1335464, 4.133389, 4.1328378, 4.1325617, 4.1323256, 4.1319714, 4.131577500000001, 4.1312232, 4.1310263, 4.1305933, 4.1302385, 4.129923799999999, 4.1297269, 4.1292543, 4.1289001, 4.1287422, 4.1285062, 4.1280732, 4.1278763, 4.1274824, 4.1271281, 4.1269312000000005, 4.1267343, 4.1264586, 4.1261044, 4.1259074, 4.1255136, 4.1251984, 4.125041, 4.1247258, 4.1244111000000006, 4.1242929, 4.1239386, 4.1236629, 4.1235843, 4.1231904, 4.1229539, 4.1227179, 4.1225605000000005, 4.1222453, 4.121891000000001, 4.1217332, 4.1214576, 4.1212606, 4.1211033, 4.1207886, 4.1205916, 4.120316000000001, 4.120000800000001, 4.1199222, 4.1197252, 4.1193314, 4.1192131000000005, 4.1189375, 4.1188197, 4.1183863, 4.1183076000000005, 4.118032, 4.1179137, 4.117599, 4.1174412, 4.1173234, 4.1171656, 4.1168113]",1687.67391298177
907,0.5,2,25,"[0.0, 8.482549798965238, 20.52953752898503, 38.80084606776656, 60.37733813506658, 81.87539361629472, 103.38932488244002, 125.83882203593056, 148.74208858283436, 172.3362270906032, 196.2856689156548, 220.48964134034674, 244.1016476165887, 267.51687695717754, 289.9467013561711, 312.5457642800607, 336.03477019840636, 361.0975833232854, 388.08506963493244, 417.4484817165822, 447.0962656584672, 476.6053582450159, 504.96140404326167, 532.149542767443, 558.5041389811129, 583.545998056298, 608.0449448855641, 631.9774067220344, 655.261737312267, 678.1939166833572, 700.7888322389964, 723.4228942419309, 745.8249037020105, 768.7027611761554, 791.1799800852041, 813.8621241785132, 836.6053367205417, 859.0821020773816, 881.1571669977902, 903.4097521408752, 925.1593130533977, 946.9207142237051, 967.9812843936843, 989.3158635744658, 1010.2538160033068, 1031.0153129867467, 1051.740088752546, 1072.2125605281085, 1092.678099948916, 1110.1826185213222]","[4.170599500000001, 4.1682367, 4.1662683, 4.1647325, 4.1634722, 4.162291000000001, 4.1610703, 4.1600075, 4.1590624, 4.157999, 4.1571326, 4.1562667, 4.1555185, 4.1546125, 4.1537857, 4.1530375, 4.1522894, 4.1515412000000005, 4.1510296, 4.1503601, 4.1496119, 4.149060700000001, 4.1484308, 4.1477613, 4.1471705000000005, 4.146737600000001, 4.1461072, 4.1453986, 4.144847400000001, 4.1444931, 4.1439419, 4.1432328, 4.1427212, 4.142366399999999, 4.1417365, 4.1413035, 4.140831, 4.1404371, 4.1400828, 4.1395316, 4.138940799999999, 4.138704799999999, 4.1383109, 4.1377597, 4.1373262, 4.1369328, 4.1365781, 4.136106, 4.1357121, 4.1353579, 4.1348853, 4.1346097, 4.1341372000000005, 4.133822, 4.1333494, 4.1330342, 4.1326799, 4.1324043, 4.13205, 4.1316562, 4.1312232, 4.130908, 4.130672, 4.1302385, 4.129923799999999, 4.1295695, 4.1293726, 4.1290574, 4.1285849, 4.1283879, 4.1281519, 4.1277184, 4.1274037, 4.1270885, 4.126773399999999, 4.1265769, 4.1262221, 4.1259465, 4.1257105, 4.125356200000001, 4.1251593, 4.1248837, 4.1244898, 4.1243715, 4.1240172, 4.1237416, 4.1235843, 4.1232691, 4.1229148, 4.122757, 4.1223636, 4.1222057, 4.1220088, 4.1217332, 4.1215758000000005, 4.1212606, 4.120985, 4.120749, 4.1206307, 4.120316000000001, 4.1201191, 4.1198039, 4.119607, 4.1193314, 4.1191344, 4.1189375, 4.1187015, 4.1185441, 4.1181502, 4.1179924, 4.117835, 4.1176777, 4.1174412, 4.1172051, 4.1170082, 4.1168113, 4.116457, 4.1163387, 4.1162601]",1685.628823334419
908,0.5,2,25,"[0.0, 8.66088098962878, 20.729052618912448, 39.36181428561042, 61.08553253686986, 82.44140002257436, 104.19079548239773, 126.58421524507986, 149.48178549046668, 173.42501391420817, 197.3935582713835, 221.5217076443886, 245.5508840865859, 268.41466816119146, 290.8388151306193, 313.2572679730598, 336.96553611607567, 361.6925397099319, 388.47253013751424, 417.5841086579651, 447.6456980154669, 477.1862408345669, 505.2401870832705, 532.2348224801236, 558.2122941334587, 582.8602740407033, 607.5758927184095, 631.020588382928, 654.2904338792233, 677.0243107587235, 699.7382565386243, 722.164189152494, 744.4620227837863, 766.9779968416989, 789.6183051944566, 811.9398439513833, 834.6486786233352, 856.9602321536233, 879.2443339463815, 901.2625471248109, 922.9911129512086, 944.898787588753, 966.1631039186785, 987.3403280178571, 1008.4527125743062, 1029.239493245933, 1049.969515460756, 1070.6576873800702, 1091.196333888028, 1110.1542586802839]","[4.1706781, 4.168158099999999, 4.1663074, 4.1648111000000005, 4.163511799999999, 4.162330600000001, 4.161149, 4.1600466, 4.1591411, 4.1581173, 4.1572509, 4.1563058, 4.1555972, 4.1548095, 4.153904, 4.1531162, 4.1524472, 4.1516991, 4.15099, 4.1503601, 4.1498089, 4.1491394, 4.1484308, 4.1477613, 4.1473675000000005, 4.1465797, 4.1459894, 4.1456742, 4.1450834, 4.1444931, 4.143981, 4.1435871, 4.1429968, 4.142405999999999, 4.141973, 4.141618299999999, 4.1410279, 4.1404767, 4.1401224, 4.139649899999999, 4.1391773, 4.1388621, 4.1383109, 4.1379957, 4.1374841, 4.1370506, 4.1366177, 4.1362238, 4.1357512000000005, 4.1355939, 4.1351213, 4.1347275, 4.134333600000001, 4.1340976000000005, 4.1335859, 4.1331525000000005, 4.132798200000001, 4.1326013, 4.1321287, 4.1317744, 4.131577500000001, 4.1311049, 4.130829299999999, 4.130475, 4.1300812, 4.1298056, 4.12953, 4.1291361, 4.1288605, 4.1286244, 4.1282306, 4.1280732, 4.1276398, 4.1273642, 4.127049, 4.1267343, 4.1264586, 4.1262617, 4.1258678, 4.1257105, 4.125474, 4.1251593, 4.1248441, 4.124608, 4.1241746, 4.1240172, 4.1237416, 4.1235051, 4.1231508, 4.1231508, 4.1227965, 4.1224027, 4.1222849, 4.122088, 4.1218514, 4.1213789, 4.1212606, 4.121182, 4.1209064, 4.1205916, 4.1203947, 4.1202765, 4.120000800000001, 4.119607, 4.119607, 4.1193709, 4.1190166, 4.118740600000001, 4.1186228, 4.1183472000000005, 4.118110700000001, 4.1179137, 4.1176381, 4.1175203, 4.1173625, 4.1172051, 4.1169686, 4.1167722, 4.1165752]",1685.152648659667
909,0.5,2,25,"[0.0, 6.157453886775656, 18.64504754469003, 37.56537766549788, 59.302416107582914, 80.87446435894815, 102.53085955850885, 124.69820794378059, 147.91723074466245, 171.8654725142262, 195.79688671462526, 219.94327524047475, 243.24123005681832, 266.2470801026091, 288.81573744387964, 311.06298072421515, 334.2990886272666, 359.2628111194212, 386.298347043027, 415.3291285029349, 444.47061494054793, 473.9264634401464, 501.9318030873929, 528.6796543192949, 554.837310796425, 579.6713952469607, 604.0202177914673, 627.867571215516, 651.0971993378243, 673.9248510598535, 696.4469440568975, 719.0471096587174, 741.3801455320577, 763.9980167688915, 786.4510208724696, 808.8607311372281, 831.3561474997456, 853.7344568723404, 875.5999269731841, 898.0916656647262, 919.6246971042526, 941.0703933772269, 962.2414629283484, 983.436835418736, 1004.438064447513, 1025.2256515902097, 1046.1053027482196, 1066.5622359991594, 1087.1959392204712, 1106.4746490671798]","[4.1707568, 4.1683946, 4.166544, 4.1649294, 4.1637483, 4.1624484, 4.1612673, 4.1600075, 4.1592984, 4.1581173, 4.1573691, 4.1564636, 4.1555972, 4.1548095, 4.1540613, 4.1533132, 4.152722799999999, 4.1519747, 4.1512656, 4.1505961000000005, 4.1500058, 4.149415, 4.148588200000001, 4.148037, 4.147407100000001, 4.1468554, 4.146343700000001, 4.1458316, 4.1453199, 4.1448078, 4.1441388, 4.143783999999999, 4.143154099999999, 4.1425242, 4.14217, 4.1417761, 4.1411462, 4.140831, 4.1403584, 4.1398859, 4.1395316, 4.1390591, 4.1386261, 4.1381536, 4.1377201, 4.1373262, 4.1368933, 4.136539, 4.136106, 4.1359091, 4.1353579, 4.134964, 4.1344519, 4.1342549, 4.133822, 4.1335068, 4.1331134, 4.1327195, 4.1324439, 4.1322074, 4.1316957, 4.131380600000001, 4.1311445, 4.1307507, 4.1303964, 4.1300025, 4.1298842, 4.1295695, 4.129097, 4.1289787, 4.1285453, 4.1282306, 4.127955, 4.1276398, 4.1273642, 4.1270885, 4.1268916, 4.1265373, 4.1263013, 4.1259861, 4.1255922, 4.125474, 4.1251984, 4.1248441, 4.124608, 4.1242533, 4.1240172, 4.1238203, 4.1236234, 4.1233478, 4.1230721, 4.1228752, 4.1225996, 4.1223636, 4.1220484, 4.121891000000001, 4.1216545, 4.1213398, 4.121182, 4.120985, 4.120749, 4.1204338, 4.1202369, 4.1201191, 4.1199222, 4.1195283, 4.1192923, 4.1189771, 4.1188197, 4.1186228, 4.1185045, 4.118110700000001, 4.118110700000001, 4.117835, 4.1177168, 4.1174412, 4.1172442, 4.1169295, 4.1169686]",1685.251790230848
910,0.5,2,25,"[0.0, 8.573009165259307, 20.571327265182973, 38.92911008994244, 60.1216255718594, 81.62077574158968, 103.26555563851684, 125.13790812531573, 148.05888167672722, 171.2215032375703, 195.00176848612648, 218.98370176397674, 242.59047218551336, 265.6500157412028, 288.24339597450006, 310.7583049685978, 334.4160714966452, 359.56932407653227, 386.57835841064616, 415.5309533819074, 445.19708441485506, 474.8056631114977, 503.20454705726894, 530.3094290155816, 556.6469370480092, 581.837946145949, 606.5057578343619, 630.2366565041873, 653.6280885779142, 676.6691201220472, 699.2912658664086, 721.6183018457832, 744.2078278074405, 766.835205470893, 789.463197007409, 812.2059829671766, 834.9066782438117, 857.3837936691568, 879.4962788893843, 901.9325601869241, 923.7798812355365, 945.6004949759761, 966.957889752312, 988.2869595166546, 1009.2557077748006, 1029.9269193239616, 1050.8859359978171, 1071.2961825693294, 1091.9287123510958, 1109.8780649017344]","[4.1705208, 4.1681976, 4.1663861, 4.1650081, 4.1634722, 4.1621337, 4.1611886, 4.1600862, 4.1590624, 4.1581564, 4.1572905, 4.1563845, 4.1555576, 4.1546521, 4.1540222, 4.1533132, 4.1524863, 4.1517777, 4.1511083, 4.1503601, 4.1498089, 4.1491394, 4.148588200000001, 4.147918700000001, 4.1473279000000005, 4.1467767, 4.1463828000000005, 4.145556, 4.1450443, 4.1446109, 4.1441779, 4.1436663000000005, 4.1430755, 4.1424847, 4.142130399999999, 4.1416974, 4.1410279, 4.1406736, 4.1402402, 4.1397676, 4.139256, 4.1390591, 4.1384683, 4.1379566, 4.1376414, 4.1372871, 4.1368542, 4.1366177, 4.136106, 4.1355152, 4.135397, 4.1349244, 4.1346097, 4.1340580000000005, 4.133822, 4.133428100000001, 4.1331134, 4.1327195, 4.1324043, 4.1321287, 4.1314592, 4.131380600000001, 4.1310263, 4.1306324, 4.1303964, 4.1301208, 4.129766, 4.129333, 4.1290574, 4.1288605, 4.1285062, 4.1280732, 4.1278763, 4.127521499999999, 4.1274428, 4.1268916, 4.126773399999999, 4.1264191, 4.126183, 4.1259074, 4.1256318, 4.1253166, 4.1250806, 4.124805, 4.1244502, 4.1243715, 4.123899, 4.1237807, 4.1235843, 4.1232295, 4.1230326, 4.122757, 4.1224422, 4.1221666, 4.1219697, 4.1217332, 4.1214576, 4.1212606, 4.1211033, 4.1207886, 4.1205125, 4.120316000000001, 4.1201191, 4.1198826, 4.1196856, 4.11941, 4.119174, 4.1189375, 4.1187015, 4.1185441, 4.1185441, 4.1181502, 4.1179533, 4.1176381, 4.117599, 4.1171656, 4.1170082, 4.1170082, 4.116614299999999]",1683.55028922743
911,0.5,2,25,"[0.0, 7.918998071008048, 19.895077384014655, 37.88713991736951, 59.57076405266288, 80.86622651166662, 102.21146485617432, 124.06163766289932, 146.8351046784657, 170.19042870181391, 194.3060890771934, 218.42421743437347, 241.9696522217974, 264.98452902776523, 287.6747609085405, 310.25092211561275, 333.4273538767363, 358.54453145581215, 385.6797783539984, 414.7318939159247, 444.97888116949287, 474.6300280674053, 503.2094473663958, 530.7714723396948, 556.8879479260246, 582.1079875279866, 606.9407518602565, 630.5688737765211, 653.9070934598137, 676.9741618649088, 699.6941886666257, 722.2405510809739, 744.8928423737055, 767.2279671538045, 789.8986373402513, 812.3731122127721, 834.7614990612718, 857.142565074651, 879.2158191836487, 901.1418567936491, 922.6985515070844, 944.270585953184, 965.2590751987676, 986.1141205634132, 1006.9278158531987, 1027.5140714388012, 1048.0189523852353, 1068.2959034168773, 1088.8461535423319, 1106.60218246738]","[4.1707568, 4.168355, 4.1667013, 4.1650476, 4.1637483, 4.1625276, 4.1614246, 4.1603222, 4.1592593, 4.158432, 4.157329600000001, 4.156621, 4.1557546, 4.1548491, 4.1541796, 4.1535101, 4.1528015, 4.1520534, 4.1512656, 4.1506753, 4.1500058, 4.1493754, 4.1487455, 4.148312600000001, 4.147643100000001, 4.1470919, 4.1465797, 4.1459894, 4.1453986, 4.1448078, 4.1442566, 4.1437449, 4.1431937, 4.1427212, 4.1422486, 4.1417365, 4.1413822, 4.1407523, 4.140398, 4.1399646, 4.1395707, 4.1389804, 4.1386261, 4.1383109, 4.1377988, 4.1374054, 4.1370115, 4.1364994, 4.136106, 4.1357512000000005, 4.135397, 4.1350427000000005, 4.1346097, 4.1342549, 4.1339402000000005, 4.133625, 4.133231200000001, 4.1328378, 4.132522600000001, 4.132286100000001, 4.1318531, 4.1314592, 4.1310263, 4.1308689, 4.1305141, 4.1302385, 4.1300812, 4.12953, 4.1292148, 4.1289001, 4.1285849, 4.1284275, 4.1280336, 4.1277971, 4.1274037, 4.1271672, 4.126773399999999, 4.1265769, 4.1263013, 4.1260252, 4.1257105, 4.125474, 4.1252379, 4.1248837, 4.1247258, 4.1244502, 4.1241355, 4.1238599, 4.1236234, 4.1233478, 4.1231508, 4.1229148, 4.1226392, 4.122324, 4.1221666, 4.121891000000001, 4.1216545, 4.1214576, 4.1213002, 4.1209064, 4.1208277, 4.1203947, 4.1202765, 4.1201978, 4.1197643, 4.1195679, 4.1192923, 4.119174, 4.1190557, 4.1188197, 4.1185441, 4.1182289, 4.1182289, 4.1179533, 4.117599, 4.1175203, 4.1173625, 4.117086899999999, 4.1168113]",1683.2878478917098
912,0.5,2,25,"[0.0, 7.541816088404005, 19.556964111208586, 37.350739982991044, 58.66279844728014, 80.37949903195879, 101.87435569681064, 124.11468165390828, 146.56752203123472, 170.29302790464834, 194.17748785841684, 218.06647319033578, 241.79929795093562, 264.9247450023874, 287.550822162492, 309.64404206932403, 332.89895549114954, 357.72624073882645, 384.677667461843, 413.702404297988, 443.32362221838747, 472.69497276007445, 501.27593808316584, 528.0540930178299, 554.3925679278482, 579.5328051809801, 604.0563345482329, 627.8537096349324, 651.2163437937052, 674.1859661073981, 696.8588129050273, 719.4021103775598, 741.7893919703606, 764.1603704873563, 786.6011243101453, 809.1864032397488, 831.4850897113265, 853.8718660301034, 875.9995191000265, 898.0015161739323, 919.9387127914628, 941.4570994307812, 962.5026540316758, 983.7441194037947, 1004.6777794139407, 1025.274412448711, 1045.8512496381638, 1066.2700330165094, 1086.787032053799, 1106.7127841063098]","[4.1700091, 4.1676464, 4.165756200000001, 4.1642599, 4.1628819, 4.1616216, 4.1603618, 4.1592984, 4.158432, 4.1573691, 4.1565423, 4.155636299999999, 4.154730799999999, 4.1540613, 4.1531558, 4.1524076, 4.1517777, 4.1509509, 4.1502028, 4.1496119, 4.148982, 4.1484699, 4.1477218, 4.1470523, 4.1464620000000005, 4.1459498, 4.1453199, 4.1448865, 4.1442175, 4.1437449, 4.1431146, 4.1426425, 4.14217, 4.1416578, 4.141224899999999, 4.1407523, 4.1402011, 4.1398072, 4.1392951, 4.1388621, 4.13835, 4.137917, 4.1375628, 4.137129799999999, 4.1366963, 4.1363025, 4.1359482000000005, 4.1355152, 4.1351213, 4.134806200000001, 4.134333600000001, 4.1340580000000005, 4.133625, 4.133231200000001, 4.132758600000001, 4.1325617, 4.1321287, 4.1316957, 4.1312623, 4.1309867, 4.1306324, 4.1303964, 4.130041599999999, 4.1296873, 4.1293726, 4.1289392, 4.1289001, 4.128466599999999, 4.1281123, 4.1277971, 4.1274824, 4.1271281, 4.1269312000000005, 4.1266556, 4.12638, 4.1260648, 4.1258287000000005, 4.1254349, 4.1252379, 4.1249623, 4.1245685, 4.1243715, 4.1241746, 4.1237416, 4.1235843, 4.1232295, 4.1231117, 4.1227179, 4.1224027, 4.1222057, 4.1219697, 4.1218123, 4.1214576, 4.1212606, 4.120945900000001, 4.1207094, 4.1204338, 4.1201978, 4.1200795, 4.1197643, 4.119607, 4.1193314, 4.1191344, 4.1189375, 4.1185832, 4.1183472000000005, 4.1181502, 4.1179533, 4.1176777, 4.1175203, 4.1174412, 4.1171656, 4.1169686, 4.116693, 4.116378299999999, 4.1162601, 4.1161027, 4.115708799999999, 4.1156301]",1679.295426388617
913,0.5,2,25,"[0.0, 8.982108836485793, 21.217046299671253, 39.83925888272391, 61.106563119102006, 82.412584068621, 103.80144512874107, 125.76247957265319, 148.6365962984778, 171.91762784966414, 195.59198290568258, 219.3117817235065, 242.86909314836652, 265.67249990581536, 288.1787991743543, 310.0149774862035, 333.1620855489977, 358.0531945926188, 384.5581894293294, 413.16875999913515, 442.88986979466335, 471.8851379819447, 500.22713340080793, 527.4645177897249, 553.631051424969, 578.7798492583822, 603.1260228477292, 626.6309268245277, 650.2965518824815, 673.1552824818087, 695.6347414447471, 718.0306453369288, 740.6224436218517, 762.9889621868344, 785.5282953391588, 808.4787349035721, 830.608563333699, 853.05406131896, 875.3555079568323, 897.4082325812467, 919.2076880782529, 940.8093798528514, 962.2052664269452, 983.4391944372967, 1004.2586182952907, 1024.99869949339, 1045.685290385315, 1065.9794079338299, 1086.6158302768933, 1106.59576916653]","[4.1704421, 4.1679611, 4.1662288, 4.1647325, 4.1633544, 4.1621728, 4.1609521, 4.1598892, 4.1589046000000005, 4.1579599, 4.1570148, 4.1562667, 4.1554399, 4.154573399999999, 4.153707, 4.1531162, 4.1522894, 4.1516991, 4.1508718, 4.150163200000001, 4.1495724, 4.148982, 4.1483517, 4.1477218, 4.147210100000001, 4.1466193, 4.1459498, 4.1454382, 4.1449261, 4.1442962, 4.1438627, 4.1432328, 4.142839, 4.142405999999999, 4.1418152, 4.1413822, 4.140831, 4.1403584, 4.1399646, 4.1395316, 4.1390195, 4.1385469, 4.1382322, 4.1377201, 4.1372871, 4.1369328, 4.1364994, 4.1363025, 4.1355543, 4.1353579, 4.1349244, 4.1345305, 4.1340976000000005, 4.133822, 4.1333494, 4.1331134, 4.1326408, 4.132483000000001, 4.1321683, 4.1316562, 4.1313019, 4.1309867, 4.1307111, 4.1303964, 4.1300812, 4.1296873, 4.1292934, 4.1291757, 4.1287422, 4.1285062, 4.1282306, 4.127758, 4.1276398, 4.1271672, 4.1268916, 4.126773399999999, 4.1264191, 4.1260648, 4.1258678, 4.1254349, 4.125277, 4.125041, 4.1247258, 4.1245289, 4.1242929, 4.1239386, 4.1236234, 4.1234264, 4.1230721, 4.1229539, 4.1227179, 4.1224813, 4.1220484, 4.1219301, 4.1216545, 4.1214972, 4.1211429, 4.120945900000001, 4.1207094, 4.1205125, 4.1203551, 4.120000800000001, 4.1198435, 4.1195283, 4.1194496, 4.119174, 4.1188588, 4.1186228, 4.1184258, 4.1182289, 4.118110700000001, 4.1179924, 4.1175203, 4.1174412, 4.1172051, 4.117086899999999, 4.1168113, 4.116693, 4.116457]",1680.032627953016
914,0.5,2,25,"[0.0, 6.771424744896507, 18.478217738863123, 35.81632337219381, 57.048549656085186, 78.46289598234176, 99.8562595821341, 121.67529446072137, 144.4341599101224, 167.72795115390375, 191.6362495407131, 215.31838464661809, 239.31597108684667, 262.4459250662554, 284.73971418699136, 307.19256125007934, 330.26017992584883, 355.01734624827833, 381.8488773419723, 410.4390380923715, 440.4381944687631, 470.4787904158203, 498.96857038428425, 526.2976170748603, 552.6303641408336, 577.9848904081083, 602.5887015919143, 626.7047884210225, 650.1118701853179, 673.0707228341143, 695.8126597060702, 718.412216869554, 741.0138345422895, 763.445408070441, 786.0692917053555, 808.7004375006826, 831.5682381867224, 853.9783865219948, 876.4362429000355, 898.5135960402413, 920.4882883737007, 942.2760781719517, 963.842277807883, 984.9591034652101, 1006.1464958582092, 1027.1015776977129, 1047.9126465589723, 1068.8358659499481, 1089.4065154642212, 1110.0216638195807]","[4.1704025, 4.1679611, 4.1662288, 4.1646538, 4.1633148, 4.161936799999999, 4.1608734, 4.1598496, 4.1589046000000005, 4.1578417000000005, 4.157093499999999, 4.1561089, 4.1553216, 4.1545339, 4.1537466, 4.1529589, 4.152329, 4.1514235, 4.1509113, 4.1502419, 4.1496119, 4.149021100000001, 4.1482339, 4.147643100000001, 4.1470919, 4.1466589, 4.1459894, 4.145359, 4.1447291, 4.1443748, 4.1439023, 4.1432724, 4.1427603, 4.1422877, 4.1418152, 4.1413822, 4.1407914, 4.1403189, 4.140043299999999, 4.1394134, 4.138940799999999, 4.1384683, 4.1382713, 4.1377988, 4.1372476, 4.1370115, 4.1364994, 4.1361451, 4.1356335, 4.1352396, 4.1350031000000005, 4.1345305, 4.1342158, 4.1337824, 4.133389, 4.1331921000000005, 4.1328378, 4.1323256, 4.1320896000000005, 4.1318135, 4.131380600000001, 4.1311049, 4.130829299999999, 4.130475, 4.1301994, 4.129766, 4.1294904, 4.1291361, 4.1288214, 4.1284275, 4.1282306, 4.1279941, 4.1273642, 4.1271672, 4.127049, 4.1266947, 4.1264586, 4.1262221, 4.1257105, 4.1256318, 4.1251984, 4.1251197, 4.1246471, 4.1245289, 4.1241355, 4.1239777, 4.1237416, 4.1234660000000005, 4.1231904, 4.122836100000001, 4.122757, 4.1224422, 4.1222849, 4.1219697, 4.1216545, 4.1214185, 4.1213398, 4.1210246, 4.1207886, 4.1205125, 4.1202369, 4.1201191, 4.1198039, 4.1196856, 4.1192923, 4.1191344, 4.1190166, 4.118740600000001, 4.1185832, 4.1183076000000005, 4.1180716, 4.1177564, 4.1176381, 4.1173625, 4.1174021, 4.1170478, 4.1167326, 4.1165752, 4.116378299999999]",1679.514499750976
915,0.5,2,25,"[0.0, 7.1733386907411045, 18.822455531872535, 36.335876240095246, 57.67176515307381, 79.00720669373763, 100.47756480658035, 122.18818365182796, 144.86446458446963, 168.10535671624373, 192.1023002745458, 216.04700527366393, 240.03651789584333, 263.0335792716696, 285.683848380865, 308.09878748706876, 331.2278798402717, 355.9521605895966, 382.8741228185785, 411.7683956418732, 441.6393242875487, 471.00142286669086, 499.4075759875958, 526.6669100292673, 553.1131298730214, 578.1674288982437, 602.8094214923442, 626.4972073493649, 650.0126784979471, 672.8527537118579, 695.5231330371018, 717.9628604204861, 740.5419306920004, 762.7887108393064, 785.3975041075302, 807.736440549832, 830.1782578597467, 852.4514010585178, 874.4171481339567, 896.4121267299541, 918.2844079976319, 939.7305061584577, 961.213281136638, 982.2434928136277, 1003.0626906041889, 1023.6638049047442, 1044.048558715377, 1064.7088838351142, 1085.1106562108964, 1103.1886060584181]","[4.1707177, 4.1683159, 4.166544, 4.1650081, 4.1636691, 4.1625276, 4.1613069, 4.1602831, 4.159338, 4.158432, 4.1574874, 4.156621, 4.1557941, 4.1549277, 4.15414, 4.1533527, 4.152722799999999, 4.1520138, 4.1513839, 4.1507931000000005, 4.1500058, 4.1493754, 4.1488638, 4.1483517, 4.147682700000001, 4.147131, 4.1463041, 4.1459107, 4.1453199, 4.145004699999999, 4.1444144, 4.1439419, 4.1433907, 4.142839, 4.142366399999999, 4.141973, 4.141618299999999, 4.1410279, 4.1405945, 4.1401615, 4.139610299999999, 4.1392951, 4.1387835, 4.1384292, 4.137917, 4.1375628, 4.1371689, 4.1368542, 4.136342, 4.1360664, 4.1355543, 4.135278700000001, 4.1349244, 4.1345701, 4.1341763, 4.1337824, 4.133467700000001, 4.1331525000000005, 4.132798200000001, 4.1324043, 4.13205, 4.1317744, 4.1314201, 4.1311836, 4.1307507, 4.1303964, 4.1301208, 4.1298451, 4.1295695, 4.1292148, 4.1288605, 4.1286244, 4.1283879, 4.1279941, 4.1277184, 4.1274824, 4.1269703, 4.1268129, 4.126616, 4.1262617, 4.1258678, 4.1257892, 4.1255136, 4.1251593, 4.1249623, 4.1247258, 4.1244502, 4.1242142, 4.123899, 4.1236234, 4.1233873, 4.1230326, 4.1230326, 4.1227179, 4.1224422, 4.122088, 4.1219301, 4.1217332, 4.1214185, 4.1213002, 4.120985, 4.120749, 4.1206307, 4.120316000000001, 4.1200795, 4.1199222, 4.1196465, 4.1195283, 4.1192527000000005, 4.1188984, 4.1187015, 4.1185441, 4.1183076000000005, 4.118110700000001, 4.1179924, 4.1176381, 4.117559399999999, 4.1172838, 4.1171656]",1681.182871372614
916,0.5,2,25,"[0.0, 6.77441895792613, 18.35973341921934, 35.71841008600835, 57.25709823796451, 78.62699273984036, 99.98112676344626, 121.75734229213718, 144.48700558604867, 168.06909760100768, 191.88137207030985, 216.07261377013975, 239.5838597701043, 262.89460247359483, 285.46926448009384, 308.0612066008644, 331.2157860481254, 356.4324313609965, 383.4259398072228, 412.7904487253456, 442.48602379109616, 471.9766320262439, 500.5489399885357, 528.010725269857, 554.075076687858, 579.5884479451507, 603.9354019522883, 627.5736234233993, 650.9098176177679, 673.5736442610184, 696.2316157962221, 718.6212578934377, 740.9931374352573, 763.4363091493409, 785.8652796953594, 808.14556785377, 830.4287965741971, 852.4407509431051, 874.3809740212116, 896.1411287201884, 917.9803761593504, 939.1967780218987, 960.4171691742664, 981.4052466488462, 1002.640585345532, 1023.0990753031025, 1043.5648565816773, 1063.8024829835458, 1084.153225634658, 1103.062081902601]","[4.1701269, 4.1676464, 4.1658349, 4.1642599, 4.162842299999999, 4.1617398, 4.1606374, 4.159574, 4.1585898, 4.1576447, 4.1568179, 4.1558332, 4.1548882, 4.1543369, 4.1534314, 4.1526833, 4.1518955, 4.1511869, 4.1504388, 4.1500058, 4.149179, 4.1487455, 4.1479583, 4.147407100000001, 4.146737600000001, 4.1461468, 4.1456742, 4.145162600000001, 4.1444931, 4.1440206, 4.1435084, 4.1429181, 4.1424847, 4.141973, 4.141460899999999, 4.1409492, 4.1404371, 4.1400042, 4.139492, 4.1390982, 4.138704799999999, 4.1381927, 4.1378779, 4.1374841, 4.1370506, 4.136539, 4.1361451, 4.1356726, 4.1353183, 4.1350031000000005, 4.1346488, 4.1341372000000005, 4.1337824, 4.133389, 4.1331134, 4.1327195, 4.132286100000001, 4.13205, 4.1316957, 4.1313019, 4.130908, 4.1305537, 4.1303172, 4.1299629, 4.1296086, 4.1292934, 4.1288214, 4.1285062, 4.1283879, 4.1278763, 4.1276793, 4.1273642, 4.1270885, 4.126773399999999, 4.1264977, 4.1263404, 4.1260252, 4.1255531, 4.1253166, 4.1250806, 4.1246867, 4.1244898, 4.1242142, 4.1240172, 4.123702, 4.1233478, 4.1229935, 4.1228752, 4.1225996, 4.1223636, 4.1220088, 4.121891000000001, 4.1216154000000005, 4.1213789, 4.1211033, 4.1207886, 4.1204734, 4.1203947, 4.120040400000001, 4.1199222, 4.1198039, 4.1193709, 4.119095300000001, 4.1189375, 4.1185832, 4.1183863, 4.1182685, 4.1179924, 4.117835, 4.1176381, 4.1174021, 4.1172442, 4.11689, 4.116693, 4.1165752, 4.116378299999999, 4.1160631, 4.1158662, 4.1157875]",1677.2911334402131
917,0.5,2,25,"[0.0, 6.743227732137058, 18.376000930104595, 35.4989572012321, 57.03536294501451, 78.52492194018363, 100.02885371464579, 121.67971722040484, 144.20415601084227, 167.45781655062598, 191.36560485517577, 215.542217050057, 239.10907170438048, 262.381511110032, 284.95582490707204, 307.2735800614884, 330.16607608540664, 354.7683819903408, 381.58650289143617, 410.18605171909593, 439.6051641253592, 469.28864909624434, 497.37070159351396, 524.3663151921157, 550.8016853452484, 575.7079336358596, 600.3258496509526, 624.130415804726, 647.4977629271563, 670.3580524504378, 693.1635561302796, 715.3000235454646, 737.9934850561967, 760.4721189619355, 782.8062783055929, 805.2419710983476, 827.9342781838782, 850.3669289791997, 872.3176567594572, 894.490839016965, 916.0321841065564, 937.4463172828175, 958.9084887536703, 979.8422019482425, 1000.6581225254376, 1021.3828212943397, 1041.9440253660637, 1062.1190828013655, 1082.7930170689326, 1103.0854177711321]","[4.170363399999999, 4.1678824, 4.1660714, 4.1646142, 4.163236100000001, 4.1620550000000005, 4.1608734, 4.159810500000001, 4.1588655, 4.1580386, 4.1568966, 4.1561089, 4.155242899999999, 4.1544156, 4.1537857, 4.1529984, 4.1522894, 4.1515808, 4.1509113, 4.1502814, 4.1495724, 4.1488638, 4.148391200000001, 4.1477218, 4.147131, 4.1463828000000005, 4.146028500000001, 4.1455169000000005, 4.144847400000001, 4.1442962, 4.1437054, 4.1433907, 4.1429181, 4.142445599999999, 4.1418943, 4.1414218, 4.1408706, 4.140398, 4.1399646, 4.1394529, 4.1390591, 4.138704799999999, 4.1381536, 4.1377597, 4.1372871, 4.136972, 4.1366177, 4.1361847, 4.1357121, 4.1352, 4.1350031000000005, 4.1346097, 4.134333600000001, 4.1339793, 4.133428100000001, 4.1330738, 4.1326408, 4.132483000000001, 4.1319714, 4.131617100000001, 4.1313415, 4.1311049, 4.1307111, 4.1304355, 4.1300812, 4.1297269, 4.1294904, 4.1290178, 4.1287818, 4.1283879, 4.1280732, 4.1278763, 4.1274824, 4.1273251, 4.1269312000000005, 4.1265769, 4.1262617, 4.1260648, 4.1258287000000005, 4.1255136, 4.125356200000001, 4.1250806, 4.1246471, 4.1245289, 4.1240959, 4.1239777, 4.1235843, 4.1233873, 4.1230721, 4.1227965, 4.1226392, 4.122324, 4.1221271, 4.1219697, 4.1215758000000005, 4.1214185, 4.1210642, 4.120945900000001, 4.1207094, 4.1203947, 4.120316000000001, 4.120040400000001, 4.1198435, 4.119488700000001, 4.1193709, 4.1190557, 4.1188588, 4.1186619, 4.1184258, 4.1181893, 4.1179533, 4.1177168, 4.1176777, 4.1174412, 4.1171265, 4.1169295, 4.1168509, 4.1164961, 4.1162996]",1677.474055019802
918,0.5,2,25,"[0.0, 7.193727093486459, 18.841412994599466, 36.64056685513859, 58.20687441244323, 79.57807921485309, 101.02742288343026, 122.7567407010875, 145.36048057156773, 168.79062323681362, 192.62230749677806, 216.5529894134173, 240.22978517678305, 263.4556707258704, 285.7893805830439, 307.8697586734929, 331.2897079349008, 356.0115381638574, 382.7949575214135, 411.5487543666246, 441.3011251853558, 470.65876574713036, 499.2653087497803, 526.2564938427504, 552.3910579703957, 577.6828116930337, 602.1308339237362, 626.1206402034818, 649.4384059466233, 672.5817776191351, 695.3635630847332, 717.8005462387644, 740.5524200614648, 763.0199285374287, 785.7777789305295, 808.2109489600061, 830.4484184097317, 852.7010809437785, 874.6167682172099, 896.3301359631552, 918.06184922462, 939.2657943665527, 960.4237387793778, 981.1999401498808, 1001.9947099467765, 1022.4278314215937, 1042.7114562897732, 1063.2630911778215, 1083.4166596709538, 1103.1368408914511]","[4.1701269, 4.1676855, 4.1659136, 4.164417299999999, 4.1631966, 4.161936799999999, 4.1606374, 4.159771, 4.1586685, 4.1577234, 4.1568179, 4.1559515, 4.1550851, 4.154297799999999, 4.1535101, 4.1529193, 4.1520534, 4.1513839, 4.150557, 4.1500058, 4.1493363, 4.1486669, 4.148155200000001, 4.1474462, 4.1468554, 4.1463828000000005, 4.145752900000001, 4.145123, 4.1446505, 4.1439419, 4.143548, 4.1429968, 4.142405999999999, 4.1420517, 4.141618299999999, 4.141067, 4.1406736, 4.1400828, 4.139689, 4.1391773, 4.1387439, 4.1385078, 4.1379957, 4.1376019, 4.137129799999999, 4.136775, 4.1363816, 4.1359482000000005, 4.1354365, 4.1350031000000005, 4.1348457000000005, 4.1344519, 4.1339006000000005, 4.133625, 4.1333098, 4.132798200000001, 4.132483000000001, 4.1321287, 4.1319318, 4.1314988, 4.1311836, 4.130829299999999, 4.130475, 4.1301599, 4.1298842, 4.1294117, 4.1291361, 4.1288214, 4.1286244, 4.1282697, 4.1278763, 4.1276793, 4.1272459, 4.1271281, 4.1268525, 4.1264586, 4.1260648, 4.1259861, 4.1256318, 4.1253953, 4.1250014, 4.124805, 4.124608, 4.1242533, 4.1239777, 4.123702, 4.1235051, 4.1231904, 4.1228752, 4.1225605000000005, 4.1224027, 4.1220088, 4.1219301, 4.1216941, 4.1214576, 4.1212215, 4.1208673, 4.1207886, 4.1204734, 4.1202765, 4.1200795, 4.1198435, 4.1195679, 4.11941, 4.1191344, 4.1188984, 4.1187015, 4.118464899999999, 4.1182289, 4.118032, 4.1177564, 4.1176381, 4.1174021, 4.117086899999999, 4.117086899999999, 4.1168509, 4.116653899999999, 4.116378299999999, 4.1161027]",1676.357035947266
919,0.5,2,25,"[0.0, 6.173541255989974, 17.453927061614763, 34.49126763925251, 55.89239728978494, 76.9601791750322, 98.37618024637574, 120.14771440720669, 142.60300606253082, 165.8112631958358, 189.3485372263155, 213.50674060105678, 237.15225843980767, 260.25771297308665, 282.69244305776004, 305.12894360920353, 327.7188290247867, 352.3961384677702, 378.98280743341735, 407.2703212353685, 436.8278718464606, 466.23831878247944, 494.5858325026308, 521.7413090757905, 547.9134285380111, 573.198094524382, 597.4979244662117, 621.6654576555455, 644.8082573458339, 667.9420755207335, 690.7247692677499, 713.202867791921, 735.7935172431493, 758.1346187203659, 780.7945048659753, 803.5368977115071, 826.1842071501779, 848.5003647954998, 870.7626472962505, 892.8313552453795, 914.5526413709518, 936.3926737621705, 957.6986756344768, 978.7728246961501, 999.7603458502483, 1020.5899605655941, 1041.1997796146788, 1061.860873976668, 1082.5324015719482, 1099.6730288261572]","[4.1702452, 4.1676855, 4.1660318, 4.164417299999999, 4.1631575, 4.1618185, 4.160755600000001, 4.159771, 4.1587472000000005, 4.1577234, 4.156778299999999, 4.155872799999999, 4.1551247, 4.1543765, 4.1535101, 4.1528406, 4.1520534, 4.1513443, 4.1507144, 4.1500058, 4.149415, 4.1488242, 4.148155200000001, 4.147603500000001, 4.1468949, 4.1465011, 4.1456742, 4.1452413, 4.144847400000001, 4.1442175, 4.1437054, 4.1430755, 4.1426425, 4.1422091, 4.1415792, 4.141185299999999, 4.1407523, 4.1402402, 4.1398859, 4.1394529, 4.1389804, 4.1384683, 4.138114, 4.1377201, 4.1372871, 4.1366963, 4.136342, 4.1361847, 4.1355939, 4.1353579, 4.134806200000001, 4.134333600000001, 4.1340976000000005, 4.133703700000001, 4.133467700000001, 4.1329951000000005, 4.1326013, 4.132247, 4.131892700000001, 4.1316562, 4.1313415, 4.1308689, 4.1305933, 4.1303172, 4.129923799999999, 4.1296482, 4.1293726, 4.1289787, 4.1287422, 4.128466599999999, 4.1281519, 4.127758, 4.1274824, 4.1271281, 4.1268129, 4.1266947, 4.12638, 4.1259861, 4.1257105, 4.125474, 4.1251197, 4.125041, 4.1246867, 4.1243715, 4.1241746, 4.123899, 4.1235051, 4.1233087, 4.1231117, 4.122836100000001, 4.1226783, 4.1222849, 4.1222057, 4.1218514, 4.1216154000000005, 4.1214185, 4.1211429, 4.120945900000001, 4.1205916, 4.1203947, 4.1201978, 4.120000800000001, 4.1197643, 4.1194496, 4.1192923, 4.1190557, 4.118740600000001, 4.1185832, 4.1184258, 4.1182289, 4.1179924, 4.1177564, 4.1177168, 4.1173234, 4.1171656, 4.1169686, 4.1168113, 4.1165752, 4.1162996]",1675.6689883075628
920,0.5,2,25,"[0.0, 5.787731901273332, 17.122821621793477, 33.977973700637506, 55.164837249689924, 76.77796122725752, 97.87009789041196, 119.8344119932612, 142.29079213251813, 165.69126217171865, 189.51746988619018, 213.59085851830676, 237.33672211174346, 260.36161189019526, 283.1386105106228, 305.4580877699228, 328.5748897771882, 353.03741016175877, 379.60141060263265, 408.11362934139686, 437.6733925742369, 466.9404041713044, 495.3060896940199, 522.7220817008437, 549.0879591958286, 574.2681821574328, 598.5544064431235, 622.4576086692402, 645.7599303843505, 668.6346473729258, 691.1311251186651, 713.4456154961694, 735.6816710395972, 758.3258807655594, 780.9504164159465, 803.1673330667027, 825.4145970551436, 847.546320876191, 869.7496010399404, 891.6572988772064, 913.5324943048521, 935.1417843137916, 956.3810252420745, 977.2942737892298, 998.1931473651233, 1018.7951735723917, 1039.5194576334645, 1059.9143660521531, 1080.3372058341715, 1099.7941461733676]","[4.1700091, 4.1674886, 4.1657958, 4.1643386, 4.1628819, 4.1618185, 4.1605587, 4.159534900000001, 4.1584716, 4.1574478, 4.1564636, 4.1557546, 4.1549277, 4.1541009, 4.1533132, 4.1525259, 4.1518168, 4.1511474, 4.150557, 4.1497693, 4.1491394, 4.148391200000001, 4.147918700000001, 4.1473675000000005, 4.1466589, 4.1461072, 4.1455956, 4.1449656, 4.1444535, 4.1438236, 4.143311499999999, 4.142839, 4.1423273, 4.1417761, 4.1413035, 4.1408706, 4.1403584, 4.1399255, 4.1394529, 4.1390195, 4.1384683, 4.1379957, 4.1376414, 4.1372871, 4.1368146, 4.1363816, 4.1359878, 4.1355543, 4.135278700000001, 4.1348457000000005, 4.1344128, 4.1339402000000005, 4.133625, 4.1333098, 4.132955600000001, 4.1326408, 4.132247, 4.1316562, 4.1315379, 4.1311836, 4.130672, 4.1303964, 4.1300812, 4.129766, 4.1294513, 4.1291757, 4.1287818, 4.1283879, 4.1281123, 4.127758, 4.1275611, 4.1272068, 4.1268916, 4.126616, 4.1263404, 4.1259861, 4.1257496, 4.1254349, 4.1252379, 4.124805, 4.1245685, 4.1243324, 4.1240959, 4.123702, 4.1236234, 4.1233087, 4.1230326, 4.1227179, 4.1224813, 4.1221666, 4.1219301, 4.1216941, 4.1214576, 4.121182, 4.1209064, 4.1207094, 4.1205125, 4.1202765, 4.120040400000001, 4.1196856, 4.1193709, 4.1193709, 4.1190166, 4.1188588, 4.1185832, 4.118464899999999, 4.118110700000001, 4.1177564, 4.1177959, 4.1174808, 4.1171656, 4.1169295, 4.11689, 4.116614299999999, 4.1162996, 4.1162996, 4.1160631, 4.1158271, 4.1155906]",1674.2215230921772
921,0.5,2,25,"[0.0, 8.863170230278442, 20.042636179924642, 36.62054161920298, 58.00933799576299, 79.32357637447984, 100.77510111690358, 122.26399434191964, 145.22775397320592, 168.41107654212408, 192.36866023887825, 216.53055469321606, 240.55569625507252, 263.39111679015025, 286.18641424588907, 308.5031962415067, 331.7147572734014, 356.5804142416443, 382.90371070846186, 411.7088237775494, 441.4308713939543, 470.9760254220641, 499.5739888944409, 526.9628524249529, 552.9697660918532, 578.2472673639734, 602.7098119325688, 626.0126310764156, 649.37944909156, 672.3668665793596, 694.6400379153215, 717.1033645738212, 739.3868297584245, 761.8035223695865, 784.0105490869362, 806.4489165083942, 828.8767288356362, 850.8956974802829, 872.6061714902391, 894.5460218271935, 916.2942343061134, 937.3750350605064, 958.7113724843443, 979.7500042968302, 1000.5598160274801, 1021.1081168882431, 1041.4214196901646, 1062.042978684547, 1082.681626669675, 1099.6937465299475]","[4.1700878, 4.1676464, 4.1658745, 4.1642599, 4.1630392, 4.1617794, 4.1607161, 4.159534900000001, 4.1585898, 4.1576052, 4.1567392, 4.155872799999999, 4.155046, 4.1541796, 4.1535101, 4.152722799999999, 4.1519351, 4.1511869, 4.1506753, 4.1497693, 4.1493363, 4.1487455, 4.1479583, 4.147485700000001, 4.1468163, 4.1462255, 4.1455956, 4.145123, 4.1445718000000005, 4.144059700000001, 4.1435084, 4.1430755, 4.142445599999999, 4.1422091, 4.141500499999999, 4.1410279, 4.140555399999999, 4.1401224, 4.1397285, 4.1392164, 4.1386652, 4.13835, 4.1378384, 4.1374841, 4.136972, 4.1366963, 4.1362634, 4.1358299, 4.1354365, 4.1350818, 4.1347671, 4.1342549, 4.1339402000000005, 4.133467700000001, 4.1330738, 4.1327195, 4.1324439, 4.1321287, 4.1317744, 4.1313019, 4.1311445, 4.1307507, 4.1303964, 4.1299629, 4.1298451, 4.129333, 4.1290178, 4.1287422, 4.1284275, 4.1280732, 4.1279154, 4.1274824, 4.1272068, 4.1268525, 4.1266947, 4.1263404, 4.1261044, 4.1257496, 4.125474, 4.1251197, 4.124922799999999, 4.1244898, 4.1244111000000006, 4.1240568, 4.1238599, 4.1234660000000005, 4.1233478, 4.1231508, 4.122757, 4.1225996, 4.1222453, 4.1219301, 4.1217332, 4.1214185, 4.121182, 4.1211033, 4.1207886, 4.1205125, 4.1202765, 4.120040400000001, 4.1198039, 4.1196465, 4.1193314, 4.1192131000000005, 4.1189375, 4.1188197, 4.1185045, 4.1183076000000005, 4.1179924, 4.117835, 4.1176381, 4.1174412, 4.1171656, 4.1170082, 4.11689, 4.116693, 4.1162996, 4.116141799999999, 4.115984399999999]",1674.0447528276911
