Repository: jackybrons/drc-imoe

# Datasets

This project contains standardized multi-condition, multi-chemistry datasets for degradation forecasting of retired lithium-ion batteries in second-life applications. All official preprocessed data is stored under `datasets/processed/`.

---

## 1. Directory Structure

```text
datasets/
├── processed/              # Official preprocessed-data root used by training and evaluation
│   ├── UL-NCA/             # UL laboratory NCA cell data (66 cells)
│   ├── UL-NCM/             # UL laboratory NCM cell data (55 cells)
│   ├── UL-NCMNCA/          # UL laboratory mixed-chemistry cell data (9 cells)

File: datasets/processed/UL-NCMNCA/CY25-05_2-#2.csv (part 58 of 60)
Cycle,Charge_Current,Discharge_Current,Temperature,Capacity_Increment,Relaxation_Voltage,Discharge_Capacity
922,0.5,2,25,"[0.0, 6.580703372177695, 18.16254643529257, 35.6844710596402, 56.893438605217284, 78.2836727626075, 99.61154780964958, 121.69244744064832, 144.3877758238995, 167.83091389435376, 191.7651690520248, 215.90510708547342, 239.6115374980936, 262.65765670304586, 285.50490610005454, 307.99597371236564, 331.1853799162611, 355.60538829396614, 382.1228467536596, 410.3858499698707, 439.55821033085874, 468.5552448040404, 496.415421485196, 523.4860142256321, 549.2170715644165, 574.1281656826908, 598.3271609304143, 621.9107104156374, 645.0237576861855, 667.6390606490913, 690.217501341064, 712.4088247824475, 734.5346764078644, 756.942115521549, 779.3169033082024, 801.3931626060111, 823.486235724805, 845.8486289445417, 867.7552002963291, 889.5505093216486, 911.3377615463307, 932.4666558748302, 953.9621172710429, 974.9796027369971, 995.3312045868493, 1016.2775133523869, 1036.7798372715622, 1057.0837741424673, 1077.8013078254767, 1096.1642693783908]","[4.170323799999999, 4.1678433, 4.1660714, 4.1644964, 4.163236100000001, 4.1620154000000005, 4.1608734, 4.1598892, 4.1589046000000005, 4.157999, 4.1570148, 4.1561089, 4.1553216, 4.154494799999999, 4.1537466, 4.1529193, 4.1522107, 4.1516199, 4.1510296, 4.1502419, 4.1496906000000005, 4.1489425, 4.1481943, 4.1477613, 4.146973600000001, 4.1466589, 4.146068100000001, 4.1453986, 4.1449261, 4.1443748, 4.143783999999999, 4.1433511, 4.1427212, 4.1422877, 4.1418548, 4.141264, 4.1408706, 4.1406341, 4.1399646, 4.1394134, 4.1391773, 4.1386261, 4.1380744, 4.1377201, 4.1374054, 4.136972, 4.1366177, 4.1363025, 4.1357512000000005, 4.135397, 4.1350031000000005, 4.1347671, 4.1342549, 4.133822, 4.1335464, 4.1330738, 4.1327195, 4.1324439, 4.1322074, 4.1316562, 4.1313415, 4.131065400000001, 4.1307898000000005, 4.1304355, 4.1300025, 4.1298056, 4.1293726, 4.129097, 4.1288214, 4.1285062, 4.1281519, 4.1279154, 4.1275611, 4.1274428, 4.1270885, 4.1266947, 4.1264191, 4.1262221, 4.1259861, 4.1256318, 4.125277, 4.125041, 4.124608, 4.1246471, 4.1242929, 4.1240172, 4.1236629, 4.1234660000000005, 4.1231904, 4.1229935, 4.1226392, 4.1225209000000005, 4.1221271, 4.1220088, 4.1217728, 4.1214576, 4.1212215, 4.120945900000001, 4.1208277, 4.1205125, 4.1203947, 4.1201191, 4.1198039, 4.1196465, 4.1193314, 4.119174, 4.1188984, 4.1186619, 4.118464899999999, 4.1182685, 4.1181502, 4.1179137, 4.117835, 4.1174808, 4.1173234, 4.1169686, 4.1167722, 4.116653899999999, 4.1164174]",1674.5098292751738
923,0.5,2,25,"[0.0, 6.04238260578974, 17.26519523284955, 34.07501030931678, 55.38527703888161, 76.21187920154333, 97.54941299260054, 119.02429287452537, 141.50583362776058, 164.59923738296447, 188.01668447818156, 211.7643252434192, 235.33850712971895, 258.3894732983003, 281.0567461169127, 303.0327466307657, 326.07839349192415, 350.19749990354853, 376.55493948243867, 405.0644080868745, 434.23810164180503, 463.49827448753575, 491.62983627528246, 519.1683674030398, 545.3380301600637, 570.478843581282, 595.4361029090719, 619.1496054439813, 642.5242132433452, 665.4206908865183, 688.1432369879458, 710.4252786615571, 733.1129169432186, 755.2878009855731, 777.9348998910514, 800.1928541673731, 822.5197190411791, 844.9182933478819, 867.3000232431634, 889.2748141596956, 910.8517039339956, 932.619720013392, 954.0369517415234, 975.278975174054, 996.1814506449, 1016.9394063143973, 1037.5946671948, 1058.2106563666812, 1078.953997370683, 1096.171206016846]","[4.1702847, 4.1678433, 4.1660318, 4.1644964, 4.1631575, 4.161936799999999, 4.160755600000001, 4.1596923, 4.1586289, 4.1578021000000005, 4.1568179, 4.1559515, 4.155242899999999, 4.1544552, 4.1535497, 4.1528015, 4.152132, 4.1514626, 4.1507931000000005, 4.1500845, 4.149415, 4.1488638, 4.148037, 4.147682700000001, 4.1468554, 4.1464224000000005, 4.1458316, 4.145162600000001, 4.1446109, 4.1441388, 4.1436663000000005, 4.1431146, 4.1427212, 4.142130399999999, 4.1417761, 4.141067, 4.1407127, 4.1402402, 4.1397285, 4.139256, 4.1388621, 4.1384683, 4.138035299999999, 4.1376414, 4.1372871, 4.136775, 4.1364994, 4.1359878, 4.1355152, 4.1352396, 4.134806200000001, 4.1344914, 4.1340976000000005, 4.1337824, 4.1333494, 4.132955600000001, 4.1326799, 4.132286100000001, 4.1319714, 4.1317744, 4.1311445, 4.1308689, 4.1305537, 4.1302385, 4.129923799999999, 4.1296482, 4.1292543, 4.129097, 4.1288605, 4.1283092, 4.1281519, 4.127758, 4.127521499999999, 4.1272068, 4.1269312000000005, 4.1266556, 4.1264191, 4.1259861, 4.1257892, 4.1255531, 4.125277, 4.1250014, 4.1247258, 4.1244898, 4.1241746, 4.1238599, 4.1236234, 4.1233478, 4.1231508, 4.1227965, 4.1226783, 4.1223636, 4.122088, 4.1219301, 4.1215367, 4.1213398, 4.1211429, 4.1207886, 4.1205916, 4.1203947, 4.1202369, 4.1199613, 4.1196856, 4.1193314, 4.1191344, 4.119095300000001, 4.1188197, 4.1187015, 4.1183472000000005, 4.118110700000001, 4.1179533, 4.1177168, 4.1174808, 4.1172051, 4.1169295, 4.1169686, 4.116693, 4.1165752, 4.1163387]",1673.578284339464
924,0.5,2,25,"[0.0, 8.610904698182168, 19.66899362425319, 35.97891686145377, 57.05797327084011, 78.16342257416352, 99.34010000688289, 121.2226199057387, 143.63978483415173, 166.72239363277617, 190.23254875585792, 213.9953492504482, 237.67117077121173, 260.8287563231145, 283.2670599457444, 305.7459204539284, 328.5343195704041, 352.80581216707765, 379.1020636411772, 407.33083217281984, 437.1555655421008, 466.36028260805756, 494.99068930806277, 522.3392182558734, 548.2713438502846, 573.7273554096361, 598.2922179683756, 622.1596480444535, 645.5192025476765, 668.7285539859807, 691.3684489632753, 714.0598118936383, 736.5456796492891, 759.0706617812273, 781.4891360008817, 804.2612373112688, 826.638644059444, 849.0960374456672, 871.1184540896915, 893.085679062301, 914.8272108695726, 936.6804351766613, 957.8082183170167, 978.9139733575183, 999.8237352627453, 1020.6313865788508, 1041.1369955797768, 1061.6805519688974, 1082.1987410884476, 1099.7933299020046]","[4.1704025, 4.1680794, 4.1660714, 4.1646142, 4.1633544, 4.1620550000000005, 4.160913, 4.1599679, 4.1589441, 4.1578417000000005, 4.1570148, 4.1561875, 4.155282, 4.154494799999999, 4.1537857, 4.1529984, 4.1522894, 4.1516199, 4.1509113, 4.1502814, 4.1497302000000005, 4.149021100000001, 4.148312600000001, 4.1477613, 4.1470523, 4.146540600000001, 4.1459107, 4.1455169000000005, 4.1449261, 4.1444144, 4.1439023, 4.1432328, 4.1428785, 4.1422486, 4.1418548, 4.1413822, 4.1409097, 4.1403584, 4.1400042, 4.1394134, 4.1388621, 4.1385865, 4.1381536, 4.1377201, 4.1372871, 4.1368933, 4.1364994, 4.136106, 4.1358695, 4.1352, 4.1348853, 4.1344914, 4.1342158, 4.1337824, 4.133467700000001, 4.132955600000001, 4.1326408, 4.1324043, 4.13205, 4.131617100000001, 4.1312232, 4.1309867, 4.130829299999999, 4.1303172, 4.1300025, 4.1297269, 4.1293726, 4.1290178, 4.1289001, 4.128466599999999, 4.1281519, 4.127955, 4.1274037, 4.1271672, 4.1268916, 4.126616, 4.1264977, 4.1261044, 4.1258678, 4.1255922, 4.1253953, 4.124922799999999, 4.1247258, 4.1243715, 4.1242142, 4.1240172, 4.1236234, 4.1233478, 4.1231117, 4.1229148, 4.1225996, 4.1224422, 4.1221271, 4.121891000000001, 4.1216545, 4.1215367, 4.1210642, 4.1210246, 4.1207886, 4.1205125, 4.1203551, 4.1201191, 4.1198826, 4.1195283, 4.11941, 4.1190557, 4.1189375, 4.1187015, 4.1185832, 4.1183472000000005, 4.1181502, 4.118032, 4.117599, 4.1174412, 4.1172051, 4.117086899999999, 4.11689, 4.116653899999999, 4.1164174]",1673.6470521894
925,0.5,2,25,"[0.0, 8.258108745222572, 19.137710940031496, 35.65414035660913, 56.908354461122826, 78.13100880623989, 99.38700312907937, 121.08250292607289, 143.64504688325167, 166.9364069169263, 190.6186929971602, 214.47082847003023, 238.136605594575, 261.722976414351, 283.95253098189096, 306.30262080481066, 329.10644291758547, 353.5334703973148, 379.96035461908764, 407.66878977590466, 437.260559179236, 466.6148962225842, 495.17078462865686, 522.7982249351627, 548.6597480836639, 573.7948678639682, 598.329811258441, 622.1340403027164, 645.2255380316064, 668.2048579858435, 690.7552520655654, 713.2579556588228, 735.6878532409221, 757.8329691245116, 780.4912289087865, 802.5512460672455, 824.9390602327395, 847.2188037146256, 869.108366408132, 891.1511123020371, 912.9791626295033, 933.9946234486428, 955.4238398637084, 976.4670645747345, 997.18586018302, 1018.0207816425374, 1038.565239728111, 1058.856734489402, 1079.404593633963, 1096.3904830761048]","[4.1698909, 4.1675282, 4.1657166, 4.1643386, 4.1630001000000005, 4.1617398, 4.1605978, 4.159534900000001, 4.1584716, 4.1576447, 4.1566601, 4.1557941, 4.1548882, 4.1542192, 4.1534314, 4.1526437000000005, 4.1518955, 4.1513052, 4.1504784, 4.1497693, 4.149179, 4.148548600000001, 4.1479583, 4.1473675000000005, 4.146698000000001, 4.146068100000001, 4.145556, 4.1450443, 4.1444535, 4.1439419, 4.1434693, 4.1429181, 4.1424847, 4.1418943, 4.1413426, 4.1407914, 4.140515799999999, 4.140043299999999, 4.139610299999999, 4.1391773, 4.1386652, 4.1382322, 4.1378384, 4.1373658, 4.136972, 4.1364603, 4.1360664, 4.1357512000000005, 4.1353183, 4.1348853, 4.1346488, 4.1340976000000005, 4.1337433, 4.133467700000001, 4.1329951000000005, 4.132798200000001, 4.132365200000001, 4.1319714, 4.1315379, 4.1313019, 4.1309867, 4.1305933, 4.1303964, 4.130041599999999, 4.1296482, 4.1292148, 4.1289787, 4.1285849, 4.1283092, 4.1280336, 4.1277184, 4.1274037, 4.127049, 4.1268129, 4.1264977, 4.1262617, 4.1259465, 4.1257105, 4.125356200000001, 4.1250806, 4.1247654, 4.1246471, 4.1243324, 4.1239777, 4.1237416, 4.1234264, 4.1232295, 4.1229148, 4.1227965, 4.1224813, 4.1222849, 4.1220088, 4.1216941, 4.1215367, 4.1211429, 4.120945900000001, 4.1205916, 4.1203947, 4.1201978, 4.1200795, 4.1196856, 4.1194496, 4.1192923, 4.119095300000001, 4.1188984, 4.1186619, 4.1183472000000005, 4.1181893, 4.1180716, 4.1177959, 4.117559399999999, 4.1172442, 4.1170082, 4.1169295, 4.1167326, 4.1164174, 4.1162601, 4.116141799999999, 4.1158271]",1671.7277716075312
926,0.5,2,25,"[0.0, 5.956697139579262, 17.00632926148306, 33.66573204537215, 54.74459310717208, 76.05131755763185, 97.23850852373778, 119.0306932835912, 141.50438854146998, 164.66102479994046, 188.33411322916018, 212.28108507657217, 236.02541217582618, 259.3610876385875, 281.84676003152265, 304.14128137606906, 327.10354705117265, 351.47889429880433, 377.9135028077708, 405.8675070704228, 435.4734230034767, 464.3626458520064, 492.7983435745024, 519.9306556047006, 545.9824979605216, 570.8661434934896, 595.3310214266633, 619.070252924945, 642.4282703881511, 664.8060042692937, 687.6324447919003, 709.712800449656, 732.0544742152946, 754.1364079377906, 776.3935211645191, 798.7569498642744, 821.0176464867416, 842.9465346442353, 865.0968739807188, 886.8963384903253, 908.7238079007607, 929.9908590161684, 950.9834673305605, 972.2111539540518, 992.8164504664386, 1013.4945132176559, 1033.8872667473709, 1054.558788607012, 1074.8775487607754, 1092.8187074500192]","[4.16993, 4.1675282, 4.1658349, 4.1642995, 4.1629605000000005, 4.1617398, 4.1605978, 4.1594167, 4.1585503, 4.1575661, 4.1567392, 4.1557941, 4.1551247, 4.1542583, 4.1533527, 4.1526437000000005, 4.1518955, 4.1512265, 4.1503601, 4.1497693, 4.149179, 4.1486273, 4.147918700000001, 4.1473675000000005, 4.1468163, 4.1462255, 4.1455956, 4.1450443, 4.1444931, 4.1439023, 4.1435871, 4.1429968, 4.1425242, 4.1418943, 4.1414218, 4.1409492, 4.140515799999999, 4.1400828, 4.139610299999999, 4.1391377, 4.138704799999999, 4.1382322, 4.1377988, 4.1374054, 4.136972, 4.1365781, 4.136106, 4.1357512000000005, 4.135397, 4.134964, 4.1344914, 4.1341763, 4.133703700000001, 4.133428100000001, 4.1330342, 4.1326013, 4.132365200000001, 4.1318531, 4.1316562, 4.1312232, 4.1308689, 4.1305141, 4.1301994, 4.129923799999999, 4.1295695, 4.1292934, 4.1290178, 4.1285849, 4.1283488, 4.1279941, 4.1277184, 4.1273642, 4.1270099, 4.1266947, 4.1264586, 4.126183, 4.1258678, 4.1256709, 4.1253166, 4.1250014, 4.1247258, 4.1244502, 4.1242929, 4.1239777, 4.123702, 4.1234264, 4.1231904, 4.1229148, 4.1225996, 4.1222849, 4.122088, 4.1218123, 4.1216545, 4.1213789, 4.1211429, 4.1208673, 4.120749, 4.1204338, 4.1201978, 4.1198826, 4.1197643, 4.1193314, 4.1193709, 4.119095300000001, 4.1188197, 4.1185832, 4.1184258, 4.118110700000001, 4.1179137, 4.1177168, 4.1175203, 4.1173234, 4.1170082, 4.1169686, 4.116614299999999, 4.116378299999999, 4.1163387, 4.1160631, 4.1158271]",1670.864079778104
927,0.5,2,25,"[0.0, 7.899031360556222, 18.846452193946647, 34.9905950577846, 56.161638953335384, 77.2818238760188, 98.10858403263468, 119.81693478028537, 142.40783322934112, 165.287601745303, 189.02525942989945, 212.96402274578725, 236.66354601029718, 259.9858924962105, 282.37444563851716, 304.72049605490815, 327.4385089567523, 351.8725256950939, 377.877642585485, 406.2006555008024, 435.8630301167993, 465.8011736169771, 494.1898943839673, 521.3095247189924, 547.7813827051999, 573.0267060796899, 597.5575511764255, 621.6307961149947, 645.1504270018978, 668.1317832090859, 690.9432326256468, 713.2572938981615, 735.8191707562397, 758.1817256453189, 780.5590422382567, 802.8874803466971, 825.5043934439618, 847.6998391322524, 869.796898037348, 891.6769722590225, 913.4729353081326, 935.0941602088177, 956.2733135325833, 977.2530615415559, 998.0512367229957, 1019.0241848651766, 1039.5719196763614, 1060.1761983172273, 1080.736884629818, 1099.7295670654962]","[4.1699696, 4.1674099, 4.165756200000001, 4.1641417, 4.1628819, 4.161661100000001, 4.1605978, 4.1594954, 4.1584716, 4.1575265, 4.156621, 4.1557155, 4.1548882, 4.1539826, 4.1532741, 4.1524863, 4.1519351, 4.151068700000001, 4.150557, 4.1497693, 4.1490998, 4.148588200000001, 4.147918700000001, 4.1472888, 4.1466589, 4.1461072, 4.1454773000000005, 4.145004699999999, 4.1444535, 4.144059700000001, 4.143311499999999, 4.142839, 4.1423273, 4.1418152, 4.141500499999999, 4.1409097, 4.140555399999999, 4.1399255, 4.139689, 4.1390982, 4.1388621, 4.138114, 4.1378384, 4.1373658, 4.1370115, 4.1366572, 4.1363025, 4.1358695, 4.1354365, 4.1348853, 4.1346097, 4.1340976000000005, 4.1340189, 4.1335068, 4.1331134, 4.132798200000001, 4.1324043, 4.1320896000000005, 4.1315379, 4.1313019, 4.1310263, 4.1305933, 4.1303172, 4.1301994, 4.1297269, 4.1292934, 4.1290178, 4.1288214, 4.1284275, 4.1281519, 4.127758, 4.1274824, 4.1271672, 4.1268129, 4.1265373, 4.1262221, 4.1260648, 4.1257496, 4.1256318, 4.1251593, 4.1248441, 4.1245685, 4.1243715, 4.1240568, 4.123702, 4.1234264, 4.1232295, 4.1229539, 4.122836100000001, 4.1225209000000005, 4.1222849, 4.1219697, 4.1216941, 4.1215367, 4.1213398, 4.1210642, 4.1207886, 4.1205916, 4.120316000000001, 4.1201191, 4.1198435, 4.1197252, 4.1193709, 4.1192131000000005, 4.1188588, 4.1186619, 4.1185441, 4.1182685, 4.118032, 4.117835, 4.117599, 4.1174808, 4.1171656, 4.1170478, 4.116693, 4.116614299999999, 4.116457, 4.116181399999999, 4.1158662]",1670.8367275257708
928,0.5,2,25,"[0.0, 8.526690150930634, 19.55105134546328, 35.710590264896936, 56.638137737342035, 77.69410689538834, 98.83047203509322, 120.27677412009304, 142.72946357273804, 165.47245698684077, 188.88950269358065, 212.60071464747625, 236.05735764391466, 259.29373731710405, 282.0553399057532, 304.18437552838935, 326.86995910704405, 351.1239032913523, 377.1279984293595, 405.27367561368436, 434.4707650715878, 463.6923901820615, 492.76407628314877, 519.8283244630763, 546.2805170502019, 571.6392165833003, 596.2568899676917, 620.2691297814819, 643.4700820333633, 666.4901979071781, 689.0948546102421, 711.5026943736739, 734.0946902214557, 756.5390354204947, 778.7979051522643, 801.192860620271, 823.6233926306983, 845.6751438959606, 867.8369947212918, 889.6041470669958, 911.4614148153446, 932.833218033611, 954.3256735044938, 975.013604210932, 995.8987354047017, 1016.6468069344987, 1037.1878158361949, 1057.654188298219, 1078.0690731946956, 1096.313191309407]","[4.170363399999999, 4.1678824, 4.1661892, 4.1646142, 4.163275700000001, 4.1621337, 4.1609917, 4.1599679, 4.1591015, 4.1578021000000005, 4.157093499999999, 4.1562271, 4.1553607, 4.1545339, 4.1537857, 4.1530375, 4.1522894, 4.1516199, 4.1508718, 4.1502814, 4.1496511, 4.1490998, 4.1484308, 4.1477613, 4.1470919, 4.1467767, 4.1461072, 4.1454773000000005, 4.145123, 4.1444931, 4.1439419, 4.1434693, 4.1429572, 4.142366399999999, 4.141973, 4.141460899999999, 4.141185299999999, 4.1405945, 4.1401224, 4.139689, 4.1392951, 4.1387835, 4.1384683, 4.1378779, 4.137681, 4.1372871, 4.136775, 4.1363816, 4.136106, 4.1356335, 4.135278700000001, 4.1349244, 4.1346488, 4.1340580000000005, 4.1338615, 4.133467700000001, 4.1330738, 4.1326408, 4.132286100000001, 4.132010500000001, 4.1317744, 4.131380600000001, 4.1310263, 4.1307898000000005, 4.1302781, 4.1300812, 4.1298451, 4.1294513, 4.1292148, 4.1288605, 4.1285062, 4.1282306, 4.1277971, 4.1276398, 4.1272855, 4.1272068, 4.1268129, 4.12638, 4.1261435, 4.1260648, 4.1256709, 4.1255136, 4.1251197, 4.124922799999999, 4.1245289, 4.1243324, 4.1240959, 4.1237416, 4.1235447, 4.1232691, 4.1229935, 4.1229539, 4.1225209000000005, 4.1223636, 4.1220484, 4.1218123, 4.1214972, 4.1213789, 4.1211429, 4.1209064, 4.1206307, 4.1205125, 4.1201582000000005, 4.1198039, 4.1196465, 4.119488700000001, 4.1192527000000005, 4.1189375, 4.1188197, 4.1186619, 4.1184258, 4.1181893, 4.1179924, 4.1177564, 4.117599, 4.1174021, 4.117086899999999, 4.11689, 4.1167326]",1671.704541268988
929,0.5,2,25,"[0.0, 7.483157277385828, 18.38870457286943, 34.14332722886715, 54.95537670930953, 76.07979966809425, 97.32550614831014, 119.04915894713737, 141.33716038452945, 164.17617354150832, 187.73391382431606, 211.5266530311751, 235.29601545556818, 258.3003745899201, 280.8464786941717, 303.0982573062677, 325.79576468594223, 349.73366381376763, 375.50788419811715, 403.3171881331406, 432.3805791811977, 462.1350578320518, 490.4287801009203, 518.0887307609452, 544.6279963473405, 570.0279252769473, 594.640805037097, 618.7968050313242, 642.0681650322833, 665.0640577453286, 688.2089047217582, 710.757265418118, 733.3719717632404, 755.8498249858792, 778.3482036987754, 800.6061396529929, 823.4141351354758, 845.5818685536594, 867.8756762587918, 889.7085426358892, 911.4804981475643, 932.9891327584215, 954.1946193981547, 975.0924655542648, 995.7653933417272, 1016.3119412140428, 1036.769564551553, 1057.2303680517355, 1077.4913728956938, 1096.3403283854161]","[4.1696939, 4.1673708, 4.165638, 4.1640239, 4.1626849, 4.1615038, 4.1601253, 4.1591015, 4.1582355, 4.1572118, 4.1563845, 4.155400299999999, 4.1546521, 4.1539435, 4.1531162, 4.152329, 4.1515808, 4.1508327000000005, 4.150163200000001, 4.149493700000001, 4.1487455, 4.148312600000001, 4.1477613, 4.146973600000001, 4.1465011, 4.1458712, 4.1452017, 4.1446505, 4.1441388, 4.1436663000000005, 4.1430359, 4.1425633, 4.142090799999999, 4.141618299999999, 4.1410279, 4.1405945, 4.1402402, 4.1397285, 4.1394134, 4.1388226, 4.1384683, 4.1379566, 4.1376019, 4.1370115, 4.1366572, 4.1362238, 4.1357908, 4.1354365, 4.1351213, 4.1346884, 4.1344128, 4.1339006000000005, 4.133428100000001, 4.1331525000000005, 4.132758600000001, 4.132522600000001, 4.1320896000000005, 4.1316562, 4.131380600000001, 4.1311445, 4.1305537, 4.1303172, 4.1300812, 4.1296873, 4.1293726, 4.1290178, 4.1286635, 4.1283488, 4.1279154, 4.1277184, 4.1274428, 4.1271281, 4.126773399999999, 4.1264977, 4.1262617, 4.1258287000000005, 4.1257105, 4.1253166, 4.125041, 4.1246867, 4.1245289, 4.1243324, 4.123899, 4.1237416, 4.1234264, 4.1231508, 4.1228752, 4.1225209000000005, 4.1222849, 4.1220088, 4.1218514, 4.1215367, 4.1213002, 4.120985, 4.1207886, 4.1205125, 4.1202765, 4.120000800000001, 4.1198826, 4.1197252, 4.1192923, 4.119174, 4.1187801, 4.1186619, 4.1183472000000005, 4.1182289, 4.1179533, 4.1176777, 4.1175203, 4.1173625, 4.1170478, 4.1168509, 4.1167326, 4.116378299999999, 4.1162601, 4.1160631, 4.1157875, 4.1155515, 4.1153545]",1668.359876693251
930,0.5,2,25,"[0.0, 7.742838061338617, 18.63089814350694, 34.45138101530175, 55.38913988190585, 76.50925134455535, 97.69565026119189, 119.28335935428156, 141.73003074769224, 164.69683563893233, 188.2599398791021, 212.18230378433918, 235.82785522339947, 259.01701738687115, 281.57299484046786, 303.9096836214281, 326.6415610900524, 350.6905364481641, 376.81281819055334, 404.92252620672116, 434.18355174228583, 463.3357179193716, 491.5335826514715, 518.9866141438539, 544.9398623373017, 570.2406923747515, 594.670917845523, 618.2864610383549, 641.424347106908, 664.3003033483217, 686.9304063608877, 709.2175748622005, 731.7353510641199, 753.7708417980613, 776.1978647470141, 798.3658204770284, 820.6064179835081, 842.8587705708653, 865.1038647142817, 886.8801261042682, 908.4744338265857, 929.6535264624208, 951.3104089068485, 972.51319615861, 993.0937512577401, 1013.9501901372195, 1034.3109129445895, 1054.7064513429377, 1075.1805461816953, 1092.8888597142188]","[4.1698909, 4.1674495, 4.1657166, 4.1641417, 4.1628819, 4.1616216, 4.1604009, 4.1593771, 4.1583533, 4.1574874, 4.156581399999999, 4.1555972, 4.1548882, 4.1540613, 4.1531954, 4.1526046, 4.1518955, 4.1511474, 4.1504388, 4.1497302000000005, 4.149179, 4.1484699, 4.14784, 4.1472492, 4.1466193, 4.1459894, 4.1454773000000005, 4.1450443, 4.1443353, 4.1438236, 4.1432724, 4.142839, 4.142445599999999, 4.1419334, 4.1413822, 4.1410279, 4.140398, 4.1398072, 4.1395707, 4.1390591, 4.1386261, 4.1380744, 4.1377201, 4.1372476, 4.136972, 4.1364207, 4.1360269, 4.1357121, 4.1352, 4.1349244, 4.1344914, 4.1341372000000005, 4.1337433, 4.133389, 4.1330342, 4.1325617, 4.132365200000001, 4.1319318, 4.1315379, 4.1311445, 4.130829299999999, 4.1305537, 4.1302385, 4.1298451, 4.1294904, 4.1292934, 4.1289787, 4.1286635, 4.1283488, 4.127955, 4.1276793, 4.1274037, 4.1272068, 4.1268525, 4.1264977, 4.126183, 4.1259861, 4.1256709, 4.1253166, 4.1251197, 4.1247258, 4.1245685, 4.1244111000000006, 4.1240172, 4.1237416, 4.1235051, 4.1231508, 4.1229148, 4.1226783, 4.122324, 4.1221666, 4.1220088, 4.1216545, 4.1214185, 4.1211033, 4.1207886, 4.1206703000000005, 4.1203947, 4.1202765, 4.120040400000001, 4.119607, 4.119488700000001, 4.1192131000000005, 4.1190166, 4.118740600000001, 4.1185832, 4.1183076000000005, 4.1181502, 4.1179533, 4.1176381, 4.1175203, 4.1172051, 4.1171265, 4.1169686, 4.116614299999999, 4.116378299999999, 4.1162205, 4.116024, 4.1158271]",1668.397757036134
931,0.5,2,25,"[0.0, 7.707064085329947, 18.848342013550933, 35.1450750984385, 56.28584573190656, 77.7397483489504, 99.08101374496593, 120.92179898072808, 143.63945336917197, 166.97587586747858, 190.86198088874096, 215.14870597707238, 238.95309509021848, 262.32315221686, 284.5423270063374, 306.9826887561288, 329.89622321424844, 354.0507438920122, 380.4967433860802, 408.51582131995985, 437.35233020700605, 466.91793506796034, 495.4346060411302, 522.4432559300614, 548.616712736491, 573.9065870750557, 598.5557771985358, 622.1523598421223, 645.2249125543158, 668.0887690569799, 690.3234869446038, 712.4478407475092, 734.3879782131761, 756.2353178878672, 778.5914211041828, 800.3551843263131, 822.2935502062663, 844.1249158343021, 865.9799334144504, 887.4218102760748, 908.5898119996268, 929.7875304246083, 950.970245459813, 971.7785444291346, 992.3115327390437, 1013.0512108518483, 1033.4385099808992, 1053.594398854999, 1074.0192192512945, 1092.7237402031797]","[4.1697726, 4.1674495, 4.165638, 4.1640239, 4.162606200000001, 4.1614246, 4.1602831, 4.1592593, 4.1582355, 4.1572509, 4.1563845, 4.155479, 4.1546521, 4.153904, 4.1530375, 4.1522107, 4.1515412000000005, 4.1509509, 4.1502814, 4.1495724, 4.148982, 4.148312600000001, 4.147603500000001, 4.146973600000001, 4.1463828000000005, 4.1458712, 4.1452413, 4.1445718000000005, 4.144059700000001, 4.143548, 4.1430755, 4.1425242, 4.1420121, 4.1416578, 4.141067, 4.1406736, 4.1402011, 4.1395707, 4.1392164, 4.1387439, 4.1383109, 4.1378779, 4.1373658, 4.1370902, 4.1365781, 4.136106, 4.1357512000000005, 4.135397, 4.1349244, 4.1344519, 4.1341763, 4.1338615, 4.1335068, 4.132955600000001, 4.1326799, 4.1324043, 4.132010500000001, 4.131577500000001, 4.1314201, 4.1307111, 4.1305933, 4.1302385, 4.1298842, 4.12953, 4.1292148, 4.1289787, 4.1285453, 4.1281123, 4.1279941, 4.1278367, 4.1273251, 4.1270099, 4.1266947, 4.1263404, 4.1261435, 4.1257892, 4.1255531, 4.1252379, 4.1249623, 4.1247258, 4.1244111000000006, 4.1241746, 4.1239777, 4.1236234, 4.1232691, 4.1230721, 4.1227965, 4.1224813, 4.1223636, 4.1220088, 4.1217332, 4.1214185, 4.1213398, 4.120945900000001, 4.1208277, 4.1205125, 4.1204338, 4.1201191, 4.1198435, 4.119607, 4.1193709, 4.1192131000000005, 4.1190557, 4.1186619, 4.1185832, 4.1182289, 4.118032, 4.117835, 4.1174412, 4.1174021, 4.1172051, 4.1169295, 4.1167326, 4.1164961, 4.1163387, 4.116181399999999, 4.1157875, 4.1157479, 4.1154332]",1667.4579279104269
932,0.5,2,25,"[0.0, 7.356769306029506, 18.168000021642555, 33.692091308360276, 54.377536433429455, 75.66242424114292, 96.67851996741483, 118.2909539701328, 140.43299332727423, 163.50181648217148, 186.68396708330658, 210.67571197221116, 234.33492492351508, 257.6438330722294, 280.0618527877837, 302.20556638373114, 325.1019901598569, 348.85387261381413, 374.95466736797295, 402.7190596889156, 431.5803615173484, 460.7919976520067, 489.28998476610144, 516.8494007412233, 542.6910040424856, 568.2012880584227, 592.3561410491055, 616.2193131575283, 639.6240929201255, 662.4150273898352, 685.0788089070628, 707.2936215593355, 729.950924865794, 752.1636329129482, 774.491883543429, 796.8786639114701, 819.1673215428425, 841.3106360162517, 863.3864413493477, 885.2727837120223, 906.9510635101853, 928.3174876417925, 949.5259980354759, 970.7470145258111, 991.4714764671279, 1012.0992199852998, 1032.6606248654311, 1053.0904413253356, 1073.6297874155894, 1092.6866347100142]","[4.1696544, 4.1672525, 4.1655593, 4.1640239, 4.1627636, 4.161385500000001, 4.1601253, 4.159180200000001, 4.1583142, 4.1574082, 4.1562271, 4.1555576, 4.154730799999999, 4.1538644, 4.1531558, 4.1523681, 4.1516199, 4.1510296, 4.1502419, 4.149493700000001, 4.1489029, 4.148312600000001, 4.147682700000001, 4.1471705000000005, 4.1464224000000005, 4.1459498, 4.1452804, 4.1447291, 4.144099199999999, 4.1436663000000005, 4.1431937, 4.1426029, 4.1422091, 4.141618299999999, 4.141067, 4.1407914, 4.1402402, 4.1398072, 4.139374299999999, 4.138940799999999, 4.1384683, 4.1380744, 4.1374841, 4.137129799999999, 4.1366963, 4.136342, 4.1359091, 4.1355543, 4.1350031000000005, 4.1347275, 4.1344914, 4.1339402000000005, 4.1335464, 4.1331525000000005, 4.1328378, 4.1326013, 4.1320896000000005, 4.1317744, 4.1314592, 4.1311836, 4.130829299999999, 4.1303568, 4.1300812, 4.1296482, 4.129333, 4.1290178, 4.1287818, 4.1285453, 4.128191, 4.1278367, 4.1276398, 4.1272459, 4.1268916, 4.1265769, 4.1263013, 4.1259465, 4.1257105, 4.1255136, 4.1251593, 4.1248441, 4.1245685, 4.1244111000000006, 4.123899, 4.123899, 4.1235447, 4.1232691, 4.1228752, 4.122757, 4.1224813, 4.1223636, 4.1220484, 4.1217332, 4.1214576, 4.1213398, 4.120985, 4.1207094, 4.1204734, 4.1203947, 4.120000800000001, 4.1198039, 4.119607, 4.1193314, 4.1190557, 4.1189771, 4.1186619, 4.1184258, 4.1182685, 4.1180716, 4.1177564, 4.1176777, 4.1173625, 4.1170478, 4.11689, 4.116653899999999, 4.116614299999999, 4.1162601, 4.116024, 4.115984399999999, 4.1155906]",1667.5049303955082
933,0.5,2,25,"[0.0, 7.259792318518976, 17.971304047185072, 33.701571893556434, 54.223883229361064, 75.48530207719301, 96.52202670866237, 117.91928230881817, 140.02081302689328, 162.79593147574388, 186.40601498245627, 210.04935945637226, 233.79592006544397, 256.9608280787665, 279.47119525314275, 301.5313200696465, 324.18997865719524, 348.2308725164055, 373.732651260072, 401.87134005654536, 431.2385068430991, 460.4689983376911, 489.2230909229604, 516.7831120934669, 543.0536739098659, 568.2730949671198, 593.1523676767257, 616.8108155193004, 640.2526823215472, 663.0741278471143, 685.8696806262717, 708.4610530811362, 730.6701635053907, 752.9620087858741, 775.483373412459, 797.8344909831598, 819.8929569574883, 842.031238850606, 863.9326325960141, 886.0075083835835, 907.5467774338917, 928.8909870793804, 950.4327728482021, 971.2842712890183, 992.0430802938688, 1012.7293286008123, 1033.3483430688839, 1053.762492642111, 1074.066367956297, 1092.903815633477]","[4.1697726, 4.1674886, 4.1655989, 4.1641026, 4.1626453, 4.161661100000001, 4.1604009, 4.1594558, 4.1583929, 4.1574082, 4.1564636, 4.155675899999999, 4.1546917, 4.1541009, 4.1532345, 4.1524076, 4.1517777, 4.151068700000001, 4.1502419, 4.1497693, 4.1490998, 4.1485095, 4.147918700000001, 4.1471705000000005, 4.146698000000001, 4.1459894, 4.1455169000000005, 4.1450443, 4.1444144, 4.1438627, 4.1433907, 4.1429181, 4.142366399999999, 4.1418943, 4.1413822, 4.1409492, 4.1404767, 4.1400828, 4.1395316, 4.1390982, 4.138704799999999, 4.1381927, 4.1377988, 4.1375232, 4.1368542, 4.1365781, 4.1361451, 4.1357908, 4.1353579, 4.1348853, 4.1345305, 4.1341372000000005, 4.1337433, 4.1335068, 4.1330738, 4.1326408, 4.1323256, 4.1319714, 4.1316562, 4.1313415, 4.1308689, 4.1305141, 4.1303568, 4.1300025, 4.1296482, 4.129333, 4.1290178, 4.1286635, 4.1284275, 4.1279941, 4.1277184, 4.1274824, 4.1271672, 4.1268129, 4.1265769, 4.1263013, 4.1259861, 4.1257105, 4.1254349, 4.1250806, 4.1247258, 4.1246471, 4.1243324, 4.1239777, 4.1237807, 4.1234264, 4.1233873, 4.1228752, 4.122757, 4.1224422, 4.1221666, 4.1218514, 4.1215758000000005, 4.1214576, 4.121182, 4.1210246, 4.120749, 4.1205125, 4.1202369, 4.1201582000000005, 4.1198435, 4.119607, 4.1192131000000005, 4.119174, 4.1187801, 4.1186228, 4.1184258, 4.1183076000000005, 4.1179533, 4.1177959, 4.117559399999999, 4.1174412, 4.1171656, 4.1168509, 4.116653899999999, 4.116378299999999, 4.1162996, 4.1160631, 4.1158662]",1667.243271369358
934,0.5,2,25,"[0.0, 7.94037903491899, 18.95080127890722, 35.137327167297144, 56.08637866461427, 77.31256310814737, 98.45499851092833, 120.17927936497671, 142.43672520916658, 165.6659304963976, 189.39560888592234, 213.37859465938885, 237.18884499588688, 260.4232244856961, 282.76854654885557, 305.1327167653901, 327.53507108510973, 351.295558407916, 377.48065178239835, 405.0007078409431, 434.262037055828, 463.3326595215403, 491.6602288206845, 518.8353594588361, 544.9500095883066, 570.3495162897595, 594.6739818501549, 618.4436263368812, 641.7402554868056, 664.3337939784117, 687.1573329866058, 709.4022202068948, 731.7194243399695, 753.8790511517802, 776.2309355313753, 798.5607197056199, 820.8409811479708, 842.9108651397389, 864.7697315044791, 886.3695760588291, 907.9997588761025, 929.0637191620565, 950.2831335294427, 971.3158188112873, 991.8143353738719, 1012.5261975372407, 1032.6494532681295, 1053.0933751524722, 1073.4001994540088, 1092.7862782926434]","[4.169497, 4.1670556, 4.1652446, 4.1636691, 4.1623697, 4.1612673, 4.1599679, 4.1589837, 4.1580386, 4.1569753, 4.1560698, 4.155203299999999, 4.154297799999999, 4.1535497, 4.1528015, 4.1519747, 4.1512656, 4.1506357000000005, 4.1499271, 4.149218100000001, 4.1485095, 4.148037, 4.1472888, 4.1467767, 4.1461468, 4.145556, 4.1449261, 4.1442175, 4.143981, 4.1433511, 4.1429572, 4.1422091, 4.1418548, 4.1413035, 4.1407914, 4.1402402, 4.1397676, 4.1393347, 4.138940799999999, 4.1384292, 4.138114, 4.1376414, 4.1370902, 4.1366963, 4.1361847, 4.1359878, 4.1355939, 4.1350031000000005, 4.1347671, 4.1342945, 4.1339402000000005, 4.1335068, 4.1331134, 4.1328378, 4.1324439, 4.1322074, 4.1316957, 4.1313019, 4.1309476, 4.1307507, 4.1302781, 4.1300025, 4.1296086, 4.1292934, 4.1289787, 4.1287031, 4.1283488, 4.1279941, 4.1277184, 4.1275611, 4.127049, 4.126773399999999, 4.1265769, 4.1261435, 4.1258678, 4.1255922, 4.1252379, 4.1251197, 4.1246867, 4.1244111000000006, 4.1242929, 4.1239777, 4.1237416, 4.1232691, 4.1230326, 4.1227179, 4.1225605000000005, 4.122324, 4.1220484, 4.1217728, 4.1215367, 4.121182, 4.1210246, 4.1207886, 4.1204734, 4.1201978, 4.1200795, 4.1198826, 4.1195283, 4.1192131000000005, 4.1190166, 4.1187801, 4.1186228, 4.1182685, 4.1182289, 4.1179533, 4.1176777, 4.1174021, 4.1173234, 4.1169686, 4.1167326, 4.1165357, 4.1162205, 4.116141799999999, 4.1160631, 4.1157479, 4.1155906, 4.1153545, 4.1151967]",1664.981709797634
935,0.5,2,25,"[0.0, 6.9112907948538975, 17.49807693586169, 33.26058633192534, 54.1179788784946, 75.25375715013897, 96.19697290666534, 117.83351752033846, 140.1095223201873, 162.8761593315244, 186.70306569744875, 210.30863479557243, 234.07649296001128, 257.34661776374526, 279.8828975034968, 302.18779612572973, 324.77669472642185, 348.6376219710843, 374.4651187509145, 402.1065230683414, 430.88058488681963, 460.6083797903989, 489.0421221226844, 516.0699127791938, 542.3682287564038, 567.655449620296, 591.9951157056146, 615.6016334871416, 638.9008182666411, 661.9580434654705, 684.437013225436, 706.6064923254168, 729.1487515999926, 751.2099568895766, 773.5254502630252, 795.9267996788745, 818.1772431061036, 840.4165833332368, 862.3006318040481, 884.3902595904809, 906.137568094573, 927.5240365017856, 949.0042196683125, 970.028437487551, 991.0989875392565, 1011.6601311021689, 1032.24227357293, 1052.7414376181407, 1073.3181660964647, 1092.6478098474804]","[4.169733, 4.1672921, 4.1654806, 4.164063, 4.1626849, 4.1614246, 4.1602039, 4.1591411, 4.158196, 4.1572509, 4.1563454, 4.1554399, 4.1546125, 4.153825299999999, 4.1531162, 4.1524472, 4.1515412000000005, 4.1508327000000005, 4.1502028, 4.1495724, 4.1489029, 4.1481943, 4.147643100000001, 4.1470523, 4.1463828000000005, 4.1458316, 4.1452804, 4.1446505, 4.1441779, 4.1436663000000005, 4.1430359, 4.1426029, 4.142090799999999, 4.1415792, 4.1410279, 4.1405945, 4.1401615, 4.1397676, 4.1393347, 4.1388226, 4.13835, 4.1378779, 4.1375628, 4.1370506, 4.1366177, 4.136106, 4.1359482000000005, 4.1354756, 4.1349244, 4.1346097, 4.1341372000000005, 4.133822, 4.133389, 4.1331921000000005, 4.1329165, 4.1324439, 4.1320896000000005, 4.1316957, 4.1313019, 4.1309867, 4.1305537, 4.1302385, 4.1300025, 4.1296873, 4.1292148, 4.1289001, 4.1287818, 4.1284275, 4.1281519, 4.1277184, 4.1274037, 4.1270885, 4.1268129, 4.126616, 4.1262617, 4.1259861, 4.1255136, 4.1252379, 4.1251593, 4.1246867, 4.1245289, 4.1242142, 4.1240172, 4.1236629, 4.1233873, 4.1231904, 4.1227965, 4.1224813, 4.1224027, 4.1221666, 4.1220088, 4.1215758000000005, 4.1213398, 4.1210642, 4.1209064, 4.1206703000000005, 4.1204734, 4.1200795, 4.1199613, 4.1196856, 4.119488700000001, 4.119095300000001, 4.119095300000001, 4.1188197, 4.1184258, 4.1183863, 4.118032, 4.1177959, 4.117559399999999, 4.1174412, 4.1172051, 4.1169686, 4.1168113, 4.1165752, 4.116457, 4.116181399999999, 4.1159058, 4.1157479, 4.1156301]",1665.433000889215
936,0.5,2,25,"[0.0, 7.082261734667583, 17.81709098266495, 33.77352479615746, 54.73176195663339, 75.96753770631113, 97.15883661222597, 118.77091038988289, 141.03070325665536, 163.8055798145105, 187.65019794604797, 211.48826817785198, 234.94239461183645, 258.0140845035258, 280.5389242981314, 302.52614175694276, 325.11976886681254, 348.9885165243164, 374.8521150127825, 402.42223408313924, 431.1711492901149, 460.3240962640212, 488.20368494955727, 515.51029237239, 541.7215088032774, 567.0861776129807, 591.3825934214926, 615.1344317215105, 638.497716108516, 661.369045722307, 684.0139655546825, 706.2679900151036, 728.6232360674883, 750.6763720907327, 772.9284041717979, 795.178455307476, 817.4089410542672, 839.9804323704011, 861.7687091498867, 883.7555146199447, 905.2708009550038, 926.7459649785785, 947.9782187979365, 968.8269882552099, 989.7355578019271, 1010.4017382561883, 1031.1642890611913, 1051.3587399689968, 1071.8311883946833, 1089.2599491419815]","[4.16993, 4.1675282, 4.1657958, 4.1642203, 4.1628032, 4.1615825, 4.1605587, 4.1594954, 4.1585112, 4.1575265, 4.1566601, 4.155636299999999, 4.1548491, 4.1541009, 4.1533132, 4.152565, 4.1518955, 4.1510296, 4.1503992, 4.1497693, 4.148982, 4.1484699, 4.1478004, 4.1473279000000005, 4.1465011, 4.146068100000001, 4.145359, 4.1449656, 4.1442175, 4.1437449, 4.1432328, 4.1427212, 4.14217, 4.1417365, 4.141264, 4.1407523, 4.1402402, 4.1398072, 4.1394529, 4.1389017, 4.1384292, 4.1379957, 4.1376019, 4.1370115, 4.136775, 4.1363816, 4.1359091, 4.1354365, 4.1351213, 4.1346884, 4.1342549, 4.1339006000000005, 4.1336646, 4.1330738, 4.1329165, 4.1324439, 4.1321287, 4.1318531, 4.131380600000001, 4.1311836, 4.1307111, 4.1303568, 4.1301599, 4.1298451, 4.1294117, 4.1291361, 4.1287818, 4.1285062, 4.1281519, 4.1277971, 4.1275611, 4.1271281, 4.1270099, 4.126616, 4.12638, 4.1260252, 4.1256709, 4.1255136, 4.125277, 4.124922799999999, 4.124608, 4.1244111000000006, 4.1241746, 4.1239386, 4.1237416, 4.1233873, 4.1231508, 4.1229539, 4.1226392, 4.1224027, 4.1221666, 4.1218123, 4.1215367, 4.1214185, 4.121182, 4.120945900000001, 4.1206703000000005, 4.1205521, 4.1202765, 4.120040400000001, 4.1197252, 4.119488700000001, 4.1192131000000005, 4.1189375, 4.1188984, 4.1185441, 4.1183863, 4.118110700000001, 4.1179533, 4.1177959, 4.117559399999999, 4.1173234, 4.1170478, 4.11689, 4.116614299999999, 4.1165357, 4.1162996, 4.116141799999999, 4.115984399999999]",1666.233710487739
937,0.5,2,25,"[0.0, 6.681767278847076, 17.114699975266404, 32.62816530569404, 53.12103184524149, 74.35459625246013, 95.50332975475412, 116.63832352284815, 138.88542070016643, 161.7989463369637, 185.16647614016495, 208.84943749259696, 232.49135556240583, 255.46794702884182, 278.1250742235642, 300.2272851103929, 322.79702742478247, 346.74475770369025, 372.057171610779, 400.00428602296483, 428.8373458070061, 458.19007440221407, 486.46998060494553, 514.3220042434895, 540.1691060040404, 565.6881164595468, 589.9765744989116, 614.0989444356968, 637.3280421190237, 660.1835366872474, 683.0010779667244, 705.2363103123142, 727.5906252579351, 749.8042588625827, 772.046166710049, 794.3706783183596, 816.3989453778632, 838.5436471450035, 860.4570802763162, 882.3508364379054, 904.143358865934, 925.5313047328137, 946.7435503363947, 967.866237705085, 988.7553219518579, 1009.6412669170431, 1030.171442421457, 1050.7134139996854, 1071.1611941594072, 1089.3156130250377]","[4.1696939, 4.1672921, 4.1654019, 4.1638660000000005, 4.162488, 4.1612673, 4.1602435, 4.1590624, 4.1580386, 4.1572118, 4.1563058, 4.1554399, 4.1545339, 4.1537466, 4.1530375, 4.1522894, 4.1515021, 4.1507931000000005, 4.150123600000001, 4.149415, 4.1487851, 4.148155200000001, 4.1475644, 4.146973600000001, 4.146343700000001, 4.145792500000001, 4.145123, 4.14469, 4.144059700000001, 4.143548, 4.1431146, 4.1425633, 4.1420517, 4.141460899999999, 4.1411066, 4.1405945, 4.1401615, 4.139649899999999, 4.1391773, 4.1386652, 4.1383896, 4.1378384, 4.1374054, 4.136972, 4.136539, 4.1362238, 4.1358695, 4.1353579, 4.1350031000000005, 4.1345701, 4.1342549, 4.1339006000000005, 4.133389, 4.1329951000000005, 4.1326799, 4.132483000000001, 4.132010500000001, 4.131577500000001, 4.1313415, 4.1310263, 4.1305537, 4.1302781, 4.1300025, 4.1296482, 4.129333, 4.1289392, 4.1286244, 4.1283092, 4.1280336, 4.127758, 4.1273642, 4.1271281, 4.1268525, 4.1264586, 4.1262617, 4.1258678, 4.1256709, 4.1254349, 4.1251984, 4.1247654, 4.1244502, 4.1242142, 4.1239777, 4.1237807, 4.1235051, 4.1231904, 4.1229539, 4.1227179, 4.1224422, 4.1219697, 4.121891000000001, 4.1214972, 4.1213398, 4.1212215, 4.1209064, 4.1206703000000005, 4.1203947, 4.1201582000000005, 4.1199222, 4.1196465, 4.119488700000001, 4.1192131000000005, 4.119095300000001, 4.118740600000001, 4.1187015, 4.1183863, 4.118110700000001, 4.1178746, 4.1176777, 4.1174412, 4.1171656, 4.1170478, 4.1167722, 4.116457, 4.116378299999999, 4.1162601, 4.1160631, 4.1157875, 4.1155906]",1664.999973633898
