Repository: jackybrons/drc-imoe

# DRC-iMOE

Official research code for **Dual-Route Compression of Mixture-of-Experts
(DRC-iMOE)**, a battery-capacity trajectory forecasting method for second-life
lithium-ion batteries.

DRC-iMOE combines a curve-aware router and a statistical router at the sample
level. Both routes dispatch a shared bank of degradation experts, followed by a
condition-aware BiLSTM decoder. The implementation also contains the seven
comparison models used in the accompanying study: iMOE, iMOE-CSR,
ConditionedLSTM, ConditionedMLP, PatchTST, Informer, and DegradationFormer.

## Repository contents

| Path | Contents |
| --- | --- |
| `models/` | DRC-iMOE and comparison-model definitions |
| `layers/` | Attention, embedding, and encoder components |
| `datasets/` | Data loaders and preprocessing programs |
| `experiments/` | Training, evaluation, transfer, and tuning workflows |
| `scripts/` | Experiment-matrix launchers |
| `results/` | Aggregated metrics and protocol-verification records |
| `paper/tables/` | Tables derived from the reported experiments |
| `paper/figures/` | Figure-generation programs and publication figures |
| `tests/` | Unit and integration tests |

Raw data, processed data, trained checkpoints, and complete per-run prediction
arrays are not stored in Git. Their expected locations are documented below.

# Datasets

This project contains standardized multi-condition, multi-chemistry datasets for degradation forecasting of retired lithium-ion batteries in second-life applications. All official preprocessed data is stored under `datasets/processed/`.

---

## 1. Directory Structure

```text
datasets/
├── processed/              # Official preprocessed-data root used by training and evaluation
│   ├── UL-NCA/             # UL laboratory NCA cell data (66 cells)
│   ├── UL-NCM/             # UL laboratory NCM cell data (55 cells)
│   ├── UL-NCMNCA/          # UL laboratory mixed-chemistry cell data (9 cells)
│   ├── TPSL-Arbitrary/     # TPSL cells under dynamic arbitrary charge/discharge conditions (53 cells)
│   ├── TPSL-Fixed/         # TPSL cells under fixed charge/discharge conditions (17 cells; cross-condition testing)
│   ├── TPSL-provenance.json# TPSL cell provenance and operating-condition metadata
│   └── LSD/                # Long-term degradation dataset (86 cells)
├── preprocessing/          # Raw-data download guide and preprocessing scripts
│   ├── DATA_DOWNLOAD.md    # Public dataset URLs and literature DOIs
│   ├── prepare_ul_datasets.py   # UL dataset cleaning and conversion
│   ├── prepare_tpsl_datasets.py # TPSL dataset cleaning and conversion
│   └── LSD-data-generate.ipynb  # LSD dataset cleaning and conversion notebook
└── loader.py               # Fixed battery-level splits, feature construction, and DataLoader implementations
```

---

## 2. Dataset Specifications and Battery-Level Splits

The project uses **fixed battery-level splits**. All degradation cycles from a given cell belong to exactly one subset, preventing temporal information leakage between training and test sets.

| Dataset | Chemistry / operating condition | Total cells | Train | Validation | Test | DataLoader class |
|---|---|---|---|---|---|---|
| **UL-NCA** | NCA 18650, CY25-025_1 (25°C, 0.25C) | 66 | 3 | 1 | 62 | `BatteryDataset` |
| **UL-NCM** | NCM 18650, CY25-05_1 (25°C, 0.5C) | 55 | 3 | 1 | 51 | `BatteryDataset` |
| **UL-NCMNCA** | Mixed NCM+NCA, CY25-05_1 | 9 | 3 | 1 | 5 | `BatteryDataset` |
| **TPSL (Arbitrary)** | Arbitrary dynamic conditions with changing current and temperature | 53 | 38 | 4 | 11 | `BatteryDataset1` |
| **TPSL (Fixed)** | Fixed-rate conditions for cross-condition transfer evaluation | 17 | - | - | 17 (target domain) | `BatteryDataset1` |
| **LSD** | Long-term, multistage second-life degradation | 86 | 57 | 6 | 23 | `BatteryDataset2` |

---

## 3. Feature Representation and Input Specification

All data loaders extract and construct the multimodal degradation representations required by the dual-router architecture:

1. **Partial Charge Curve**:
   - Extract a readily available, fixed 50-step voltage-rise segment from each charge/discharge cycle as the local-shape input to the curve-aware router.
2. **Relaxation and State Statistical Descriptors**:

## 4. Data-Efficiency Protocol (`--train_battery_count`)

To avoid duplicate or inconsistent sampling caused by percentage rounding in low-data experiments, the project uses a deterministic nested battery-sampling protocol:

- Specify the number of training cells with `--train_battery_count N`.
- Shuffle with a fixed seed and select the first $N$ cells, ensuring that each smaller training set is strictly nested within the larger sets.
- Record the selected cell IDs and effective training-cell count in the result's `metrics.json` for subset verification.

File: datasets/processed/UL-NCM/CY25-05_1-#10.csv (part 1 of 6)
Cycle,Charge_Current,Discharge_Current,Temperature,Capacity_Increment,Relaxation_Voltage,Discharge_Capacity
2,0.5,1,25,"[0.0, 30.247725182543547, 69.46403771448661, 108.22881479066814, 148.0622086444332, 190.3173450203642, 235.63829004293302, 288.4774510237106, 345.6974457931109, 402.5187844259135, 458.98687900746154, 513.5205683664055, 566.5560222392648, 619.5465575948679, 673.2906090502997, 728.0291443818846, 781.7062612658151, 834.1898664914531, 883.8420214126961, 931.5954539136012, 975.3796561203521, 1018.008987892568, 1057.7370309347025, 1096.1871688999395, 1133.13878243804, 1168.7077963822373, 1204.2110713462275, 1238.9853572159586, 1273.5055648308628, 1307.7303341677896, 1342.9948305072392, 1377.5074708344155, 1413.0939948965367, 1449.2081633850837, 1485.4854947566996, 1523.062349603772, 1560.4827204697067, 1598.6551230687223, 1637.7949475900061, 1676.8124838561887, 1715.0763813726214, 1753.0223785349306, 1789.824957422463, 1825.485738337097, 1860.369998719483, 1893.9788579886952, 1925.8081813177103, 1958.0815265763606, 1988.881408301638, 2006.6364096103255]","[4.1823287, 4.1779985, 4.175282, 4.1729598, 4.1713061, 4.169889, 4.168787, 4.1677241, 4.1668973, 4.1659527, 4.1652441, 4.1648502, 4.1641417, 4.1637483]",3187.108304157577
3,0.5,1,25,"[0.0, 27.281366201182834, 66.03295311687174, 105.29548450416945, 144.79225825533052, 186.677305972792, 231.66451398066278, 283.9724568181163, 340.9832599722776, 398.99637935690777, 455.36744561156337, 509.57898451780403, 562.8197313181686, 615.455139188432, 668.995355462225, 723.7774185740852, 777.8418433343065, 830.3316694821874, 879.572009418619, 926.678110959366, 971.1110224260174, 1012.9072910937687, 1053.2415320852144, 1091.8821198605422, 1128.515741742299, 1164.8400767741812, 1199.9051490413412, 1234.024886865479, 1268.254221721354, 1303.3572443646306, 1338.0822621923285, 1373.1905617045313, 1408.4650847249382, 1444.18636974305, 1480.7741422480503, 1518.504483790153, 1555.7585763739896, 1594.0065854542463, 1632.792601503558, 1671.2485346123005, 1709.942591892442, 1748.1956042121808, 1784.652515821597, 1820.6130941204462, 1855.1419892882525, 1888.7330169473496, 1920.988263836143, 1952.6379251076917, 1983.5408206982527, 2006.1732735021976]","[4.1823678, 4.1778803, 4.175046, 4.1728806, 4.171266999999999, 4.1697712, 4.1686292, 4.167684599999999, 4.1667399, 4.1659527, 4.165322799999999, 4.1646142, 4.1642599, 4.1635904]",3186.2752096392137
4,0.5,1,25,"[0.0, 36.03541933209101, 74.70691399034695, 113.77655273718204, 152.9465153303792, 194.56479518433883, 240.24882698825098, 291.83597938432223, 348.537351848088, 406.06299650350064, 462.81114431682573, 517.4324948342419, 570.0437833754422, 622.8607363650319, 676.7703148079165, 731.337339272151, 785.0532417570096, 837.1882780041924, 886.8931884641609, 934.3859312215611, 978.7199104421125, 1020.3626401738632, 1060.5945497639123, 1098.703984943152, 1135.8316270000103, 1171.7697666616548, 1206.8096929575354, 1241.5062366323143, 1275.7422767761775, 1310.7085084248288, 1345.2695778529744, 1380.393571533708, 1415.644272073243, 1451.7096242337464, 1488.396408887852, 1525.465980290823, 1563.2764402208468, 1601.5167417053765, 1639.7915193121341, 1678.6503851602386, 1716.5895436610933, 1754.911522666003, 1792.0178948285431, 1827.6165788634642, 1862.3390551786472, 1895.585819991022, 1928.0859634956316, 1959.509803962361, 1990.1747619620703, 2020.2271847664385]","[4.1821709, 4.1779985, 4.1751246, 4.1728806, 4.1711884, 4.1697712, 4.1686292, 4.1675663, 4.1668577, 4.1659918, 4.1652832, 4.1646533, 4.164181200000001, 4.1635513]",3184.228211168753
5,0.5,1,25,"[0.0, 25.559267167893438, 63.99671476156851, 102.74657206029474, 142.12805621761277, 183.66141165412478, 229.33062802780364, 280.99233049262136, 337.63168264024046, 395.7486987720945, 452.04096126531704, 506.6026061939614, 559.9045694431054, 612.6013679709996, 666.0461491747527, 720.3336725468577, 773.8630335798083, 825.3762930715731, 875.3224475964447, 922.587222616752, 966.798800227231, 1009.0586329179185, 1048.4828579006457, 1087.4179443089251, 1124.5083683433677, 1160.0194727688126, 1194.938485260267, 1229.5559322071745, 1264.0997107690032, 1298.774193741971, 1333.1597626313824, 1367.7764108016122, 1403.5787091102825, 1439.3426796272179, 1475.9426639662333, 1513.204356865198, 1550.5267407820334, 1588.9290720753525, 1627.7715757775882, 1666.1767204050807, 1704.6127075505583, 1742.3695572540005, 1779.399025603262, 1814.9997359785311, 1850.0817216385158, 1883.4578962379069, 1916.0020288684664, 1947.0497100733728, 1977.8204932484095, 2004.956325239325]","[4.1822891, 4.178037600000001, 4.1751246, 4.1729989000000005, 4.1712275000000005, 4.169889, 4.1687083, 4.1676455, 4.1668973, 4.1660705, 4.165441, 4.1648111000000005, 4.164299, 4.1637874]",3182.42672123291
6,0.5,1,25,"[0.0, 28.629370858901893, 66.54339775183894, 105.34573009803239, 143.9443527101795, 185.60204840303095, 230.411023116387, 281.66382109269557, 338.57063418228836, 396.2146993125858, 452.6211784362886, 508.21714659144504, 561.1568502102491, 613.4758045508786, 666.6205255177763, 720.5537082593758, 774.1889859350094, 826.3912209620398, 876.0706807946729, 923.3174551593779, 967.7987922849143, 1009.437858653401, 1049.4771140232176, 1087.7276030905025, 1124.5209582010464, 1160.6362198912573, 1195.7173920617518, 1230.2004293966008, 1264.7184170438168, 1298.9976070225011, 1333.8079825990503, 1368.6908761191032, 1404.1157767494242, 1439.8188131460338, 1476.1287094296845, 1513.198507007246, 1551.3251759588056, 1589.3371046515504, 1628.1230959018822, 1666.2690735483584, 1705.135649666523, 1742.881133743383, 1779.5886304557566, 1815.4503496359966, 1850.0644644138579, 1883.1504410479324, 1915.5401460431967, 1947.1030704063764, 1977.8241606522452, 2005.6883702785904]","[4.1822495, 4.1779194, 4.1750851, 4.172802, 4.1711884, 4.1697316, 4.168590099999999, 4.1675272, 4.166779, 4.1658344, 4.1652832, 4.1646142, 4.1642203, 4.163511799999999]",3179.921859048259
7,0.5,1,25,"[0.0, 33.2000178856141, 70.72117913611476, 109.0003158782618, 147.8582619005054, 188.95182949725023, 233.46670215043054, 285.19417473494076, 341.43085214203774, 400.18061586114624, 456.2708582230709, 510.88433799140404, 563.8978497841254, 616.4752190641905, 669.3699680200882, 723.3860926763143, 777.3316234019333, 828.9320638203792, 878.8385014613489, 925.9826095312974, 970.5193440620055, 1012.1654447668327, 1052.3142215610035, 1090.5293857265144, 1127.231027628304, 1162.937938742471, 1198.3613352479315, 1232.8856986482747, 1267.2573484426282, 1301.7476984510317, 1336.406688628815, 1371.5259829873462, 1406.4112567502143, 1442.550541642467, 1479.2514433924164, 1516.6138569552475, 1554.063262869913, 1592.4446378565067, 1631.2317328976226, 1669.6537115906592, 1707.5045932982941, 1745.7603016869164, 1782.4525104771835, 1818.4446060780676, 1852.456891564854, 1885.8418403368798, 1917.882693564624, 1949.5504497401168, 1980.21346757279, 2005.1138470176186]","[4.1822104, 4.1778803, 4.1749673, 4.1727233, 4.1710305, 4.1696134, 4.1684327, 4.1675272, 4.1666217, 4.1659918, 4.1653619, 4.1646929, 4.164063, 4.1635904]",3176.949737686768
8,0.5,1,25,"[0.0, 31.724490259524543, 69.32140063824164, 107.61850277225096, 146.36320600149975, 187.5230073501, 232.31347679602527, 283.8818092094174, 340.18590619240103, 397.8785029429109, 454.65487536390185, 509.372370835977, 562.9538978675596, 614.7606796600809, 667.7556772443542, 721.5091323615537, 774.6919363252761, 826.8070818897221, 876.6436813058452, 923.8403190829309, 967.6089296741255, 1009.884784023565, 1049.8521044521513, 1088.0669762938855, 1124.4698268721572, 1160.335496484472, 1195.2174823776477, 1229.5875720931654, 1264.4292085591433, 1298.7587814157419, 1333.3523998880119, 1368.0416137136863, 1403.900452804146, 1439.3591206222518, 1475.8924510617098, 1513.3430239489376, 1550.8520113669056, 1589.0214398303597, 1627.7101057957975, 1665.742162458725, 1704.4447037849745, 1742.34223098331, 1779.049528171166, 1815.0070056051213, 1848.9284593502912, 1882.370267174394, 1915.0303240080666, 1946.0244539966861, 1976.9554427003259, 2004.9472164539243]","[4.1822104, 4.1778016, 4.174849, 4.172802, 4.1712275000000005, 4.1697712, 4.168590099999999, 4.167684599999999, 4.1667399, 4.1659918, 4.1654801, 4.1648111000000005, 4.164299, 4.1637874]",3174.1926870753337
9,0.5,1,25,"[0.0, 33.5924468595984, 71.1647419027122, 109.35087733037659, 147.78298427462954, 188.81887383052543, 233.46745486222648, 284.35703916510084, 341.13615035029096, 398.8891686740521, 455.4553487792868, 510.49109391223766, 563.4553972402543, 615.7704404159113, 668.1167427614282, 722.5117385148476, 775.7182387639673, 827.9338102013066, 877.3139353373674, 924.4641060685831, 968.769298493233, 1011.0384814281554, 1050.9020208195027, 1088.6587441957854, 1125.6249879061127, 1161.2864881814608, 1195.7313971450133, 1230.4581604653818, 1265.434027735238, 1299.3727748353544, 1333.9201329178925, 1368.9797919552504, 1404.3638106467029, 1440.1226412295987, 1476.4408773586213, 1513.6817822888866, 1551.4543159679286, 1589.3798069807958, 1628.1495700458233, 1666.5746962356704, 1705.0643964681192, 1742.8330073627546, 1779.592680294358, 1815.1799273627105, 1850.206678877281, 1882.839239942782, 1915.2632491445, 1946.3079907895342, 1976.9513525386212, 2004.6479632004805]","[4.1821709, 4.1778803, 4.1747704, 4.1727233, 4.1711092, 4.1697316, 4.1684718, 4.1674876, 4.1664643, 4.165874, 4.1652832, 4.1645746, 4.1641026, 4.1635513]",3171.047195503744
10,0.5,1,25,"[0.0, 32.49230427777019, 69.60574084065809, 107.75840027866809, 146.64380533441874, 187.37865280619974, 231.79234683969673, 282.3370194985471, 338.47333945028834, 395.86651200920915, 453.35231170138377, 508.38594025536554, 561.0641857360453, 613.6393732460467, 665.8866236326801, 719.3552175154089, 772.7545781129234, 824.9920496995087, 874.9100716451426, 921.7919781916571, 966.4856830337401, 1008.4120212408131, 1048.3727644199812, 1086.4475763436399, 1122.8730231943157, 1158.6703018798996, 1193.6423566183405, 1228.3767507734467, 1262.9024164915895, 1296.9195804306837, 1331.390886049088, 1366.168941576318, 1401.714000009515, 1438.059240297892, 1474.1083317074538, 1511.0198249239802, 1548.896439451203, 1587.1301950718887, 1625.4897916897507, 1664.2307552292982, 1702.7983676239128, 1740.0094163776757, 1776.9832522927245, 1812.6493874504613, 1846.8877378461998, 1880.1424016032015, 1912.1367708947505, 1943.564675191004, 1974.1214528025994, 1991.915868770955]","[4.1821318, 4.1776443, 4.174849, 4.172802, 4.1709127, 4.169692, 4.1684327, 4.1674485, 4.1664643, 4.1657948, 4.1651654, 4.1646142, 4.1639843, 4.1635904]",3168.34563198988
11,0.5,1,25,"[0.0, 33.81131561434307, 70.82081809376706, 108.7401454228874, 147.3608808378117, 188.19382374676172, 232.468762286808, 282.5896211821431, 339.2668444348701, 396.8965675521051, 453.07024904473303, 508.7341478847758, 561.1437558721238, 613.2805630633625, 666.2927341385471, 719.8322497293259, 773.5499437301564, 825.1107832324128, 874.5689091778204, 921.045965527848, 965.789762349023, 1007.7515781740785, 1047.6786671506425, 1085.3002449534492, 1122.1977196234832, 1157.5250681919638, 1192.9344727704417, 1227.181149337071, 1261.114027760934, 1296.2633829893214, 1330.6557323258544, 1365.5659560016925, 1400.93669117125, 1436.684316772105, 1473.0286667818855, 1510.3199878493965, 1547.4571859190535, 1586.3223457761699, 1624.6232928354948, 1663.388562784461, 1701.6318527519506, 1739.3783772339525, 1776.1367074840946, 1811.8165187052823, 1846.2852160471975, 1879.8700348604507, 1911.5053520498018, 1942.838896283562, 1973.5494591541787, 1990.7574956327321]","[4.1820135, 4.1776047, 4.1746917, 4.172684200000001, 4.1708341, 4.1694169, 4.168354, 4.167212, 4.1664248, 4.1655984, 4.1651654, 4.1645746, 4.164063, 4.1634727]",3165.574239731311
12,0.5,1,25,"[0.0, 21.752347923187415, 59.247141232469176, 97.24848837685585, 135.51362747557909, 175.8780756068864, 220.18604859433304, 270.6929821543317, 326.55236739945025, 383.98434521151574, 441.38428826605247, 495.5331335552756, 548.7328830473743, 600.9864441969748, 653.8536539719055, 707.2831676029712, 759.8582965052165, 812.2395431627042, 861.5919524303881, 908.8732711861703, 952.9998550871253, 994.9509521047817, 1034.7196272496835, 1072.788278486175, 1109.2214950641774, 1144.8571342422872, 1180.0024382038653, 1214.5044769162646, 1248.8356152978658, 1283.1440775210017, 1317.6274106218684, 1352.2931059308455, 1387.6692267967237, 1423.3826490377935, 1459.9460263548585, 1497.3272897058444, 1534.6373062263121, 1573.0715228894778, 1611.5838357557348, 1649.62828768552, 1688.6023503258446, 1725.9603647646957, 1763.1162080614824, 1798.6596100479344, 1833.2156433290504, 1866.3251399768167, 1898.4500808288187, 1929.761984834069, 1960.4776637023986, 1990.3908651719828]","[4.1819744, 4.1776834, 4.1747308, 4.1725659, 4.1708732, 4.1695743, 4.1682358, 4.1672516, 4.166543, 4.1657162, 4.1651258, 4.1643782, 4.1639843, 4.163394]",3162.452467054985
13,0.5,1,25,"[0.0, 21.81786327318025, 58.73477041939253, 96.88798703390648, 134.97244139668044, 176.0062364899345, 219.36772366073126, 269.85748952420033, 325.18371554114015, 383.9570366102481, 440.57667963142796, 495.8963485920126, 548.3099456394482, 600.3508735370916, 652.7274808623994, 706.5468772040164, 759.7406615316532, 811.5204109798791, 861.3318156000092, 907.7026158812856, 952.2777763188675, 994.1526261904604, 1033.7459478947035, 1071.4836521898678, 1108.4643409526752, 1143.9238921051965, 1178.9730726068206, 1213.4297079702505, 1247.4272131033267, 1281.5841718989927, 1316.4812140303934, 1350.95133185538, 1386.35532027631, 1422.069182571256, 1458.7243076386799, 1495.680147579943, 1533.0179813930804, 1571.9637227215235, 1609.9739562801778, 1647.9210778057654, 1687.118219318692, 1724.4997022677435, 1761.4335531696865, 1796.958113046508, 1831.0862891221027, 1864.0602588891775, 1896.1785047142062, 1927.7602564047784, 1958.2289192860235, 1976.0227062988956]","[4.1819348, 4.1776047, 4.1748099000000005, 4.1727233, 4.1710305, 4.169495599999999, 4.168274899999999, 4.1674485, 4.1664248, 4.165874, 4.1650867, 4.1644959, 4.1639843, 4.1635904]",3159.817346016167
14,0.5,1,25,"[0.0, 33.93739222784319, 71.19346854064679, 108.43553158046052, 147.46274007810996, 187.00944277021802, 230.96780153633426, 281.2466089769788, 336.96276663767003, 395.0526750831111, 451.99714792730504, 506.45357719949425, 559.3657282358539, 611.5805780044366, 663.9433529800149, 717.1061074103511, 770.52094681875, 822.3065423120668, 871.3451975261387, 918.4149025285021, 962.2847740429577, 1004.5245713324073, 1044.1003564172904, 1081.8318066688973, 1118.949202859309, 1154.4230930300168, 1188.843952314184, 1223.827408545002, 1257.9054119173725, 1292.1482504492108, 1326.8098958962448, 1361.4707927913132, 1396.6550786772077, 1432.6417383135217, 1469.2274729309704, 1506.08551953985, 1543.36893972637, 1581.9395799330264, 1620.2003936226768, 1658.7837844471785, 1697.3499343097076, 1734.611124848467, 1771.436827866013, 1807.032987757935, 1841.6722626152666, 1874.4969741016214, 1906.5820452579717, 1937.8601559929004, 1968.290752701929, 1990.5210684583205]","[4.1820922, 4.1776047, 4.1748886, 4.172684200000001, 4.1710305, 4.1696134, 4.1683931, 4.1672912, 4.1665034, 4.1657948, 4.1650472, 4.1646142, 4.1639447, 4.1634727]",3157.151698781465
15,0.5,1,25,"[0.0, 35.698486729206934, 72.7696020863246, 110.71944693375889, 148.81386541425246, 189.09566489368245, 232.08196098311026, 282.3081729811999, 338.42002220510966, 396.06353153752065, 452.7969977093699, 507.6339432556667, 560.673349740804, 613.0041291472323, 664.7658647301673, 718.3491093583184, 771.4168018208604, 823.4440094475522, 872.975361817073, 919.2181664279094, 963.8153136556039, 1005.5716240702093, 1044.9210643695187, 1082.9217272171154, 1119.4221283862937, 1155.2611175401855, 1189.6948131692025, 1224.2321975163384, 1258.8517771486352, 1292.7982715958892, 1327.567785862087, 1362.5421226073843, 1397.862712011301, 1433.4297908726085, 1469.9480088233365, 1506.982512057887, 1544.7927568886503, 1582.810435147859, 1621.060490979441, 1660.0621089291176, 1698.0853701244832, 1735.8449886524982, 1772.568499436395, 1807.8076852825898, 1842.2870895552037, 1875.2344455982743, 1907.446154141905, 1938.519235708708, 1969.048260471076, 1989.932890929903]","[4.1819744, 4.1776834, 4.1747704, 4.1726446, 4.170951799999999, 4.1695743, 4.168314499999999, 4.1674089, 4.1666217, 4.1657948, 4.1651654, 4.1645355, 4.1639843, 4.16363]",3154.136510725503
16,0.5,1,25,"[0.0, 22.95876730999072, 59.88874423207329, 97.55436617850489, 135.66391823461845, 175.83580216508085, 219.53106444056561, 269.1212123151905, 324.733560406576, 382.6105313670264, 439.91065946975357, 494.9531180663272, 547.4237496457163, 599.0868697737153, 651.6612068108827, 704.6250483120466, 757.9457448208848, 809.2472525714211, 858.978983452231, 905.4960937618305, 949.6312763023359, 991.2897351381664, 1030.9915632711952, 1068.5714158444196, 1105.0363098157777, 1141.0495571280971, 1175.5120742514257, 1209.8829355997507, 1244.042168128317, 1278.6190771281144, 1312.7063008064542, 1347.6431759975167, 1383.2275976988974, 1418.8099667040465, 1455.0975598488446, 1492.476007434093, 1529.4739243204315, 1568.2011542906077, 1606.3637718244822, 1644.9036605424367, 1683.069105619133, 1721.2723202511957, 1757.6719304543626, 1793.0285992186382, 1827.8084767817782, 1860.1829757770997, 1892.5728895869897, 1923.9397038139537, 1954.2515159620584, 1975.5694744646548]","[4.1818562, 4.1776047, 4.1747704, 4.172408600000001, 4.1706762, 4.169455999999999, 4.1683931, 4.1672912, 4.1665034, 4.165874, 4.1648898, 4.1644959, 4.1639843, 4.1634727]",3151.196774216443
17,0.5,1,25,"[0.0, 35.1043848321919, 71.87432704872856, 109.5970137126572, 147.94899081623447, 187.56354087447136, 231.01267523065422, 280.724595899132, 335.58201324503347, 394.32682253394415, 451.0055074415407, 505.8583059816554, 559.2598825658761, 610.3894573684197, 663.0867652741024, 716.0761275710288, 768.8258917247833, 820.126721622564, 869.7577474890254, 916.9610331715603, 960.3734843162083, 1002.3369251988938, 1042.0707825285538, 1079.8321237556268, 1116.1142639756001, 1152.1645399877304, 1186.920251178367, 1221.3478705831099, 1255.5229242923178, 1289.7625392454906, 1324.2172695534598, 1358.407141413319, 1394.3549030630295, 1430.2501736083889, 1465.9285580504984, 1503.224676749136, 1540.7948530970705, 1578.9377498140414, 1617.4658665362076, 1655.8257049097506, 1694.3322513441085, 1731.9151338983206, 1768.695133782855, 1804.6193206915682, 1838.470745433618, 1871.2361484566004, 1903.2780576986088, 1934.485352820996, 1965.1314438665854, 1990.2189349473065]","[4.1818957, 4.1776834, 4.1746521, 4.1724873, 4.1707945, 4.169495599999999, 4.1683931, 4.1672516, 4.1663857, 4.1657557, 4.1650076, 4.1644959, 4.1638269, 4.163394]",3148.654301379392
18,0.5,1,25,"[0.0, 22.075457128672383, 58.329332425728694, 96.02168483270287, 134.16818616786003, 173.85710526486326, 217.45251411098337, 266.69431455804937, 322.1946136911651, 380.6840269850747, 436.8398476195852, 491.88934249840946, 544.9914716519861, 597.2097142610244, 648.8796904972646, 701.0547921744303, 754.594219579405, 805.7689392950415, 855.7436665340165, 902.4077423980684, 946.5160916428215, 988.3484199695974, 1027.6444302569303, 1065.546967271247, 1101.8962944108323, 1137.4859841655832, 1172.0317351472859, 1206.9660474487537, 1241.2081518563389, 1274.8579007496917, 1310.0533158759504, 1344.492846823716, 1379.5884481483192, 1415.3130783765698, 1451.687848697095, 1488.6889205122236, 1526.5862824732142, 1564.3197910333154, 1602.801866549336, 1641.4727338013645, 1679.726149176654, 1716.969112658308, 1753.892626594582, 1789.6318654661177, 1823.8598233580428, 1856.9722457036437, 1888.7302161555895, 1919.7636059935203, 1950.2465340962062, 1974.2778594143333]","[4.1818957, 4.177526, 4.1745734, 4.1724477, 4.1707158, 4.1693773, 4.1681571, 4.167212, 4.1663857, 4.1656771, 4.1649289, 4.1643386, 4.1637087, 4.163275700000001]",3145.7556027185105
19,0.5,1,25,"[0.0, 34.27152232975743, 70.6901968864446, 108.22621659866905, 146.35246578328776, 186.14358987185852, 229.19522656774615, 278.57182036258297, 334.3473784824727, 391.2714219937423, 448.43006498760093, 502.9838287695632, 556.379974829654, 607.7523325007448, 659.890658794309, 712.4687222725215, 765.5447757156733, 816.7547186735771, 866.0651591421533, 912.765204678341, 956.6458316516173, 998.8068896216384, 1038.30802113818, 1076.010934997901, 1112.4914414373968, 1147.9285206492752, 1182.1955935708024, 1216.801214260743, 1250.7890965195397, 1285.5366719212914, 1320.3341785471935, 1354.699862092781, 1389.8801728002084, 1425.5862777588243, 1462.000936498523, 1499.1610047148658, 1536.618752280604, 1574.5361591643232, 1613.1154353165523, 1651.899062362986, 1689.8753665732345, 1727.7295973240255, 1764.365048477561, 1800.1525643905964, 1834.2393584268486, 1867.3966986358876, 1899.0627599217544, 1930.096847028162, 1960.6256991905186, 1989.3047122939058]","[4.1819348, 4.1776047, 4.1747704, 4.172684200000001, 4.170951799999999, 4.1696134, 4.1683931, 4.1673303, 4.1665826, 4.1658344, 4.1651654, 4.1645746, 4.1639447, 4.1634331]",3143.663417326523
20,0.5,1,25,"[0.0, 34.68024835784371, 71.2490561957132, 108.64626210884751, 146.64199745870314, 186.52599958621704, 229.27893648872737, 278.2060842550618, 333.7780318038482, 391.8714693871593, 447.8509978299935, 503.39426696786416, 555.5042634282117, 607.4061378356864, 659.2452997475318, 711.9994392386322, 765.0332657862325, 816.7153140475777, 865.4524719120086, 912.5541900341825, 956.8224342332787, 998.1307227474763, 1037.413584974211, 1075.348169183686, 1112.2078844339937, 1147.692758268149, 1181.85246061183, 1216.3885724606093, 1250.811377345498, 1285.262131289964, 1319.4143773297317, 1354.1904160227127, 1389.7487676221024, 1425.0896154630539, 1461.3679344511888, 1498.4145256956544, 1535.884854535358, 1574.7494284794482, 1612.9237443522106, 1651.3519607971318, 1689.7203768146417, 1727.2579840329015, 1764.0192302265812, 1799.6318185428402, 1833.413769253926, 1866.5377492591326, 1898.7761277963948, 1929.7520675329254, 1960.2194976435387, 1989.1205628839768]","[4.181816599999999, 4.1775651, 4.1745734, 4.1725659, 4.1709127, 4.1695347, 4.168274899999999, 4.1673303, 4.1664643, 4.1657162, 4.1650472, 4.164417299999999, 4.1637874, 4.1634331]",3140.467145438778
21,0.5,1,25,"[0.0, 33.1525764306665, 69.83261100054557, 107.14352078899469, 144.97389316622264, 184.82953067954827, 227.68060557921717, 276.13946159436637, 331.6270384603707, 389.9436644983515, 446.5544240212814, 501.44066962644047, 554.9127802407023, 606.0780322479616, 657.9066399141966, 710.484176699139, 763.4214114970271, 815.366578241292, 863.9374214895865, 911.1472504223859, 954.49502351824, 996.2460209871124, 1036.0223431593386, 1073.3943959521062, 1109.7301923690852, 1145.4720976747642, 1180.0242498038212, 1214.3206819073878, 1248.5773161828586, 1281.9659505319614, 1317.083347909963, 1351.707614077057, 1386.7955376375746, 1422.3329689898628, 1459.2412356576951, 1495.9132288057592, 1533.5934968950871, 1571.5933357773524, 1609.9275620271515, 1648.3611982656687, 1686.660612235349, 1724.1664104907588, 1761.029871306462, 1796.2728134454653, 1830.8322747239329, 1864.2028717503624, 1895.4410003856267, 1926.8193912030554, 1957.2193581216377, 1975.6896211024975]","[4.1818957, 4.1777229, 4.1746521, 4.1724873, 4.1708341, 4.169495599999999, 4.1683931, 4.1673303, 4.1664643, 4.1656771, 4.1649685, 4.1644568, 4.1638660000000005, 4.1634727]",3138.080742331404
22,0.5,1,25,"[0.0, 29.5423032819441, 65.75097051834001, 103.38147190920796, 141.2539637993678, 180.72583441419698, 223.2351637046931, 272.163016480198, 327.6787879175544, 385.3537981964059, 442.1323729489573, 496.8628222704064, 550.0033749715601, 601.0758239130284, 652.8902910613208, 705.9781805395323, 758.6280962304766, 810.2667403349158, 859.2924916902921, 906.0332045124276, 949.9913490887045, 991.273127934277, 1031.0045135127718, 1068.944079288576, 1105.4266163028726, 1140.5263876154675, 1175.3428242360476, 1209.8655353941137, 1243.8531472152201, 1278.1180501448575, 1312.441857125553, 1347.3037364358283, 1382.1348060028358, 1418.126101410635, 1454.6960790756623, 1491.3598958872772, 1528.6828134930518, 1566.8085059929115, 1605.3228702182316, 1644.2006738911957, 1681.9630282384558, 1719.286292059617, 1756.3083648937907, 1791.5714254841994, 1825.9299063115534, 1858.9708389949526, 1890.725035922543, 1921.8380753513381, 1952.3937654176318, 1975.1957963768857]","[4.1818562, 4.177407700000001, 4.174613, 4.1725659, 4.1707158, 4.1693773, 4.168274899999999, 4.1671729, 4.1664248, 4.1655588, 4.1650076, 4.1643386, 4.1637483, 4.163394]",3135.4019385238958
23,0.5,1,25,"[0.0, 31.399725052880285, 68.13151155904717, 105.19453096614575, 143.11925732796396, 182.61486309618056, 225.02142578706616, 274.12082684964696, 329.02910481049094, 387.0039141777912, 443.9287457881653, 498.80466881333746, 551.320926160937, 602.4474755263024, 654.2157252287842, 706.5504495294646, 759.7169947503238, 811.0984473537502, 860.3172442926331, 906.7404536065586, 950.7954586243499, 992.2383962135583, 1032.0678382423775, 1069.7217831790754, 1106.0803058522542, 1141.5700225417036, 1176.408238661399, 1210.6090829143277, 1244.6744692159664, 1279.12345272233, 1313.3029684628864, 1347.8821845992634, 1383.1005509073243, 1418.8054411744097, 1455.1844071070013, 1491.9144491222723, 1529.832880765594, 1568.1159829939443, 1606.1994870313079, 1644.8186690232892, 1682.7035814571532, 1720.6255102856485, 1756.9419839543898, 1792.3618251006706, 1826.576745978473, 1860.0465619326214, 1891.8946554152408, 1922.5470842617478, 1953.0890793746607, 1974.4995369421395]","[4.1818957, 4.177526, 4.174613, 4.1725264, 4.1707945, 4.1695743, 4.1682358, 4.1671333, 4.1663857, 4.1656375, 4.1650076, 4.1643782, 4.1637874, 4.163394]",3133.201308051353
24,0.5,1,25,"[0.0, 30.609435043376948, 67.477090454799, 104.81160971692316, 141.8746102664427, 181.8839087483526, 224.05471295754944, 272.99646795767364, 327.75421123331034, 385.5688799862842, 442.7733972354962, 496.98030940297394, 549.875814247614, 601.1240783280887, 652.9131126559816, 705.3230442891995, 758.2068549306416, 809.4294215610494, 857.8688022878662, 905.5333355115147, 948.7488878424242, 990.5974514279103, 1030.0015631273561, 1067.3301587459725, 1104.1777489115614, 1139.1626628115469, 1174.2748332307826, 1208.487278158778, 1242.3967525055048, 1276.56915472564, 1311.259870427736, 1345.7099530294795, 1380.7842978655642, 1416.5645801655755, 1452.597899214245, 1489.5763239641703, 1527.502432770431, 1565.4509923730436, 1603.8465111661783, 1642.3122159865648, 1680.1503910530892, 1717.7120997968814, 1754.696875490219, 1790.4604052166019, 1824.3275570536152, 1857.537987199546, 1889.2233559566862, 1920.3156875625064, 1950.6199422113013, 1974.4803491179737]","[4.1817775, 4.1774864, 4.1746521, 4.172369000000001, 4.1708341, 4.1693377, 4.1682358, 4.1671333, 4.1664248, 4.1655588, 4.1648502, 4.1643386, 4.1639447, 4.163275700000001]",3130.768489128691
25,0.5,1,25,"[0.0, 29.412434680500894, 65.41497346764152, 102.58976190553352, 140.22858562274638, 179.89021301208987, 222.5422416656325, 270.5287351979445, 325.8956837917703, 383.7871496189413, 440.16518848947027, 494.5362806143889, 547.6520440330262, 599.0980911026372, 650.7735145206061, 703.0125197987895, 755.9995882591461, 806.744789854796, 855.7765114136741, 902.3395154242992, 946.7235352637485, 988.1133490175589, 1027.4859751910712, 1065.0879991037543, 1101.3579082302376, 1136.916750786232, 1171.725579201608, 1205.9144768465426, 1240.0185041449156, 1274.0953830536016, 1308.337411062169, 1343.134624658706, 1378.0725147538037, 1413.4770967219292, 1450.3244521152094, 1487.1350421097657, 1524.439872857961, 1563.0804846266615, 1601.1035465123762, 1639.6451974827744, 1678.2559538161915, 1715.559090257085, 1752.6392879928424, 1787.9174026848211, 1822.231154929403, 1855.1344858806863, 1886.8069389219506, 1917.8381663238445, 1948.1066431980973, 1974.8704390886107]","[4.1818957, 4.177407700000001, 4.1744161, 4.172408600000001, 4.170597600000001, 4.1691413, 4.1681175, 4.166976, 4.1661887, 4.1654801, 4.1648898, 4.1643386, 4.1636696, 4.163275700000001]",3127.942259317491
26,0.5,1,25,"[0.0, 27.452180414521024, 63.85471625543431, 100.41271745445209, 138.44382744435205, 178.0151419023992, 220.61366332208337, 268.08243952413847, 322.78031900775574, 381.0331522535616, 438.16333616965784, 492.6592558219531, 545.2895673095557, 597.0577820817359, 648.6265659357443, 700.7373275992488, 753.0898427222467, 804.8101151945336, 853.5740243339042, 900.1585867726694, 943.9825614128322, 985.8126252701422, 1025.2131044304647, 1062.6213040813166, 1098.5360984631288, 1134.4595007082191, 1168.6896306913397, 1202.9840568163052, 1236.6367258420842, 1271.1270382264818, 1305.6773811739636, 1340.1310375076398, 1375.3818211334867, 1411.1903242663984, 1447.2261010761658, 1484.1008720813697, 1521.6026423315532, 1559.6930932645118, 1598.3999088623825, 1636.2350796238236, 1674.739916373888, 1712.4189900685685, 1749.4155304836934, 1784.5036875220906, 1818.806421113323, 1851.415897267181, 1883.8356141721895, 1914.4199316575725, 1944.583398948749, 1974.2700876344127]","[4.1816988, 4.177526, 4.1746521, 4.172408600000001, 4.1707158, 4.16922, 4.1681962, 4.167212, 4.1662674, 4.1655588, 4.1648898, 4.164299, 4.1637874, 4.1633153]",3125.609051459823
27,0.5,1,25,"[0.0, 28.784920420884987, 64.71923692835469, 101.9287254058458, 139.53313039946062, 178.8858142262797, 221.3756073211319, 269.01778309678156, 323.18022335282166, 380.8536016335017, 438.23536024865854, 493.1596590292393, 545.5388590554787, 596.7294704607707, 648.4503066504437, 701.079176678767, 753.1085764654597, 804.4137052744827, 853.5821500221277, 899.89479493867, 943.7419143415207, 985.6658687602662, 1025.0117749106453, 1062.1798999808234, 1098.5370786188723, 1134.2041609237208, 1168.815167930793, 1203.0849738105574, 1237.2844152626694, 1270.9920983314883, 1305.2659270928573, 1340.3681711776824, 1375.3098906277667, 1410.90139882945, 1447.0663924055075, 1484.0681397701017, 1521.4634547365254, 1559.483954932522, 1597.9928231231054, 1636.1943045706896, 1674.3937661571942, 1712.0916521289735, 1748.6013482083065, 1784.3185418262908, 1818.1128398501999, 1851.1379334933924, 1883.1307739412207, 1914.1545592567606, 1944.5434926368473, 1961.192135107354]","[4.1816988, 4.1773686, 4.1746917, 4.1724477, 4.1707945, 4.169455999999999, 4.1682358, 4.1672516, 4.1663461, 4.1656375, 4.1649289, 4.164299, 4.1637483, 4.1634331]",3123.297067299939
28,0.5,1,25,"[0.0, 21.518135830699862, 57.45221982448288, 94.64902583377244, 132.18398192469175, 171.63608051116677, 214.01742187667998, 261.6060381837097, 316.28453153537754, 374.30379434172295, 430.9474392257693, 485.7203086050261, 538.0237162977846, 589.88307965423, 640.9935650670752, 692.9708532116788, 745.6334542654154, 797.0534108917191, 845.9396680070597, 892.4224551440386, 936.4320590740447, 977.4979443325958, 1017.2211829162156, 1055.0182429651231, 1091.313567672656, 1126.6581082641544, 1160.929691688792, 1195.350410397164, 1229.1222696206867, 1263.1565196370118, 1297.8441168709303, 1332.4911087265102, 1367.8192830873766, 1403.061777609346, 1439.25321576374, 1476.2544997021919, 1514.1077488984388, 1551.6770326302294, 1590.1422302562248, 1628.8301917395647, 1666.569962619682, 1704.2145388345339, 1740.924333298411, 1776.3985662592172, 1810.1035604117283, 1843.1671545725958, 1875.2206749956722, 1906.3678101593673, 1936.7082064864594, 1960.4923964994987]","[4.1817775, 4.177526, 4.174613, 4.172369000000001, 4.1707945, 4.1692591, 4.168274899999999, 4.1672516, 4.1663461, 4.1656375, 4.1648898, 4.1643782, 4.1639056000000005, 4.1633544]",3121.223198154297
29,0.5,1,25,"[0.0, 23.89071527517541, 59.732598554471394, 97.02848844901774, 134.62544689076327, 173.99164981344092, 215.91042264594302, 263.75591805960795, 318.7201215198066, 376.07226213607856, 432.84941681942263, 486.9461758018087, 539.9855303218458, 590.9473953155057, 642.4924752198929, 694.264154096818, 746.4281457079392, 798.3498646203823, 846.8411633988219, 893.686181790523, 937.7166061594767, 978.57768233918, 1017.9367394342007, 1055.8545804056982, 1091.784259853948, 1127.2058876942654, 1161.5290019947302, 1195.647263313869, 1230.1732644328297, 1264.1243071717577, 1298.564320329571, 1333.2385570383988, 1368.5066036988499, 1403.7609795311434, 1440.3291647329168, 1476.9674410593648, 1514.5036210971734, 1552.4721348284304, 1590.5278194418015, 1629.5059584744508, 1667.1035516665702, 1704.6695831984084, 1741.7573276617031, 1777.2934639606533, 1811.3481095711595, 1844.174058364319, 1875.8305519064356, 1907.1625310559325, 1937.5627201914153, 1960.2623110171849]","[4.1816988, 4.17729, 4.174455600000001, 4.1722512, 4.170597600000001, 4.16922, 4.1680388, 4.166976, 4.166228299999999, 4.165322799999999, 4.1646533, 4.1642203, 4.1636696, 4.1631184]",3119.0682102623164
30,0.5,1,25,"[0.0, 24.186940061163853, 60.66847579368084, 96.90590031681035, 134.99849746203626, 174.22539338861833, 216.70624695519956, 264.10289133952284, 318.3976576776486, 376.4434041810052, 432.8909566166207, 487.7723550557926, 540.3674149535384, 591.3785937530859, 642.4025195347945, 694.2851194008106, 746.7291960227676, 797.9264465409474, 847.2668481395469, 893.979776996204, 937.4058467924267, 978.8333687506847, 1018.2518014387522, 1056.1419111503787, 1092.0223058780264, 1127.4942822352648, 1161.9274950561778, 1195.2648936543371, 1229.662492817298, 1264.159378886623, 1298.7685539710549, 1333.0403038556155, 1368.4070723730358, 1403.855552683115, 1440.2647761770509, 1476.9986762019078, 1514.7991020271145, 1552.6530501295258, 1591.0927870491316, 1629.514343151221, 1667.8748662532175, 1704.984751402837, 1741.5316830152005, 1777.1120191637738, 1811.6226957132026, 1844.2902138257905, 1876.016489514173, 1907.1627816057885, 1937.3790272758506, 1960.24886548516]","[4.1818957, 4.1774473, 4.1743765, 4.1721330000000005, 4.1704798, 4.1691413, 4.1679206, 4.1670942, 4.1661887, 4.1656375, 4.1646929, 4.164181200000001, 4.1636696, 4.1633153]",3116.636933373348
31,0.5,1,25,"[0.0, 35.144597149274205, 70.63657380841215, 108.07677183598202, 145.12298960208324, 184.2025238416997, 226.7434139567734, 274.3659954894642, 328.64510649097343, 386.889880458718, 443.32031698786665, 497.91720972875993, 550.6245105632213, 601.5958274398936, 652.669631879955, 704.6596521318309, 756.6703731025436, 808.1452118520083, 856.9954459515429, 903.6630632497179, 947.5489819061643, 988.6880699368098, 1027.9531752858322, 1065.4310623255521, 1101.722845484947, 1136.8579121000541, 1171.8482421164792, 1205.955816357194, 1239.7850918562324, 1273.9985519712654, 1307.8956239821784, 1342.9940959756702, 1377.6629275125867, 1413.2281978997037, 1449.6742425326834, 1486.7627138445719, 1523.7283378644365, 1561.4283743428798, 1600.2567043028116, 1638.656253162114, 1676.9498747128641, 1713.9483541967634, 1751.0057340597418, 1786.486600596927, 1820.9098146800902, 1853.6277494920914, 1885.0467933515788, 1916.1603495595582, 1946.3339077992941, 1973.988432633871]","[4.1816988, 4.1773291, 4.1743765, 4.172408600000001, 4.1706371, 4.1693377, 4.1679997, 4.1669369, 4.1664248, 4.1654801, 4.1648502, 4.1642203, 4.1637087, 4.163275700000001]",3114.35013058526
32,0.5,1,25,"[0.0, 22.134280812869918, 57.8402264777564, 94.78196366360373, 132.16826223863438, 171.29226855212778, 213.3101647398562, 260.72840226846927, 315.30801927915013, 372.6694456841435, 429.3835962543442, 484.07336350006597, 536.078697442229, 588.0181261654919, 638.4240405884602, 690.8129656685771, 743.7813296002623, 794.203532306753, 843.0658837641547, 889.8295868965779, 932.9534889845318, 974.925095138429, 1014.0824215338625, 1051.6091795709526, 1087.5634563990532, 1123.2826315668528, 1157.9119305262043, 1191.7019813896604, 1225.960955895763, 1259.470522261473, 1294.3121007807983, 1328.835687781166, 1363.9213704423855, 1399.3412084424174, 1435.5046438779968, 1472.5286385430811, 1509.893497585955, 1547.5509112109914, 1586.2553169770144, 1624.070818595399, 1662.4925317731202, 1700.192490442492, 1736.5647338675587, 1772.2613535375997, 1806.753159434443, 1839.487561424546, 1870.843478736476, 1902.1267201753446, 1932.3826124226164, 1959.169763975898]","[4.181816599999999, 4.1774864, 4.174613, 4.172369000000001, 4.1706371, 4.1693773, 4.1680784, 4.1670547, 4.1663857, 4.1655197, 4.1648898, 4.164299, 4.1638269, 4.1633153]",3112.680902274711
33,0.5,1,25,"[0.0, 21.495623544004786, 57.69318286818179, 94.13916944086105, 132.27291636613614, 170.74402945371418, 212.4657258424524, 259.8997650841994, 314.1532047349934, 371.69082184753887, 428.51166744686174, 483.31215169163096, 536.2603233764262, 586.651878911686, 637.8641660041903, 690.2526514063602, 742.9253274518067, 793.6420769675628, 842.4523081050129, 888.4763797656874, 932.8365856151115, 973.7451012039428, 1013.4996379172235, 1050.7446333111166, 1086.6380508677712, 1122.5657966203312, 1156.7243375245362, 1190.478542727459, 1224.6016522531368, 1258.476489209181, 1293.2094748737823, 1327.0738158885529, 1362.4108866281954, 1398.0115914180963, 1434.5570767233585, 1471.2549559649383, 1508.7540408703244, 1546.584811211466, 1584.6238279825047, 1622.9666763173752, 1660.8042969635728, 1698.9490641372356, 1735.5800640997047, 1771.203828678407, 1805.5939673055361, 1838.274346834353, 1869.9079739122901, 1900.9346764402592, 1931.0106966524534, 1959.2852737540004]","[4.181816599999999, 4.1774864, 4.1745734, 4.1725264, 4.1707158, 4.1693773, 4.1680784, 4.167212, 4.1663857, 4.1657162, 4.1648111000000005, 4.1645746, 4.1637874, 4.1633153]",3110.5206077701832
34,0.5,1,25,"[0.0, 25.21918868949382, 61.15039042811503, 98.06878370233835, 135.1606266023149, 174.03553206542665, 215.79541978228383, 263.0723834824013, 317.46163187672846, 375.48880259025566, 431.31255917919043, 486.4298919915034, 538.8108122108721, 590.0258997396102, 641.049193861039, 692.6400056265144, 745.0761437053369, 796.4032381734661, 845.0257390266578, 891.7632344804707, 935.0663498832738, 976.2850869477696, 1015.686146482945, 1052.741126891899, 1089.3354668817328, 1124.3543468757398, 1159.2711770807837, 1193.024740808346, 1227.1751764364735, 1261.536429290456, 1295.5995093660954, 1330.354508153121, 1365.3493861533084, 1400.6374164376148, 1436.906391968253, 1474.016561399283, 1511.4361038432862, 1549.2344168514628, 1587.5424142331958, 1625.8726281907284, 1664.1874971693283, 1701.8094312672488, 1737.7343221744782, 1773.5136298762118, 1808.065128590662, 1840.966191198334, 1872.5994562009137, 1903.62722081416, 1933.7549373950797, 1960.0224451055906]","[4.1819348, 4.177526, 4.1745343, 4.1726055, 4.1707158, 4.169495599999999, 4.1681571, 4.1672516, 4.1663461, 4.1655588, 4.1649289, 4.1643782, 4.1639056000000005, 4.1634331]",3108.626926904432
35,0.5,1,25,"[0.0, 22.435789179669143, 58.210661312734715, 94.85361111699024, 132.43556996412292, 171.23900694664815, 212.93651419192042, 259.90100039873687, 314.5177761537143, 371.39617270996166, 428.2941538236548, 483.6372944583393, 535.7851114939481, 586.4556014901349, 637.76135804962, 689.3139217412429, 741.4065875024953, 792.2907709663591, 841.3388158570106, 888.014733263692, 931.6730076143065, 972.8749930970134, 1011.8801202417785, 1049.779556963696, 1085.6028212304204, 1120.7376449279948, 1155.8413428299255, 1189.6200379780662, 1223.9423113326332, 1257.27869586504, 1292.0819648497857, 1326.7184355102268, 1361.6952193388856, 1397.369233651407, 1433.5049886080653, 1470.6079640301837, 1507.5817551942575, 1545.801389960565, 1584.3667424909786, 1622.7820755662608, 1660.5494625701979, 1698.0113460962532, 1734.622105191136, 1770.452321558461, 1803.9582405884732, 1837.2247432442416, 1869.173868906313, 1900.192065361208, 1930.255536133013, 1959.619956587863]","[4.1818562, 4.177526, 4.174613, 4.1723299, 4.1706371, 4.16922, 4.1680784, 4.1671333, 4.166307, 4.1655588, 4.1648502, 4.164299, 4.1637874, 4.1633153]",3106.114051283635
