Repository: jackybrons/drc-imoe

# Datasets

This project contains standardized multi-condition, multi-chemistry datasets for degradation forecasting of retired lithium-ion batteries in second-life applications. All official preprocessed data is stored under `datasets/processed/`.

---

## 1. Directory Structure

```text
datasets/
├── processed/              # Official preprocessed-data root used by training and evaluation
│   ├── UL-NCA/             # UL laboratory NCA cell data (66 cells)
│   ├── UL-NCM/             # UL laboratory NCM cell data (55 cells)
│   ├── UL-NCMNCA/          # UL laboratory mixed-chemistry cell data (9 cells)

File: datasets/processed/UL-NCM/CY25-05_1-#11.csv (part 1 of 6)
Cycle,Charge_Current,Discharge_Current,Temperature,Capacity_Increment,Relaxation_Voltage,Discharge_Capacity
2,0.5,1,25,"[0.0, 24.424674675587198, 62.86832423414495, 102.45538915122933, 142.1964406219442, 184.01303130922855, 230.6293696762179, 284.5500604373395, 340.93861298753285, 398.9457675760564, 454.43869751862604, 508.9855135918239, 561.4797393564561, 615.5178321641492, 669.4386283449685, 724.1199166476872, 778.0494171013956, 829.9561082535988, 880.1057260107862, 927.5721813675257, 972.0308963451491, 1014.4491508717199, 1054.2667274273222, 1092.5334392215461, 1129.6995648209052, 1165.2487066174217, 1200.825508502829, 1235.1404564647826, 1269.7326854417026, 1303.8435941250927, 1338.7538199497158, 1373.2748540458535, 1409.449686920906, 1445.0810062944818, 1481.4430598819238, 1518.8269002200357, 1556.3277978546855, 1594.6083716285486, 1632.7803590295296, 1671.8662433307911, 1709.8458817277112, 1748.1488612068954, 1784.6633343189017, 1820.7071734555232, 1854.8938474674153, 1888.073814388404, 1920.4094154808179, 1952.1772047967368, 1983.0970961728633, 2004.4193708481173]","[4.1814661, 4.1770968, 4.174301600000001, 4.1719398000000005, 4.170208000000001, 4.1689091000000005, 4.1677279, 4.166626, 4.1657205, 4.1650515, 4.1644216, 4.1636343, 4.1633196, 4.1626501000000005]",3198.193435727675
3,0.5,1,25,"[0.0, 34.84526969180541, 73.1716599051752, 112.1529661969742, 151.73836846618957, 193.75664903652097, 240.32210972616718, 293.1904947716949, 349.6137779145009, 407.49337551403863, 463.52117829769685, 518.0460447575811, 571.1140398202158, 624.021251952461, 677.9867507039255, 733.1845854389001, 786.183569687005, 838.7059506630658, 889.3280048843142, 936.3927461990552, 980.4826260116367, 1022.4611403688577, 1062.0367240586088, 1100.7632406731739, 1137.791132868832, 1173.513227089527, 1208.8874724642235, 1243.2776734177844, 1277.7342175075923, 1312.178622354822, 1346.5705938358317, 1381.4839001485602, 1417.2163166723394, 1453.2021273029518, 1489.6168381071866, 1527.1901332835935, 1563.8671188991111, 1602.252130112809, 1641.0675436288914, 1679.276856550299, 1717.3436766878606, 1755.222361322248, 1792.4338154237878, 1828.4411687549434, 1862.8698331348835, 1895.761073420637, 1928.4993360078217, 1960.108110884233, 1990.7120271595493, 2018.6671482339154]","[4.1814265, 4.1772933, 4.1741838, 4.172255000000001, 4.1703262, 4.1689878, 4.1676888, 4.1669016, 4.1660748, 4.165248399999999, 4.1644611000000005, 4.1639099, 4.1633587, 4.1630831]",3196.8497261804227
4,0.5,1,25,"[0.0, 24.963394295930925, 63.879769976983425, 102.31741093465246, 142.23260641059358, 183.90686531600545, 230.0671505947181, 282.0143585427402, 339.3688520945908, 397.3340790252404, 453.0479906406846, 507.6083573074576, 561.0986667849862, 613.6076598577583, 667.7294992429097, 722.3440031469474, 777.0426419204771, 828.52045327016, 878.8343318990844, 925.6245959116807, 970.2740153491447, 1012.1671732340583, 1052.5385520623695, 1089.749214519799, 1127.44658171873, 1163.0016174046846, 1197.9487419182587, 1232.4349025871159, 1267.1026196318262, 1301.6205855627575, 1335.4482107643369, 1371.2730677266172, 1406.8225117675788, 1442.2397460509949, 1478.6810804048393, 1515.9683214062775, 1554.1809160524544, 1592.066455427218, 1629.9713425447505, 1669.444733294197, 1707.2359776412147, 1745.0389528269723, 1781.7860645980834, 1817.7463397673762, 1852.1857123400744, 1885.5521662539452, 1917.640928688112, 1948.9323229198674, 1979.812932025027, 2005.1736101475697]","[4.1815052, 4.1771359, 4.1741838, 4.1719398000000005, 4.1703262, 4.168673, 4.1676493, 4.1666656, 4.1656027, 4.165248399999999, 4.1642246, 4.163831200000001, 4.1632409, 4.1630044]",3194.468296399334
5,0.5,1,25,"[0.0, 31.07224923136704, 69.46431274150206, 108.05855703146, 146.66343439320445, 188.16367148426258, 234.26120277779074, 286.70433641800076, 344.139815620858, 401.37395377681804, 457.36340685958425, 511.6627401136432, 565.1895210134151, 618.304877413414, 672.1919846114918, 726.3585494399288, 780.1510576518137, 832.7417113093159, 882.082947337432, 929.1945693881871, 973.9946582268769, 1015.3612805708315, 1055.520860681603, 1093.8860666291964, 1130.7430578772712, 1166.8557072605013, 1201.822648407086, 1236.4474645122064, 1271.131231554888, 1305.2641029105255, 1339.6922473145771, 1375.1289094008664, 1410.6594457973258, 1446.4138509552142, 1482.8186784830864, 1519.9565856682098, 1557.4431050153842, 1596.0248100732238, 1634.1935332186736, 1673.2085989689267, 1710.991529944964, 1748.8676692219883, 1785.2980425869878, 1821.1817038880922, 1855.5684386904823, 1889.2589462612486, 1920.982771656547, 1952.568244397905, 1983.4683210440603, 2004.5975694412577]","[4.1815839, 4.1771755, 4.1744199, 4.1720185, 4.1703262, 4.1689091000000005, 4.1677675, 4.1667442, 4.1659961, 4.165208799999999, 4.1646185, 4.1639886, 4.163437399999999, 4.1629653]",3192.204190373803
6,0.5,1,25,"[0.0, 32.01258604677042, 70.55630244208993, 108.46953603983815, 148.0896559666665, 189.78138015203928, 234.92908895545946, 287.11520989399986, 343.9261313373283, 402.0411943344224, 458.8094716258823, 513.1186966468301, 566.5043233042829, 618.9996180737819, 672.5295408166457, 727.1551404895154, 780.6364232951844, 833.3302415528933, 882.469530610769, 929.325458454621, 973.85792432993, 1016.3265585087834, 1055.6293192899368, 1093.986759373381, 1130.3772464514038, 1166.507213509745, 1201.4440885920892, 1236.5106301595483, 1270.418731941555, 1305.2719255698898, 1338.8465039120229, 1374.5748921835034, 1409.6159664766585, 1445.6747579322687, 1482.502016271676, 1519.2766808446668, 1556.9900318441696, 1595.3152842175148, 1633.9426238854826, 1672.3118698445405, 1710.51289748221, 1748.253506028681, 1784.9814324813874, 1821.0190576181699, 1855.1013419067745, 1888.5741173350116, 1921.2409626034823, 1952.2136245558572, 1982.9183615703287, 2003.5218130100507]","[4.181387399999999, 4.1770573, 4.1741052000000005, 4.171979400000001, 4.1701293, 4.1689878, 4.1677279, 4.1667833, 4.16576, 4.165208799999999, 4.1645002, 4.1638703, 4.1633983, 4.1628866]",3189.291286809625
7,0.5,1,25,"[0.0, 33.99232704989589, 72.33784826323233, 109.92514276644704, 149.5674747543793, 190.37304056042183, 234.757387492342, 287.5604222344158, 344.57372098507074, 402.7284017909236, 458.5264870065266, 514.0143131754845, 566.9115404277899, 619.1942779631446, 673.4615754192627, 728.1039770168844, 781.0210376560511, 833.1695028854023, 883.4273021176142, 930.3714112169929, 974.447298956458, 1016.8373253390895, 1056.3047424203355, 1094.268920211175, 1131.2051269865392, 1166.967998437225, 1201.915088207525, 1236.5036047563408, 1270.6981441607022, 1305.1712030216, 1339.6075431776753, 1374.8264493351494, 1409.8717574325701, 1446.000275779199, 1482.0521680647316, 1519.5711883479694, 1556.6371274826056, 1595.0838355247843, 1633.4480436335402, 1671.6992389453662, 1710.237367010502, 1748.2329609674189, 1784.9889739883242, 1820.6948394947385, 1854.982079057519, 1888.1230281215685, 1920.2123969056706, 1951.6147392502367, 1982.3299685618945, 2003.869329667698]","[4.1814661, 4.1770177, 4.1741052000000005, 4.171979400000001, 4.170208000000001, 4.1687121, 4.1676102, 4.1666656, 4.16576, 4.1650906, 4.1642246, 4.1639099, 4.163161799999999, 4.1628079]",3186.184392658286
8,0.5,1,25,"[0.0, 34.57790547057783, 72.10751612868125, 110.04748764353724, 149.4719419135222, 190.2587228334637, 235.31365075305894, 287.42431512120766, 344.04999685332484, 402.3354568821037, 458.9337875776355, 513.7385473587789, 566.1268564177069, 618.2552920262434, 671.6482056777644, 726.4188133683105, 779.7260892468979, 832.2607361980939, 882.018527748547, 928.7202355683165, 972.6690407106372, 1015.1434689965694, 1054.8053853577676, 1093.1572485737834, 1129.7466932412399, 1165.8637341500753, 1200.4720372458755, 1235.1550388038208, 1269.5463856540227, 1303.7367260735414, 1338.4850661564533, 1373.4825754438048, 1408.5025627182417, 1445.1323751268687, 1481.1636271970947, 1518.1484096871968, 1555.8658233998267, 1593.7789105598945, 1632.610457633537, 1671.0877927251122, 1709.0644720171745, 1746.4255247929036, 1783.2730591316904, 1819.1731995402888, 1853.4020174698803, 1886.6728305790516, 1918.6278814219422, 1949.97275313537, 1980.518107883668, 2003.9085865418165]","[4.181544799999999, 4.1769786, 4.1742625, 4.171979400000001, 4.1701293, 4.1688304, 4.1676888, 4.166626, 4.16576, 4.164972799999999, 4.1644216, 4.163831200000001, 4.1633196, 4.1628079]",3183.8268803853352
9,0.5,1,25,"[0.0, 36.98049855222524, 74.64396002762066, 113.35594103663925, 151.99676473860654, 193.4460557458433, 238.67520568760642, 289.1505550558045, 346.1303668569054, 404.07831033147124, 461.0801714783129, 515.4449762605029, 568.7532134052649, 621.007638171685, 674.2111144373499, 729.2328330709857, 781.9186513483249, 834.3700828066582, 883.6814793208265, 930.3579761116472, 974.9508657747928, 1016.7146863259308, 1056.3331576461728, 1094.2565956153762, 1131.1035482583302, 1166.655599202435, 1201.635928477593, 1235.8538343524388, 1270.5249889299403, 1305.2706296452025, 1339.8035720942576, 1374.4019148241446, 1410.2427253328042, 1445.5355755308328, 1482.3629494041206, 1519.1906394763682, 1557.1953546715063, 1595.0760494481215, 1633.9330403004396, 1671.9553633403225, 1710.3369892565806, 1748.8808360397993, 1784.6356791574804, 1819.4672882111163, 1854.271903169723, 1888.1914324534955, 1920.99460190233, 1951.3060192227545, 1981.6652179329926, 2002.6245494340005]","[4.1817021, 4.1770968, 4.1741838, 4.1720185, 4.1702867, 4.1689482, 4.1676888, 4.1667442, 4.1659174, 4.165208799999999, 4.1645002, 4.164067299999999, 4.16328, 4.162847]",3181.321404676245
10,0.5,1,25,"[0.0, 35.68335135111033, 73.29613485103903, 111.17889633244431, 150.34249519748687, 190.58755037958178, 236.0978622587362, 287.06829765746227, 343.6844767107335, 402.515820263464, 458.92017357565373, 513.5162454498967, 566.7119987799068, 618.7518007517396, 671.7294625780984, 726.1782161550819, 779.2211139657085, 831.6740562512501, 880.7037686652883, 928.6938797135289, 972.3247029055386, 1014.1803939802957, 1053.645922760321, 1092.2748917761191, 1128.7058913375818, 1164.0397231899874, 1199.0530746723184, 1233.4838270438154, 1268.3533561785443, 1302.5091726747169, 1336.3941848008267, 1372.0382380314613, 1407.1479088569263, 1442.8849589924766, 1479.3439769709157, 1516.8524563861065, 1554.1091333213885, 1592.21370195283, 1630.3159226221233, 1669.23676212479, 1707.1024218054622, 1744.7626453105645, 1781.8038997974058, 1817.1946929331557, 1851.8466977480439, 1884.9539291604865, 1916.8232518450022, 1948.100517734667, 1978.5143690688437, 2003.2922774011922]","[4.1813083, 4.1769786, 4.1741443, 4.171979400000001, 4.1704049, 4.1688304, 4.1676493, 4.166862, 4.165957, 4.1650515, 4.1644611000000005, 4.163831200000001, 4.1633196, 4.162847]",3178.9416595940475
11,0.5,1,25,"[0.0, 25.92934284305477, 63.139473804878435, 101.11288879802339, 139.84705865817534, 180.62277917506935, 225.13160157983293, 276.38130371782745, 333.4037191591941, 390.610594242293, 447.7401184113402, 502.44686819799176, 555.5289423555687, 607.2365078002662, 660.3081549601601, 714.6724944756467, 768.2431571054125, 820.1868638552597, 869.9159295232981, 916.6201557119263, 961.1181169960017, 1003.1638234628964, 1042.7546272370678, 1080.7485485236002, 1117.4785049689613, 1153.3082169120062, 1188.4718708768787, 1223.1979108942733, 1257.115795167554, 1291.284097701769, 1325.8061819410773, 1360.6276809156602, 1395.9524519670285, 1431.8559771226755, 1469.040961997774, 1505.7287041296731, 1542.8406237306313, 1580.9777741140288, 1619.4519483336217, 1658.0898222458304, 1696.7851119895408, 1734.1452596943013, 1770.8101042276248, 1806.1369595842043, 1840.5826121066239, 1873.5759645279759, 1905.3348483643663, 1936.7242037161736, 1967.2051330576305, 1988.8910518338362]","[4.1814661, 4.1770968, 4.1740265, 4.1719007, 4.1703262, 4.1688695, 4.1677675, 4.1668229, 4.1658778, 4.1651301, 4.1644216, 4.163949, 4.1633587, 4.162847]",3176.23880548055
12,0.5,1,25,"[0.0, 22.694602386636063, 60.18461111585333, 97.75128689673522, 136.71709188560612, 177.86760022736587, 221.73479100409838, 273.3728458426526, 329.10465291669357, 387.3099960907716, 444.1875213785954, 498.9263037428682, 551.6573896751333, 603.8353474154081, 656.7743717919126, 711.5231780215994, 764.0103839806542, 815.9502315880301, 865.3065186529703, 912.5689150784025, 956.8737457801004, 998.4457751316894, 1038.3923549570072, 1076.1894025827205, 1112.8889240408807, 1148.1483088210894, 1182.8106070809904, 1217.533251409824, 1251.3088834930145, 1286.418625829816, 1320.7472304697462, 1355.6932872219527, 1391.0058964268492, 1427.4287124377092, 1463.2987489344805, 1500.5900805142696, 1537.8893607091868, 1576.0842559538223, 1614.7146581828706, 1652.793309115346, 1691.39397525113, 1729.091527735287, 1765.718672286156, 1801.2977045685102, 1834.8024737387382, 1868.4259012636212, 1900.5180637816534, 1931.601144072234, 1962.2262200632422, 1988.2213723871537]","[4.181387399999999, 4.176939, 4.1739473, 4.1718612, 4.1701689, 4.1688695, 4.1677279, 4.1667833, 4.16576, 4.1650515, 4.1645398, 4.1640282, 4.16328, 4.1629653]",3173.280790725506
13,0.5,1,25,"[0.0, 25.873229134011012, 63.012022900990644, 100.40797247415912, 139.54348236086093, 180.17904514017107, 223.82369527930086, 275.1236149621965, 331.77211954688073, 389.8973169454098, 446.5340553167556, 500.91956768661566, 554.1993766044304, 606.0739087273054, 659.0631622803197, 712.1499472641677, 766.2147270750821, 817.5457320880242, 867.5325404708648, 914.2932590796769, 958.8733294316356, 999.9906460148896, 1040.2177058893085, 1077.8432133591264, 1114.4549262587657, 1150.0832887823863, 1184.7786718399057, 1219.2444727182615, 1253.9466816879794, 1287.9405828062145, 1322.455747239388, 1356.891671295904, 1392.9264309145979, 1428.3389210262426, 1465.220755033838, 1502.0110522416753, 1539.2689267915448, 1577.5490486429721, 1616.1320563281874, 1654.4705248462842, 1692.6708924281716, 1730.3720828690048, 1767.181064918776, 1802.8666356605167, 1835.9805106201366, 1869.9072181500242, 1902.0580696069642, 1933.1935177822334, 1963.9101573558473, 1988.7576610289852]","[4.181347799999999, 4.1770573, 4.173868700000001, 4.1720185, 4.1700897, 4.1688695, 4.1675315, 4.1667833, 4.1657991, 4.1651697, 4.1645789, 4.1637917, 4.16328, 4.1628866]",3170.543946315919
14,0.5,1,25,"[0.0, 27.725516361944244, 64.34318895242768, 102.1688733723347, 140.71792133446593, 181.24299602157487, 225.2640569067844, 275.33887577391476, 333.17726525177056, 390.52990230143234, 447.13960553265736, 501.6033321979936, 554.9989337033742, 606.2792203960435, 659.4011534304036, 712.8203792581403, 766.5592099961991, 818.3575136057195, 868.2256546359827, 915.2951068550028, 959.3796398148222, 1000.6489443238179, 1040.5372178172122, 1077.8573334446316, 1115.1746977229707, 1151.073562704637, 1185.5512848761925, 1219.956756558357, 1254.3144555925528, 1288.177865350663, 1322.7170632680045, 1357.6298208335984, 1393.1906640173947, 1428.606716566473, 1465.231740304394, 1502.1910813466582, 1539.711459756131, 1578.1185987482716, 1616.5222467488716, 1654.9248424330708, 1692.476638530995, 1730.2588109156031, 1767.0869789930425, 1802.6330914962427, 1837.1682320317532, 1870.0853681218118, 1902.1676258921498, 1933.185646746941, 1963.6243281151214, 1987.6552926073523]","[4.1813083, 4.176939, 4.1739082000000005, 4.1717825, 4.1701293, 4.168673, 4.1674919, 4.1666656, 4.16576, 4.1650119, 4.1644216, 4.163949, 4.1633587, 4.162847]",3167.5627263279903
15,0.5,1,25,"[0.0, 27.29880880696203, 63.82673697266779, 101.28153688752843, 140.1393146744889, 180.5257611895404, 224.56428620772613, 274.64370137335993, 331.1233224986348, 389.31139461628425, 445.32665280533763, 499.79983877338304, 552.7851046470573, 604.9560797853982, 657.4978676834863, 711.1685500532523, 764.9733068708202, 816.6708070129661, 866.18843390667, 912.8044994694211, 956.9205602536828, 998.9163893170361, 1038.6272826642357, 1076.4067285342262, 1112.8331881596282, 1148.1475260627735, 1183.4660473257545, 1217.4830674068744, 1251.2628812498483, 1286.3029996203695, 1320.4393078327516, 1355.6712324601076, 1390.547104736655, 1426.1882453287658, 1463.0500184919756, 1499.913443235259, 1537.4078807979467, 1575.547274198293, 1614.0352448440244, 1652.4888079949615, 1690.6375032212818, 1728.0263369868308, 1765.0163225793685, 1800.5442456030341, 1834.523679757057, 1867.8488085819995, 1899.7779020210078, 1930.7411577482872, 1960.9134367407823, 1987.6526270636004]","[4.1812692, 4.176939, 4.1740656000000005, 4.1718221, 4.1701689, 4.1687121, 4.1676102, 4.1667047, 4.1658778, 4.1650515, 4.1646185, 4.163713, 4.1633587, 4.162847]",3165.3493573746755
16,0.5,1,25,"[0.0, 25.987053535850407, 62.74119293583584, 100.07637708966735, 138.6677784669336, 178.63223415181045, 222.43851053949953, 273.32700193412137, 329.3847097318339, 387.3785424221796, 443.69786248071654, 499.2280791108479, 551.5394323481491, 603.3882833510536, 655.6509878377201, 708.8247897227586, 762.3187780811172, 813.8521738196982, 863.959290141679, 910.7479926119329, 954.8893320182888, 996.5884964761883, 1036.0622172361216, 1073.685740048258, 1110.5985216600427, 1146.2218819364962, 1181.1851103678562, 1215.3177759274859, 1249.089434308575, 1283.9972926342068, 1318.02438887063, 1353.2162077738542, 1387.9940876951064, 1424.1296958872383, 1460.294574987396, 1497.1073752551977, 1535.0521386945718, 1573.66318206321, 1610.9468439409673, 1650.5110843266764, 1688.2752123200055, 1725.9186140740478, 1762.3060231847141, 1797.8744231895118, 1832.6341525894065, 1865.628138731263, 1897.4103282910999, 1928.5773632025587, 1958.9801314517142, 1988.2800521073416]","[4.181111799999999, 4.1768603, 4.1741052000000005, 4.1719007, 4.1699719, 4.1688304, 4.1674919, 4.1667442, 4.1659174, 4.1650515, 4.164303299999999, 4.1636739, 4.1633196, 4.162847]",3162.327808785811
17,0.5,1,25,"[0.0, 23.250753780950447, 59.93677343966783, 97.81043125996922, 136.0963912168957, 176.5103010730292, 219.82340774534822, 270.29405941808346, 325.6663106079754, 384.014179216572, 441.19361321618686, 495.3806821703767, 548.3704624357679, 600.2269649181271, 652.965315762573, 706.2143431683453, 759.6501636216085, 811.542040471169, 859.8602344027627, 907.5211061290672, 951.9144901106731, 993.1296168047525, 1032.820944327089, 1070.544522388957, 1107.0394287382253, 1142.6707268753655, 1177.7484335940862, 1212.0251811568655, 1245.766815688257, 1279.6222075332623, 1314.75339872407, 1349.1290762482545, 1384.8445070391201, 1420.542918747429, 1456.949986003863, 1493.852766603098, 1531.639498377806, 1569.7934486249283, 1608.1240457570234, 1645.9496476095455, 1684.321191458097, 1722.0708102737904, 1758.8839568187245, 1794.3423207415012, 1828.1685635470367, 1861.2691062313056, 1893.0258718704167, 1924.4194720812743, 1954.8459964577642, 1974.6493930910256]","[4.1814265, 4.1770177, 4.1739082000000005, 4.1718612, 4.170208000000001, 4.1686335, 4.1674132, 4.1667442, 4.1656814, 4.1650119, 4.1642246, 4.1638703, 4.163161799999999, 4.1626897000000005]",3159.681935164797
18,0.5,1,25,"[0.0, 26.934439232320642, 63.48030609882477, 101.38274164380255, 139.0378147748405, 179.09460375128936, 223.4108512474519, 272.60638426417086, 328.8190378806222, 387.1759071108802, 444.0977056500898, 498.10752091821416, 551.2004667992826, 602.9180593566543, 655.6731287141763, 709.0477135713818, 761.6490414565701, 813.6911821608046, 863.2468076304879, 909.5488812358303, 953.7194592690742, 995.511561918185, 1034.8617467628167, 1072.6349088283657, 1109.5489876392273, 1145.1493187361968, 1179.4223160158645, 1213.8635223736655, 1248.2953408746214, 1281.7877874370938, 1316.3596860803455, 1351.3162329689278, 1386.81469341783, 1422.2458200386473, 1458.0590745791442, 1495.5415469601767, 1532.967436759511, 1571.7380784727955, 1609.7278777159129, 1648.112922719685, 1686.5600029475384, 1723.8049191976936, 1760.3070357440758, 1795.775379149188, 1830.152309433053, 1862.9284046627138, 1894.9154308348936, 1926.0942049270545, 1956.491890470594, 1974.0757695439336]","[4.1811905, 4.1766634, 4.173868700000001, 4.1718612, 4.1699719, 4.168673, 4.1674528, 4.1665864, 4.1657205, 4.1650119, 4.164382499999999, 4.1638703, 4.163161799999999, 4.1627288]",3157.044437744958
19,0.5,1,25,"[0.0, 28.648393136542325, 65.0389161013768, 102.58854613736366, 140.62682957561117, 181.2419993410332, 224.38195292408432, 275.05169750589266, 329.71338318791277, 388.6929812995214, 445.2611030608293, 500.1494383481828, 552.1019254817282, 603.7486548545352, 656.6878144999076, 709.6102909846098, 763.0392313079423, 814.6817438622348, 863.0189049202096, 910.368702467348, 954.7288845627505, 996.5333326482131, 1035.7291427493114, 1073.6531743011642, 1110.2042799544429, 1145.3554471110238, 1179.2350555640269, 1214.5240580495506, 1249.2628220349907, 1283.2505165845232, 1317.4814041216064, 1352.5552947668912, 1387.4605086885335, 1423.3668770797349, 1460.0293128179237, 1496.7180544035505, 1534.3635899062174, 1572.5366311959992, 1610.6449552105287, 1649.644765464961, 1687.3828460220652, 1724.8292085535936, 1761.8250012387512, 1796.688758907852, 1831.1206622554491, 1863.9246950899706, 1895.8184571468591, 1926.8999516427675, 1957.374752067636, 1974.5872901221383]","[4.1813083, 4.1767817, 4.1739473, 4.1717038, 4.170011, 4.1687908, 4.1674919, 4.1665077, 4.1657205, 4.1650119, 4.164303299999999, 4.1637526, 4.1632409, 4.1626897000000005]",3154.2069894124324
20,0.5,1,25,"[0.0, 23.72312963154576, 60.4884992231116, 98.5188105661909, 136.1161061837069, 175.97074300537696, 219.20211748685716, 269.34475004316124, 325.1180446329891, 383.14141667536336, 440.38341452029846, 495.0340269795751, 546.9109826425297, 599.5764679466383, 651.1381719657247, 704.4299611336644, 757.8871069367312, 809.4492737605335, 858.3224107678614, 904.3622377251293, 949.5920230032766, 990.9398494084517, 1030.6190882438664, 1068.18207367295, 1104.7233538501898, 1139.837386193776, 1174.2741117878688, 1208.4703986577335, 1242.70211469293, 1277.453416605196, 1312.1699981347242, 1346.459701994386, 1381.7876651396973, 1417.7430165476644, 1453.7959230708086, 1490.3729453790406, 1527.9681808684152, 1566.256864570067, 1604.3356471407096, 1642.8998216818286, 1681.2932084270942, 1718.7141532145538, 1755.4094178494934, 1791.5535886901598, 1825.1625424604722, 1857.6771790926764, 1889.8093156143163, 1920.978805826855, 1951.1434172204877, 1973.604715067342]","[4.1814661, 4.1767817, 4.1739869, 4.1719398000000005, 4.1701689, 4.1687908, 4.1675706, 4.1664686, 4.1657205, 4.164972799999999, 4.164382499999999, 4.1637526, 4.1632409, 4.1627684]",3151.443986349011
21,0.5,1,25,"[0.0, 26.318999994874275, 62.61319277301391, 99.93460221912699, 138.62370964730542, 178.05858383767566, 221.67534022978475, 270.6867179883827, 326.93947900744377, 385.09680135252347, 441.5035549513177, 496.52749708046326, 548.7549036935271, 599.4078681295127, 652.0769196913334, 705.5645409232266, 758.7384675816074, 809.9179108147846, 859.6522791708808, 906.5593642502806, 950.3575994672235, 992.2182162035701, 1031.61804719409, 1069.2090907096162, 1105.7618738872384, 1140.7938287245242, 1175.681171703093, 1210.0531096436496, 1244.3210105264095, 1277.9144042469195, 1312.7044323712016, 1347.6464193602446, 1382.4309261380167, 1418.4647491744743, 1454.7369518069859, 1491.4480712215511, 1529.0699496642617, 1566.8029296039144, 1605.3134235336481, 1644.2377335840201, 1681.8878996114977, 1719.4270243504675, 1756.4322015906382, 1791.754162182588, 1825.5866831586063, 1859.1270506979067, 1890.7723720150802, 1921.637749981464, 1952.1628374787865, 1973.37762138082]","[4.1811509, 4.1769786, 4.173868700000001, 4.171979400000001, 4.1699719, 4.1687517, 4.1675315, 4.166626, 4.1658778, 4.1649332, 4.164342899999999, 4.1637526, 4.163161799999999, 4.1627288]",3149.021528902857
22,0.5,1,25,"[0.0, 23.89863129858651, 60.67483949001087, 98.10594738805634, 136.24128981390317, 175.66726039327938, 218.84105728266132, 268.421751469217, 323.8275590293585, 382.1067425385233, 438.59933737686566, 493.65348554761596, 545.4310812407423, 597.2274271446499, 649.2681917070263, 703.2942711651338, 755.8493599343185, 807.5428377688925, 856.7882979497331, 903.3820699572052, 947.6711821772255, 988.9439098895984, 1028.6294009378066, 1066.3138378047754, 1102.4729901410915, 1137.8270483886834, 1172.664148972453, 1206.7738654437242, 1240.633662216936, 1275.0120578031797, 1309.28585916147, 1343.7759734884864, 1379.0560663258948, 1414.8020543345522, 1451.1949041544917, 1487.9510192046712, 1525.6392144733693, 1563.9236255054761, 1602.2384169512397, 1640.4305714804636, 1678.5791628746988, 1716.4137336257359, 1752.5127143099976, 1787.9024873098251, 1822.8579423109463, 1855.445254258857, 1887.171189094678, 1918.4766155890675, 1948.800617613304, 1973.400014080063]","[4.181111799999999, 4.176703, 4.1737509, 4.1715465, 4.1698537, 4.1685548, 4.1673737, 4.1665077, 4.1656027, 4.1647367, 4.164067299999999, 4.163516, 4.162925700000001, 4.1625323]",3145.923003177351
23,0.5,1,25,"[0.0, 34.82832155937274, 71.29433000422233, 108.80876319906861, 146.48583287382576, 186.64153882619644, 229.24248224132157, 278.96267762411765, 334.1182662726551, 392.73598580867554, 449.2573973116995, 503.75432239549275, 556.6932183100937, 607.9166611614555, 659.6970434720508, 713.2250745479191, 765.891014674598, 817.7029591862904, 866.373597903, 913.0833059257986, 957.3681619573451, 998.8557075243898, 1038.3259620002807, 1076.0598840083944, 1112.5318109760651, 1147.562311651238, 1182.391957245939, 1216.4336331116406, 1251.1812209041314, 1284.970783910365, 1319.292648700304, 1354.096280718156, 1389.167460912574, 1424.5887937505147, 1461.4208831897593, 1497.9779957844537, 1535.347997147425, 1574.0765338679262, 1611.7528786965415, 1650.0327952205353, 1688.710269095192, 1726.0086837989734, 1762.237198970181, 1798.2206629276093, 1831.6113533975345, 1864.645522019111, 1896.9150774588038, 1927.847334119077, 1958.0247349924794, 1986.8704626333265]","[4.1811905, 4.1767817, 4.1737509, 4.1719007, 4.1700506, 4.1688695, 4.1675706, 4.166626, 4.16576, 4.164972799999999, 4.164342899999999, 4.163831200000001, 4.1632013, 4.1628866]",3143.803522299258
24,0.5,1,25,"[0.0, 34.782233597713514, 70.82769738854734, 108.21098883168042, 146.03463803900388, 185.99030842556374, 228.67270780847184, 277.5520007910126, 333.20716902061724, 391.34497499894735, 447.7322954311762, 502.6408415922708, 554.9478838478665, 606.5566607314266, 658.8024433711399, 711.1339809171217, 764.2276493982914, 816.1127079994473, 864.8237480581744, 911.5747595058677, 955.222727694223, 997.4748350467327, 1036.3137858489386, 1074.5071773776003, 1110.67288562658, 1146.191979290596, 1180.44839032939, 1214.8388776151928, 1248.6641151946187, 1283.1554839590726, 1317.7217519584792, 1352.270550910172, 1387.4841678409825, 1422.8963285068194, 1459.4645269192715, 1496.6092732191892, 1534.0736710316269, 1571.7069217102962, 1610.360929937216, 1648.3803130503984, 1686.9393948375273, 1724.5475808735291, 1760.693219974557, 1796.2471841271986, 1830.022898426007, 1863.2774809897132, 1895.1933972446172, 1926.2549426137125, 1956.6535156310333, 1974.2592324173315]","[4.1812692, 4.1767817, 4.1739082000000005, 4.1719007, 4.170208000000001, 4.1687517, 4.1675315, 4.166626, 4.1656418, 4.1648941, 4.1642642, 4.1636739, 4.1632409, 4.1627684]",3141.3040056812874
25,0.5,1,25,"[0.0, 32.63182514068836, 69.19335068192896, 106.23609876275879, 144.42514480265532, 183.86094012730172, 226.83775900959, 275.75458806182525, 331.21301657723615, 388.81365407360994, 446.08556071578886, 500.21522252043604, 553.5191258195384, 603.9823019297369, 656.2105615299911, 708.5212353702614, 761.6071249876693, 813.2868480335874, 862.5606401603668, 908.9878340807618, 953.3259952205672, 994.7477617681586, 1033.8349617284794, 1072.0765358102187, 1107.7460309603678, 1143.0927356237364, 1177.3580903568889, 1212.3973323602036, 1245.935062438971, 1280.0164795982353, 1314.6473277025896, 1349.0879331728147, 1383.4136331647544, 1419.8907269495605, 1455.8790549555147, 1493.1892485866092, 1530.751954863082, 1568.3937747057125, 1606.9737149821904, 1645.451357719861, 1683.3952538878382, 1721.0913188416469, 1757.4193014260188, 1793.1291127993557, 1826.6888306638473, 1859.9303860792268, 1891.8960760959833, 1922.6909430091384, 1953.1619248983027, 1973.5303274310302]","[4.1811509, 4.176703, 4.1741052000000005, 4.1717825, 4.1699324, 4.1685548, 4.1674919, 4.1665864, 4.1656814, 4.164972799999999, 4.1642642, 4.163713, 4.163161799999999, 4.1625714]",3138.8746869466163
26,0.5,1,25,"[0.0, 21.330915875068, 57.32091197100834, 94.25016129948472, 132.14351243380736, 172.3648388727148, 214.6394882314761, 263.0582902529709, 319.0888331509267, 376.2733699682302, 433.73072670319493, 488.02562577350614, 540.6898997067448, 591.6722039063767, 643.7468646157282, 696.9358747894781, 749.5770819139201, 800.5304841705123, 849.8500353809849, 896.795436182051, 940.7979905008989, 982.7040651738317, 1021.4081199751414, 1058.576035395858, 1095.1104114784966, 1130.937978815004, 1165.459903703757, 1199.3605272998125, 1233.5404398055389, 1267.7339973024327, 1301.7599869299038, 1336.0876317467705, 1371.4703958708674, 1407.193716758149, 1444.009028094294, 1480.7001337892234, 1517.9249253819066, 1556.3101298437105, 1594.3566844045595, 1633.09134341841, 1670.6032706281462, 1707.7862907373574, 1744.4136542334209, 1780.5048242459889, 1814.1888810699515, 1847.0380209207656, 1879.7965775991474, 1910.3702680466922, 1940.7239268013655, 1959.6754312433536]","[4.1812692, 4.1768212, 4.1740265, 4.1717434, 4.1701689, 4.168673, 4.1676493, 4.1665864, 4.16576, 4.164972799999999, 4.1641855, 4.163713, 4.1633196, 4.1628079]",3136.472870691054
27,0.5,1,25,"[0.0, 31.15752862415286, 66.76770900448668, 104.31036158654541, 142.03205433176134, 181.3620069131203, 224.46033135349393, 273.17355338092756, 328.0397203158565, 385.4072489239074, 442.94923427736484, 496.74911660825995, 550.2111751404502, 600.9918177985489, 652.5647847866453, 705.8174823475833, 758.6637955583633, 810.2184192052102, 858.7302303510712, 905.7923520767745, 949.9897004115828, 991.399098268748, 1030.5069806816814, 1068.1584348510614, 1104.1813653628892, 1139.8871907911225, 1174.6926612621476, 1208.4460358888405, 1242.4941014320593, 1276.7365375191991, 1311.091722793186, 1345.7496237482806, 1380.7010585781022, 1416.1804988235692, 1452.677199884213, 1489.139736393915, 1526.8236385484818, 1564.857147304499, 1602.9592238484197, 1641.5363064243181, 1679.176374367583, 1717.1607044165992, 1753.5303289477708, 1788.7555510796972, 1822.753590909262, 1855.983182985565, 1887.868535785127, 1918.7242838476989, 1949.238136760043, 1972.801046135796]","[4.1810722, 4.1768212, 4.1739082000000005, 4.1716642, 4.1699719, 4.1685944, 4.1674528, 4.1663899, 4.165524, 4.1648154, 4.1641459, 4.163516, 4.163044, 4.1624928]",3133.6744749030217
28,0.5,1,25,"[0.0, 29.43920099522478, 65.6195313356194, 102.34073049783751, 140.14863086989817, 179.6515130602927, 222.90401725656886, 270.8388157203565, 326.6760643639236, 383.766135926719, 441.17909903390716, 494.8619680946416, 547.616754013079, 599.3201386379443, 650.4400342526823, 703.1471211306629, 755.9076837470815, 807.4508769750233, 856.6237176366725, 902.9405810412849, 947.1040417462913, 988.1717748912328, 1027.6415490756076, 1065.6126701260478, 1101.9432771648208, 1137.3375996314958, 1171.6549214895308, 1206.2814787065363, 1240.1865608862358, 1274.1371648131476, 1308.1165442454417, 1342.9944400167742, 1378.077401996531, 1413.290538937445, 1449.7309853791262, 1486.567744666328, 1523.9846063216005, 1561.9730680978978, 1600.9724110521483, 1638.7828653536553, 1677.1879688299036, 1714.3296215986452, 1750.9321940648233, 1786.3275417840136, 1819.663372405414, 1853.1385652800564, 1885.0421999273685, 1916.045129460906, 1946.420487032408, 1973.075971713461]","[4.181111799999999, 4.1765847, 4.1737509, 4.1716642, 4.1698537, 4.168436499999999, 4.1672559, 4.166429, 4.1652875, 4.1648545, 4.1641068, 4.1634769, 4.1628866, 4.1625714]",3131.3086458303496
29,0.5,1,25,"[0.0, 24.62163079555154, 61.26783053367677, 97.77152594019094, 135.39387478527067, 174.64114808076806, 217.7065645098711, 265.3202375968132, 321.5356729677785, 378.81751399888276, 435.67363586597685, 490.1576585326019, 542.565284284414, 594.0789482849976, 644.8433481912128, 698.8357952980122, 750.8430177670126, 801.9042246169519, 851.1587202894995, 898.1525834450739, 941.4524099587767, 982.8493583268702, 1022.3436994411858, 1060.0011911949068, 1096.1082419700133, 1131.6387910978697, 1166.337993733146, 1200.3874443335649, 1234.388059747751, 1268.8478804559536, 1302.8278965970662, 1337.3158906244735, 1372.5596684429065, 1407.7671834389107, 1444.4638896868432, 1481.0034228606787, 1518.8595509797387, 1556.5635394113128, 1595.1042437279243, 1633.4194738608662, 1671.4613840456846, 1708.4568081150865, 1744.7484554117937, 1780.488105306551, 1814.210967813296, 1847.3798253745804, 1879.19106325041, 1910.2169989617078, 1940.5337056191988, 1959.836467606608]","[4.1810331, 4.1766634, 4.1736722, 4.1716642, 4.1698146000000005, 4.1687121, 4.1673737, 4.166311299999999, 4.1656027, 4.1647367, 4.1641459, 4.163516, 4.1630044, 4.162611]",3129.07908515747
30,0.5,1,25,"[0.0, 24.701970559332324, 60.72386827094488, 97.65042873968571, 135.6729947137576, 174.7997131672572, 216.7378071521773, 265.9841346025378, 321.4718116422191, 378.2341646436721, 435.7169804168018, 489.5315648091537, 541.8870167237668, 592.8216390868583, 644.8631340740577, 697.1487894103385, 750.0073308037655, 801.779891370156, 850.1494431840666, 897.3306683078098, 940.7565916097777, 982.2906040752749, 1021.7788586177345, 1059.0297609134582, 1095.0811092408321, 1130.1055112570366, 1164.2509065190288, 1199.049230271241, 1232.6660316424231, 1266.9416523704522, 1301.0281443250492, 1336.3010378355284, 1371.3561757823768, 1406.626904350721, 1442.2336677242356, 1479.1217822111298, 1517.0190186629302, 1554.9051849222615, 1592.9859958665356, 1631.9316005072192, 1669.4934060253008, 1706.6111572617438, 1743.565081166828, 1778.3996938540117, 1813.411915756425, 1846.860161688559, 1877.7714895522508, 1908.8038995764496, 1939.143359982214, 1956.430640605738]","[4.181111799999999, 4.1766634, 4.1737509, 4.1717038, 4.1698933, 4.1687517, 4.1674132, 4.1665077, 4.1656027, 4.1648154, 4.1644216, 4.1637917, 4.1632409, 4.1627288]",3127.305973512915
31,0.5,1,25,"[0.0, 25.6364797564313, 61.65592259055501, 98.516812841802, 135.88158734139313, 174.94231240243016, 217.72665720053817, 265.8318936075849, 320.9372349974319, 379.21221193149734, 435.73006717337444, 489.8135612507383, 542.6533825669185, 593.3934210181534, 644.479731218056, 698.0750986108119, 750.6613143323002, 801.3923597015933, 849.9631867829637, 896.8150142653149, 940.8895898797578, 982.1844358157916, 1021.5675826282213, 1058.9577675327466, 1094.8183198670567, 1130.328269019366, 1164.9894690681913, 1198.6750924546222, 1233.1473132768288, 1266.7974365073323, 1301.2356595443393, 1335.7496462208205, 1370.647536179924, 1406.5522089200624, 1442.0431657179727, 1479.1101311945204, 1516.4333121753887, 1555.0261354633064, 1593.128792979777, 1631.1033918390362, 1669.9135565194197, 1707.1983557672274, 1743.6617611965044, 1778.8957727903871, 1813.1683651306812, 1845.7952498987302, 1877.8500054673082, 1908.6554644414873, 1939.0546082654873, 1959.1179467060015]","[4.1811509, 4.1765847, 4.1739473, 4.1715856, 4.1698537, 4.1685944, 4.1674528, 4.1663504, 4.1656027, 4.1648154, 4.1642642, 4.1635952000000005, 4.1630831, 4.1626501000000005]",3125.0326178057176
32,0.5,1,25,"[0.0, 24.577199086392227, 61.27576789909284, 98.21847118531292, 135.44938721243824, 174.51881481546906, 216.83775166919935, 264.5918767063069, 319.215508425045, 377.1706353149763, 434.6298986230095, 489.0969946685271, 541.3263919236276, 593.0471704434303, 644.4735599448525, 696.1378068924212, 749.370966099254, 800.4344786105169, 849.3017061936584, 895.6389931056983, 939.8594392571977, 980.8989140728252, 1020.3037699767249, 1057.8887665381126, 1093.7699624131621, 1129.3744995701593, 1163.9055855744532, 1197.3948225165864, 1231.6303698459556, 1266.2422188974972, 1299.8544281225186, 1334.9537529445454, 1368.8430689319014, 1405.311227100279, 1441.4450510765757, 1478.144717382949, 1515.585376621081, 1553.3991368719758, 1591.2375278607437, 1629.469830490232, 1668.2577691401273, 1705.384227384811, 1742.2043826018114, 1777.7829827272433, 1811.7029470016953, 1844.6423323213041, 1876.1795978134799, 1907.1006270888709, 1937.4639535065705, 1958.6806759439426]","[4.1812296, 4.176624299999999, 4.17379, 4.1716642, 4.170011, 4.1685548, 4.1675315, 4.1663899, 4.1656027, 4.1649332, 4.1641855, 4.1635556000000005, 4.1632409, 4.1626897000000005]",3123.319901840548
33,0.5,1,25,"[0.0, 28.566615065387907, 64.56049381858963, 101.0805392063424, 138.98720653194522, 178.26826964080755, 220.74023730040784, 268.4989819590921, 323.1870058061833, 381.1115502380953, 437.7173041420734, 492.29546450134575, 545.2732079324976, 595.7740776781561, 646.5273169486982, 699.2941181164758, 751.9335834809742, 803.0972570431245, 852.3668164200119, 898.3793309674115, 942.2956050860253, 984.0562900357754, 1023.2828921767839, 1060.3010029267243, 1096.414342848723, 1131.8013248235054, 1166.4293854668233, 1200.012664810852, 1233.9030564164602, 1268.1303782527916, 1302.462889286876, 1337.233119777502, 1372.303651308584, 1407.7902379837747, 1443.994407023161, 1480.6758052881833, 1518.633437428882, 1555.963006752741, 1593.97066824957, 1632.8532874736063, 1670.8740240917066, 1708.4716990528248, 1744.405254685986, 1779.7904820670462, 1813.9221912120463, 1846.9566370367231, 1878.9189846394945, 1909.7208579306136, 1939.87708796215, 1959.6387048737927]","[4.1810331, 4.176624299999999, 4.1736326, 4.1715856, 4.170011, 4.1683974, 4.1672163, 4.166311299999999, 4.1655631, 4.1647367, 4.1641855, 4.1636343, 4.1630831, 4.1624928]",3121.28758066501
34,0.5,1,25,"[0.0, 25.020202307738828, 60.59453875796606, 97.61913315258994, 135.40733981364178, 173.99368108553767, 216.8128015145204, 264.19426531984755, 319.1864140136207, 376.87290592516376, 433.70080984186086, 488.5269350240603, 540.5620568399573, 591.6812330825055, 642.6886135935242, 695.453499683832, 747.679034747078, 798.8669626988938, 848.1051335266748, 894.304581143449, 938.6886663299026, 979.6609202906095, 1018.582144782843, 1056.424131117761, 1092.7231667199496, 1128.0110012254481, 1162.388563201318, 1196.5279661084835, 1230.2654324316622, 1264.7242662303706, 1298.192574450303, 1333.3929019702043, 1368.0715812791523, 1403.710564075992, 1439.3148111267785, 1476.76571465152, 1514.4253238258725, 1551.807402741565, 1590.080831978719, 1628.5003779345507, 1666.9980743879196, 1704.4020775994923, 1740.8278584474315, 1776.0352056828565, 1810.2413435339067, 1842.7911124344714, 1874.854053789962, 1905.8325140295801, 1936.0512298182557, 1959.5574823777924]","[4.1810722, 4.1765847, 4.1737113, 4.1716251, 4.1699719, 4.168673, 4.167334599999999, 4.1663899, 4.165524, 4.1648941, 4.1641459, 4.1634769, 4.162925700000001, 4.1624537]",3119.030659163276
35,0.5,1,25,"[0.0, 26.75684259688802, 62.72185383136889, 100.26364178270967, 137.30940915202166, 176.25039456510774, 218.3796763867589, 265.86334529994724, 321.1226100314311, 378.2656223542906, 435.76292639220935, 490.02919747002034, 541.8996850849517, 593.9443291831253, 644.7831813941652, 697.3408591036819, 749.1950018590535, 800.4123834738855, 849.4951529364243, 895.7077318940703, 940.0423006785102, 980.6418621278201, 1019.8783801362504, 1057.7702250314621, 1093.7198287959163, 1128.9185005449324, 1162.8403522522253, 1197.5069633710405, 1231.3118733504868, 1265.3885620145338, 1299.7041214480655, 1334.0982158215456, 1369.3270706673288, 1404.7773132913267, 1440.6028728535769, 1477.3802508962046, 1514.7276767393735, 1552.9208256315258, 1591.3999668728263, 1629.0641481498421, 1667.7430491952894, 1705.3182566838966, 1741.3549355870498, 1777.2293130846867, 1811.0049427303231, 1843.9076228267725, 1875.6332852520889, 1906.5752939836627, 1936.7054286535829, 1958.5612870195193]","[4.1810331, 4.1767426, 4.1737113, 4.1715856, 4.170011, 4.1686335, 4.167334599999999, 4.166311299999999, 4.1655631, 4.1648545, 4.1641855, 4.1635952000000005, 4.162925700000001, 4.1624928]",3117.1039339561653
