Repository: jackybrons/drc-imoe

# Datasets

This project contains standardized multi-condition, multi-chemistry datasets for degradation forecasting of retired lithium-ion batteries in second-life applications. All official preprocessed data is stored under `datasets/processed/`.

---

## 1. Directory Structure

```text
datasets/
├── processed/              # Official preprocessed-data root used by training and evaluation
│   ├── UL-NCA/             # UL laboratory NCA cell data (66 cells)
│   ├── UL-NCM/             # UL laboratory NCM cell data (55 cells)
│   ├── UL-NCMNCA/          # UL laboratory mixed-chemistry cell data (9 cells)

File: datasets/processed/UL-NCM/CY25-05_1-#12.csv (part 1 of 6)
Cycle,Charge_Current,Discharge_Current,Temperature,Capacity_Increment,Relaxation_Voltage,Discharge_Capacity
2,0.5,1,25,"[0.0, 34.72602511661091, 71.49389845912322, 110.38112089622024, 150.52490171321006, 193.86588483561115, 241.22559665280892, 293.60693491565746, 348.8991832989242, 404.700388592241, 458.8008736519356, 512.6703474645561, 564.642089081558, 618.9950842824828, 673.7809545701451, 728.7674556094938, 782.1645366148265, 834.635677329256, 884.3480581830869, 931.1581960289394, 976.1723947892145, 1018.4878961741225, 1058.3374853942428, 1096.2440743409352, 1133.3199902917513, 1169.109823319715, 1204.2656595463054, 1238.6586182893116, 1272.3357045444818, 1306.6248407306198, 1340.969344582154, 1375.2776830020389, 1410.2622329671149, 1445.3769910963206, 1481.5301163449412, 1517.4038043488322, 1554.9741569080938, 1592.2394255006666, 1630.6852442930294, 1668.6081229632828, 1706.5791189645615, 1744.587687787061, 1782.2562263151135, 1818.7249528245616, 1853.3914314601275, 1887.2973274833403, 1920.867425233832, 1953.5900613129938, 1985.325470036229, 2010.5795016346578]","[4.1814222, 4.1768169, 4.1740222000000005, 4.1716213, 4.1697712, 4.168236299999999, 4.167016, 4.1659927, 4.1649299, 4.1641035, 4.1633949, 4.162765, 4.1620173, 4.1615844]",3150.319480493028
3,0.5,1,25,"[0.0, 35.529978080293745, 72.54687843354674, 110.94183841805739, 150.68975270514733, 193.5376527008246, 240.55537473798194, 293.3057202314994, 348.5404570448265, 404.6651441800446, 458.527474930545, 511.98019061772703, 565.1005625790247, 618.5630579166707, 673.2466161982982, 728.8913711848438, 782.5667643372537, 834.3578082638785, 884.3251231030079, 931.2115987153206, 976.0728699850806, 1017.9761229883115, 1058.0979786376304, 1095.9534220907285, 1132.7671526083327, 1168.7898088904406, 1203.7476220665233, 1238.1765075790643, 1272.2428766670116, 1306.125773760942, 1340.7501827960657, 1375.0227567828542, 1409.6472009113177, 1444.9294438571349, 1480.8723325938324, 1517.1905972249867, 1554.3517647288631, 1592.1826879988614, 1629.8158860519427, 1667.8727741626426, 1706.0968621627953, 1743.9980741805612, 1781.3873935183515, 1817.7613730678763, 1852.9257867947617, 1886.468221317894, 1919.5571899499455, 1951.8867835826836, 1983.5782839779276, 2011.4688047039795]","[4.1813045, 4.1766992, 4.1736679, 4.1713853, 4.1698108, 4.168236299999999, 4.166937399999999, 4.1657958, 4.1649299, 4.163985299999999, 4.1632376, 4.1626468, 4.1619778, 4.161505200000001]",3151.327973055829
4,0.5,1,25,"[0.0, 35.98844446616721, 73.05741517098403, 110.97137534751306, 150.75745654406182, 193.08628450476363, 239.97546452951758, 292.26879925113803, 347.1946056312479, 403.80426628793373, 458.5305341180691, 511.85967961804386, 564.5091699788877, 617.9646481958952, 672.6657098853055, 727.7940200158556, 782.0504126214163, 834.1377051573351, 883.3835963724426, 930.3612527977538, 974.9025829945693, 1017.1616725475407, 1057.0455381409802, 1095.6828119444617, 1131.992703481243, 1168.1600661234188, 1202.7749328886075, 1237.0515612910199, 1271.2300536708294, 1305.402461105441, 1339.3849710542418, 1373.7504895960374, 1409.0464801433336, 1443.95322959971, 1480.079565034483, 1516.0739564579753, 1553.3871847169721, 1590.2126233118065, 1628.9168314848912, 1667.4649781349126, 1705.6464801842794, 1743.1863375907096, 1779.888090106112, 1816.5242195768133, 1851.561966688504, 1885.4898596735648, 1918.1231692642486, 1950.4468498052183, 1982.185397422279, 2010.709957385051]","[4.1812649, 4.1768169, 4.1737862, 4.171464, 4.1696138, 4.168236299999999, 4.166897799999999, 4.1659141, 4.1648903, 4.1641426, 4.1633949, 4.1625681000000005, 4.1622534, 4.1616631]",3150.912947973767
5,0.5,1,25,"[0.0, 29.28137683709099, 66.7285081971317, 104.30675708375264, 143.95649870481577, 186.17053791424462, 232.52775771187703, 284.9344125808892, 340.60788988530635, 395.97832536141516, 451.37284511636017, 504.50488484593143, 557.4551443669006, 610.2231709094128, 665.5751401537589, 720.7337806757112, 774.3805257563022, 826.553295322233, 876.2761337060579, 922.9105975285786, 967.7171127268216, 1010.0089069565383, 1049.8638370153617, 1087.9247644963825, 1124.7675822378983, 1160.2105100516749, 1195.2935006186478, 1229.324052344374, 1263.350150392337, 1297.4020172331268, 1331.2926041580342, 1366.3281166478564, 1400.8809274255023, 1435.9733288625825, 1471.632540467387, 1508.3585935449134, 1545.105762989105, 1583.0346355260447, 1621.0795757047308, 1659.4231854418956, 1697.490467548175, 1735.1432451215376, 1772.0023176076336, 1808.2116030302752, 1843.2267508490697, 1877.4634480233547, 1909.5014566714378, 1941.8844571849775, 1973.4456259644592, 1995.8388165332037]","[4.1811862, 4.1767383, 4.1737075, 4.171503100000001, 4.1696534, 4.1681967, 4.166937399999999, 4.1657171, 4.1648903, 4.1641822, 4.163434, 4.1626468, 4.162096, 4.1615448]",3149.755638137884
6,0.5,1,25,"[0.0, 23.185342198027, 59.815045193217316, 97.52855045411224, 136.79976208815395, 178.45980443441152, 225.39733270904384, 277.90665667979823, 332.5482612333147, 388.69711808993435, 442.97569088195706, 496.8784918424506, 549.7888912841331, 602.4191224967208, 657.7026594638248, 712.2786632539348, 766.2117166291271, 818.8245409161666, 868.1459924431622, 915.1129089078245, 960.2461799066259, 1001.6694597485773, 1041.5770606184553, 1079.9162032040003, 1116.6816646276677, 1152.1822608452346, 1187.3501170096465, 1221.284699096448, 1255.5097621710138, 1289.2532174701314, 1323.631647629596, 1358.1376152064868, 1392.7978893093787, 1428.4175255258576, 1464.022500070328, 1500.2357462220025, 1537.114724052656, 1574.9384486090541, 1612.6729474980891, 1650.8616135533773, 1689.0842377337333, 1727.2027647440111, 1764.189692759596, 1799.9842057738676, 1835.2197544265075, 1868.7324992018791, 1901.6344031775295, 1933.7731964254042, 1965.2086580071625, 1995.4886751011147]","[4.1813436, 4.1768565, 4.1738648000000005, 4.1715426, 4.1697712, 4.1684332, 4.1669765, 4.1660714, 4.1651268, 4.1642609, 4.1634736000000006, 4.162843700000001, 4.162096, 4.161702200000001]",3148.256417124292
7,0.5,1,25,"[0.0, 24.07131172206806, 60.3072518496632, 98.15443272582718, 136.95042896354988, 178.36721081558204, 225.0229283694676, 277.3426498660494, 332.61524449117013, 389.3850096610558, 443.5883763936475, 496.84726427852826, 549.09553218171, 602.4350134370543, 657.6488662458314, 712.4150678908634, 766.0184251889159, 817.6555817181838, 867.4483321707512, 914.741009312884, 958.8567872727208, 1000.9864429808272, 1040.9774911248044, 1079.0042693373118, 1115.8321886923986, 1151.750039131425, 1186.364502748432, 1220.3840136128842, 1254.988242064294, 1288.7592767399985, 1322.6740732130004, 1357.0668124040199, 1392.0335494416763, 1427.5152426359982, 1462.6066193044292, 1499.2652416305812, 1536.5838636120425, 1574.193308344786, 1611.8714187680107, 1650.6215600489413, 1688.2276857608608, 1726.3876020370371, 1763.3382745237495, 1799.1087139388683, 1834.4370221020263, 1868.2584781624755, 1900.5026982748896, 1932.5848296166478, 1963.9725690272912, 1981.72663626865]","[4.1812253, 4.1765809, 4.1736288, 4.1713457, 4.1695747, 4.168039299999999, 4.1668191, 4.1656384, 4.1647725, 4.1639457, 4.163198, 4.162607700000001, 4.1620173, 4.161505200000001]",3146.018221527503
8,0.5,1,25,"[0.0, 31.168727468417785, 67.37107039077893, 104.56958488701144, 143.2681756282679, 185.0085870367496, 231.00398168718158, 282.65258444686043, 337.68915160709304, 394.2042977635678, 448.5226893286595, 503.20929250119667, 555.5172803057055, 608.5329726248945, 663.3092203770846, 717.8037909965697, 771.8005432662596, 823.3837252055534, 872.7231168727096, 919.9640291660496, 964.3475948737023, 1006.349584958024, 1046.5467764423358, 1084.2495281352913, 1121.1427867675964, 1156.8963799842613, 1191.3138807607218, 1226.0088500017637, 1259.7803884172135, 1294.0230646925845, 1327.9975168218048, 1362.1363642585447, 1397.008302175545, 1432.5602478367948, 1467.9285796450722, 1504.3220250786644, 1541.1246491329646, 1579.051990030622, 1616.8052206498567, 1655.140859610146, 1693.1095968211216, 1730.5923836942761, 1768.2905223842981, 1804.146594956349, 1839.2901832697248, 1872.4880101562535, 1904.9502800065898, 1937.106776391534, 1968.3752569733178, 1994.5263166844325]","[4.180989299999999, 4.176502200000001, 4.1735106, 4.1712279, 4.1695352, 4.167921499999999, 4.1666226, 4.1655989, 4.1645365, 4.163985299999999, 4.1631584, 4.162529, 4.1617417, 4.1613479]",3143.693329591474
9,0.5,1,25,"[0.0, 36.057627156455055, 72.29861836864194, 109.75913164766297, 147.53047909341194, 189.13261798095414, 235.22672071096645, 287.44428621491613, 342.4380739207577, 398.2816455629833, 453.4438037801907, 506.89151105526025, 559.2670473429672, 612.1651713877912, 666.6518974949462, 721.4587391324825, 774.5171437961741, 827.4063432192146, 876.692473081302, 923.9353286051474, 968.3844836010957, 1010.3702589366807, 1050.7314391625564, 1088.106827435246, 1124.8782942323119, 1160.2478515625203, 1194.9788507488433, 1229.5083356072896, 1263.4837292397538, 1297.2460771980618, 1331.4510104541064, 1366.0383027835028, 1400.566376276984, 1435.7433690229673, 1471.5096896022833, 1507.9833243182552, 1544.6734999392493, 1582.4841239356738, 1620.4736796133725, 1658.6480653165281, 1696.4346085108414, 1734.2740499070565, 1771.0856317607463, 1807.0953577093005, 1842.1977055942593, 1875.5404228598213, 1908.4838424477748, 1940.2575664323645, 1971.471975114905, 1995.4911183561885]","[4.1811466, 4.1765413, 4.1735106, 4.171266999999999, 4.1694169, 4.168118, 4.1667013, 4.1656775, 4.1647329, 4.1637883, 4.1632767, 4.162607700000001, 4.1618204, 4.1614661]",3142.0377545099595
10,0.5,1,25,"[0.0, 21.54518051584307, 57.84219359821145, 94.64575836998853, 132.79293388305308, 174.81377718580103, 220.42910249202117, 272.077709538579, 327.15696942132985, 383.1675351274867, 437.9109573048042, 491.6881811460468, 544.5501105882925, 596.6434274266085, 651.0457529011333, 705.706314618433, 759.5002491449507, 811.3469461199927, 860.9540581417173, 908.3563851273395, 952.4609058532978, 994.2053544313806, 1034.7061728341919, 1072.1819410297117, 1109.499665070096, 1144.7100116703054, 1179.3710755169766, 1213.707243346397, 1247.2335767413774, 1281.2558690554652, 1315.8015059218565, 1349.6765740477895, 1384.4977000682122, 1419.496260072807, 1455.4708576779717, 1491.7630855694151, 1528.7306658655707, 1566.4761738697516, 1604.3465691190195, 1642.3814653313516, 1680.8282763457937, 1718.5650590165747, 1755.470130634597, 1790.9722248641137, 1826.432960810765, 1859.6877244212087, 1892.493473992692, 1924.0967668355556, 1955.1567003899004, 1980.2039531139449]","[4.1810288, 4.1765413, 4.1736288, 4.1712279, 4.1696534, 4.168118, 4.16678, 4.1656775, 4.1647329, 4.1639457, 4.1632376, 4.1625681000000005, 4.1620564, 4.1615844]",3139.931045206435
11,0.5,1,25,"[0.0, 24.70428630318088, 60.81363951999822, 97.80309463311966, 136.22130790453457, 177.125928529627, 223.19050201962955, 274.5363922413575, 330.11467204314863, 385.8797824361427, 441.49815007207246, 494.74553115475635, 547.1908084782364, 600.0379302077448, 653.8360663936321, 707.7800518938654, 761.6094434417423, 813.5669958534183, 864.0322246255898, 910.3264853537958, 954.874907197948, 996.659581438822, 1036.0694795571471, 1074.5634340632942, 1111.1557459575079, 1146.6544670146434, 1180.5367560729687, 1215.7541573696822, 1249.5180664063885, 1283.366625708525, 1317.4946926014231, 1351.5221482034558, 1386.6680749670775, 1421.6257434513304, 1456.9366949063715, 1493.7878169306434, 1530.6449387827276, 1568.0686800364413, 1606.2368596612937, 1643.8567062324707, 1682.4387564181627, 1719.5995283978216, 1756.8543398580189, 1792.7468646356808, 1827.480627068772, 1861.237713249873, 1893.5663998304642, 1925.3749018360115, 1956.5653284105576, 1980.2485032496468]","[4.180989299999999, 4.1764627, 4.173550100000001, 4.1711884, 4.1695352, 4.168039299999999, 4.1666617, 4.1656384, 4.164693799999999, 4.1639457, 4.1632376, 4.162607700000001, 4.1620173, 4.1613088]",3137.062734454347
12,0.5,1,25,"[0.0, 27.069830405551272, 62.92281824482069, 99.69529410705087, 137.94779568226477, 178.91306034982472, 224.41550873709184, 276.20837553243655, 331.2006212697969, 387.24219709734825, 442.0636670604497, 495.79702590161344, 548.4029047837028, 600.7484031606608, 654.4794262479984, 709.7499122361999, 763.0693111453897, 814.7373777468517, 864.5600901849846, 911.4340157886415, 955.6437413452145, 997.5932560877256, 1037.4352746025213, 1075.5008338210241, 1112.246831731737, 1147.5193638009957, 1182.3499647479657, 1216.3097710791462, 1250.4753471403737, 1284.442924620996, 1318.5554119580513, 1352.7986625769315, 1386.6207581492672, 1422.531549333421, 1458.466313684881, 1494.405508212296, 1531.4514291649157, 1569.086807006613, 1606.819067457302, 1644.8633633830482, 1682.9723805017998, 1720.9656563212434, 1757.813751040489, 1793.7551005173345, 1828.2885593921692, 1861.6690191561747, 1894.137222238095, 1926.0931621794616, 1957.0174669635876, 1980.5524142251238]","[4.1811862, 4.1766992, 4.1737471, 4.1714244, 4.1696138, 4.168078899999999, 4.1669765, 4.1658354, 4.1649694, 4.163985299999999, 4.1633554, 4.1627254, 4.1621351, 4.1616235]",3135.225394583062
13,0.5,1,25,"[0.0, 27.722626356331432, 63.8816500313136, 101.06740149978708, 139.0016811938071, 179.98366975897846, 225.25998046473245, 276.6567876653008, 331.4598225971094, 387.77556160391435, 443.13543976788554, 495.8488345390186, 548.3270302378705, 601.1495728123277, 655.4509352726332, 708.9299482490985, 763.1252322037644, 814.511161676013, 864.6748519885755, 911.1463096756438, 955.8843934729277, 997.2200290918126, 1037.3146757569064, 1075.0268855932097, 1112.0651259831457, 1147.6491429452706, 1181.6095452439827, 1216.1276203741334, 1250.4550429195285, 1283.667531205568, 1318.1576624252257, 1352.2736215606421, 1387.286638326119, 1422.1884792337842, 1458.0732069965327, 1494.5679428140788, 1530.9744770271884, 1568.6459901972173, 1606.319458452361, 1644.7873444008997, 1682.38556288217, 1720.4188886537797, 1757.4405081258217, 1793.4603644045085, 1828.1147714225378, 1861.6188426370747, 1893.9489978120903, 1925.7886446430205, 1956.783818147983, 1979.7612124138711]","[4.180989299999999, 4.1765809, 4.1734319, 4.1713457, 4.169495599999999, 4.1679606, 4.1667404, 4.1655989, 4.1647329, 4.1639457, 4.1631584, 4.162410700000001, 4.1618991, 4.1613874]",3132.654855051132
14,0.5,1,25,"[0.0, 30.533727672437863, 66.12968146024213, 102.2763107094936, 141.02129724673222, 181.5390697466451, 226.88197551585318, 277.75436567688854, 333.2133190136755, 389.1399602676964, 444.3900070777417, 497.48021160568356, 549.3635617995403, 602.3676374269805, 655.481451052683, 710.2760028726993, 764.1221861303907, 815.8961646497571, 865.2791047029386, 912.4936820796888, 956.744827638021, 998.4134658392231, 1038.3458420624036, 1076.1294737675303, 1112.6436534046766, 1148.1210009912297, 1182.9421957031325, 1216.9880786851525, 1250.6379067307987, 1284.9412002232268, 1318.7769640092497, 1353.0478525041165, 1387.8709882547444, 1422.8128724769358, 1458.8151096728463, 1494.8383524335118, 1531.5465047862276, 1569.3115677773608, 1607.03524647499, 1645.1432890092428, 1682.8848609137863, 1720.8282495508547, 1757.5665688431131, 1793.6572717611261, 1828.2086935846814, 1861.7169962149878, 1894.346726067562, 1925.9119207686108, 1956.9291189664486, 1979.5686309900589]","[4.1811075, 4.1767383, 4.1736288, 4.1713457, 4.1695747, 4.1681967, 4.1668191, 4.1658354, 4.1647329, 4.1641822, 4.163316200000001, 4.162765, 4.1621747, 4.161505200000001]",3130.87379028551
15,0.5,1,25,"[0.0, 31.997542913604434, 67.58171333589377, 104.2294408810194, 142.02043191937452, 182.67548290176757, 228.0106913063973, 279.06616158803007, 334.3988853262413, 390.07076946756405, 445.5629834250719, 498.3014796755098, 550.4550325815846, 603.5346247481907, 656.3911942199684, 711.108161566217, 765.106291974028, 817.0375966802369, 866.0688084134197, 912.9285252986867, 957.3092031664216, 999.0140846515139, 1038.9705386581793, 1076.6795444223487, 1113.2314996871323, 1148.6778390646566, 1182.9404853110154, 1217.0027442522196, 1251.6577719417728, 1285.2030100142872, 1318.9279145930698, 1353.3540173153233, 1388.1831694748225, 1423.0098959999477, 1458.7529192777508, 1495.0641587063187, 1532.2574370995023, 1569.2156424283255, 1606.8409688780655, 1645.6449902132038, 1683.3650802595275, 1721.162201657819, 1757.7882687214692, 1794.279560180502, 1828.6473017144413, 1861.9442427766007, 1894.465482888323, 1926.0128305009116, 1957.1019378136452, 1979.5244114011643]","[4.1809502, 4.176384, 4.1733532, 4.171109700000001, 4.1692991, 4.167803299999999, 4.1665831, 4.1654811, 4.1645365, 4.163867, 4.1629224, 4.162410700000001, 4.1618204, 4.1613479]",3128.315617464464
16,0.5,1,25,"[0.0, 34.44926341058715, 69.79548563096915, 106.20909884712921, 144.4407853349806, 185.04143721298732, 229.92748057718694, 281.0847742866941, 335.80317927995117, 392.2329790231284, 446.78655511925996, 500.61129693509014, 552.2053093230138, 604.7457730531903, 658.5412871230858, 712.913360977826, 766.4755556295836, 817.7532299683814, 867.2121582127581, 914.5326549949891, 958.7448931890522, 1000.1930002111089, 1040.2672416267806, 1078.0374370495945, 1114.1893202790468, 1149.7509712854235, 1184.2832377762604, 1218.2995430696503, 1252.085172088525, 1286.1728161119945, 1320.1330931602643, 1354.2811296443483, 1389.1173800221695, 1423.7971091544416, 1459.594026375891, 1496.4752864938798, 1532.7742819755913, 1570.2953752047165, 1608.4304095619705, 1646.6800676120963, 1684.4507770676353, 1721.7117071384926, 1759.1183651153835, 1794.6074697874149, 1829.6355272722246, 1863.0867645556634, 1895.5197093727827, 1927.166869441988, 1958.1581880750407, 1979.6210107392033]","[4.1810288, 4.1765809, 4.1735106, 4.1713066, 4.1694565, 4.168039299999999, 4.1666617, 4.1655989, 4.164693799999999, 4.1639066, 4.1632376, 4.1624894, 4.1618991, 4.1613874]",3126.023577803684
17,0.5,1,25,"[0.0, 20.93817723829386, 56.558592334195055, 93.30866479744299, 130.9412542503154, 171.41452963875508, 216.12025572700236, 266.995008161491, 321.3610860964927, 378.5299960264665, 433.2561264697516, 486.26983442006417, 538.7833703654884, 590.8577600115935, 644.6241326499263, 697.8918591080595, 752.3552442982183, 804.2664561409971, 852.8563119521115, 900.1672600624025, 943.71469838828, 986.4270722954194, 1025.8319411063321, 1063.6059745218122, 1100.2099044467714, 1135.5874233909863, 1170.1187671146376, 1203.6933276642312, 1237.6016160215245, 1271.496748790099, 1305.555111522454, 1340.1307940579418, 1374.5816544031672, 1409.735940684831, 1445.2413950097398, 1481.5747772686586, 1518.4453987609668, 1555.8767677653086, 1593.6045441968718, 1631.5268677974223, 1669.7167053444468, 1707.5487338573835, 1743.7140734278073, 1780.0254520891372, 1815.0173907909293, 1848.5787902415777, 1880.5537610497668, 1912.3743800423426, 1943.0733748649936, 1964.895460452948]","[4.1809106, 4.1763449, 4.1733928, 4.1711488, 4.1692991, 4.1677637, 4.1666617, 4.1655202000000005, 4.1646543, 4.1637883, 4.163198, 4.1624894, 4.1618204, 4.1614661]",3123.915636033933
18,0.5,1,25,"[0.0, 20.62255502777822, 56.11164016807248, 92.67029459923964, 130.14745766542973, 170.7734688544778, 215.06281604992256, 265.9339649907991, 320.98200933344907, 376.94907822827173, 432.5976690675388, 485.3296832948558, 537.5518256554976, 589.9768698903699, 642.812182387657, 697.0222172048943, 750.8485684205077, 802.8276604231974, 851.7932143256055, 898.8315136945146, 942.5250982685584, 984.668368637555, 1024.267189343183, 1061.8199317668586, 1098.3234323726492, 1133.7947700151904, 1168.659396354641, 1202.5053562015844, 1236.3603711248227, 1270.248677108979, 1304.0164164436603, 1338.4599893118268, 1373.0129227943216, 1407.8354390062198, 1443.723603477648, 1479.854544440263, 1516.7089509870314, 1554.42430579803, 1591.8040816094817, 1630.0687805766838, 1668.5235786309102, 1705.834706620332, 1742.4576657523664, 1778.4046970900029, 1813.1150679925402, 1846.633076167593, 1878.8942470693303, 1910.5073220609704, 1941.4062155357244, 1964.6166021822785]","[4.180989299999999, 4.176266200000001, 4.173314100000001, 4.1709523, 4.169141799999999, 4.1677637, 4.1665044, 4.1654024, 4.1644182, 4.1636705, 4.1630406, 4.1622925, 4.1617808, 4.1611118]",3121.404841371668
19,0.5,1,25,"[0.0, 21.247651703845293, 56.36791986938687, 92.99656554260298, 130.92793246318746, 171.1046309419542, 215.7385236621829, 266.19248964309696, 321.4976194948028, 377.04220060686583, 432.29654071499004, 485.6467556061048, 537.5313378085971, 589.7306256689553, 642.689157122921, 697.0720259636182, 750.8840158750388, 802.1886897645782, 851.5590283818472, 898.3031770337479, 942.6046998529407, 983.9950686463574, 1023.974376816288, 1061.518056438887, 1098.0582952239038, 1133.0615337867323, 1168.0365598580968, 1201.8743435802116, 1235.4759410400898, 1269.6366702003265, 1303.416629449569, 1337.4128013735715, 1372.3763661183411, 1407.1139327065316, 1442.911456472534, 1478.8984964973847, 1515.5180394565828, 1553.353866978061, 1591.2605746486702, 1629.0961900592806, 1667.1988075907313, 1704.658296204341, 1741.6125613406828, 1777.2183906603775, 1812.1445664148766, 1845.61966793961, 1878.1864549690074, 1909.5575516132901, 1940.2415592923242, 1964.1895623918315]","[4.1809502, 4.1765413, 4.173314100000001, 4.1711488, 4.1693778, 4.167803299999999, 4.1665831, 4.1655989, 4.1645365, 4.1637883, 4.1630011, 4.1624503, 4.1618991, 4.1612692]",3119.730081900365
20,0.5,1,25,"[0.0, 25.63050251998186, 61.19641974459529, 97.36323004343689, 135.06089255505123, 175.14151542775215, 219.4499787998157, 270.23133923638005, 324.70730282770234, 381.10302653422417, 435.8487920586536, 489.80982433798516, 541.3917350526692, 593.4884542365555, 646.4566201978303, 700.2062731714987, 754.0404653727417, 805.9275179511885, 855.3831893211886, 901.7021552949623, 946.1474582432261, 987.5561954347152, 1027.0643380756608, 1065.1114967297062, 1101.6213147494846, 1136.5725289996542, 1171.4201905910395, 1205.2914683692297, 1239.5467343582422, 1272.777155670259, 1306.5107886395022, 1340.1876787719598, 1375.13972702548, 1410.4243382128477, 1445.6304882665636, 1482.1762179391271, 1518.6519238851204, 1556.470673694288, 1594.0190282828075, 1632.0415394869426, 1670.20393660385, 1707.7712307844383, 1744.7498014226728, 1780.1970961287682, 1815.1281048448293, 1848.7394958134562, 1881.2421483452124, 1912.3981942188723, 1943.2556527246163, 1963.1875389348677]","[4.1811075, 4.1764627, 4.1735106, 4.171266999999999, 4.1694565, 4.1679606, 4.1668587, 4.1657567, 4.1646152, 4.163985299999999, 4.163198, 4.1625681000000005, 4.162096, 4.1614661]",3118.289904686824
21,0.5,1,25,"[0.0, 23.077272561594327, 57.99611252469532, 94.7327763080836, 132.3260094806608, 172.18695383969782, 216.4330780220415, 266.8556683745013, 321.59620797712444, 377.69938935447874, 432.68953079150845, 486.41014614993026, 538.4140653564245, 590.4381681714517, 643.5441572238519, 697.4063339838206, 750.6262606494074, 802.4231454839489, 851.5959445188059, 898.7207927545696, 942.5902689435543, 984.2036476020482, 1024.0508478147287, 1061.4871164652895, 1098.11741780629, 1133.4075991781046, 1168.4462180837081, 1202.2280526541401, 1236.0470208412721, 1269.7440969827308, 1303.495707777444, 1337.3100024421924, 1372.1575978534877, 1407.3034169859295, 1442.426899137475, 1479.0474394138662, 1515.6004454953425, 1553.0291994685795, 1590.871724986386, 1629.0308938870917, 1667.120414833444, 1704.4542684610715, 1741.403490929525, 1776.490251643172, 1811.5567564416656, 1844.982406273792, 1877.2824814408077, 1908.9230296659243, 1939.7222164558111, 1964.1670452708604]","[4.1809502, 4.1763053, 4.173274500000001, 4.171031, 4.1690626, 4.1676459, 4.1664257000000005, 4.1654415, 4.1645365, 4.1636705, 4.1630011, 4.1623712, 4.1617417, 4.1612692]",3115.415149585913
22,0.5,1,25,"[0.0, 27.38640884015905, 62.3669625878498, 98.73053570617532, 136.14182503499484, 176.15801451365923, 219.76288940325782, 269.91731634131844, 325.16113936596247, 381.0755127588705, 436.36847375673784, 489.300171479913, 541.6495602894693, 593.2542202688717, 646.2096324617676, 700.1433549308786, 753.5185998747756, 805.4382222051418, 854.631255767267, 901.919165113758, 945.4089161017328, 987.1394448989572, 1026.5847348933435, 1064.4591891896036, 1100.8891531321437, 1136.4028223461398, 1170.6851049177583, 1204.7530821536816, 1238.634119443607, 1271.769857084679, 1305.6895561486622, 1340.165707621029, 1374.7918474628489, 1409.3361005852396, 1444.956968537987, 1481.2682457299527, 1518.4843826054596, 1555.3157552063992, 1593.5707118565872, 1631.2409004569986, 1669.4763821366805, 1706.6351301067248, 1743.6307517632572, 1779.1370448768125, 1814.2813346392577, 1847.3407368859557, 1879.7938129274262, 1911.3395358622006, 1941.9289757415586, 1964.2896150337046]","[4.180989299999999, 4.1764627, 4.173314100000001, 4.171109700000001, 4.1692595, 4.1677637, 4.1665044, 4.1654415, 4.1645756, 4.1637096, 4.162962, 4.1623321, 4.1617417, 4.1612301]",3113.1144202998853
23,0.5,1,25,"[0.0, 25.74703407482002, 61.389806834453225, 97.26629135434945, 134.4143615412189, 174.96991824695044, 218.75303999837604, 268.7373538954887, 323.8450746922583, 379.53116454309077, 435.3835357999777, 488.0662578588566, 540.1493521003129, 591.3344986417796, 645.0074643678807, 698.9060748480794, 751.6294966353329, 803.8129594797964, 852.8263404578803, 899.5624245487742, 943.8915343655709, 985.4512295649041, 1024.285780577086, 1062.124242658731, 1098.4958884655548, 1134.0742868136317, 1168.5526899063825, 1202.535197793689, 1236.2362823604499, 1269.8019470921267, 1303.709352645883, 1337.8580529975993, 1372.2819811922059, 1407.3618406037644, 1442.794998425772, 1478.773164081767, 1516.4059100310487, 1553.1703338568368, 1591.0197325907357, 1629.0057459248992, 1667.0126137610641, 1704.7481996908623, 1741.0946254347327, 1776.8693503890677, 1811.9727230502062, 1845.1854480729671, 1877.485626164338, 1909.0007250192143, 1939.6641536473649, 1964.0560377674033]","[4.180871499999999, 4.1764235, 4.173234900000001, 4.1709914, 4.1692204, 4.1676064, 4.1665044, 4.1655202000000005, 4.1644969, 4.1636705, 4.1630011, 4.1622138, 4.161702200000001, 4.1613088]",3110.516961955296
24,0.5,1,25,"[0.0, 27.82807183479804, 63.05428088629833, 98.90563934295363, 136.62178214066267, 176.55314880492648, 220.28611213867367, 270.08192341677244, 324.74589922416607, 381.32734527279655, 435.7859468474505, 489.5450661033537, 541.8715046159155, 593.003271526069, 646.0229629719249, 699.7495535592468, 753.081130321315, 804.9919912477374, 853.923102684586, 900.2395820095899, 944.8404236664906, 986.1774311241272, 1025.446996275441, 1063.0243010154034, 1099.591652852349, 1135.2636852388518, 1169.4383533195764, 1203.0312993763312, 1236.9610494480157, 1271.0238045300996, 1304.364973013743, 1338.5057238814047, 1373.4408446346904, 1408.0535368419926, 1443.818240025618, 1479.6169221596283, 1516.5738193548893, 1553.803113893461, 1591.7074070977162, 1629.598982982024, 1667.6491872989482, 1704.7876384198134, 1741.9202698303056, 1777.9695549393514, 1812.3106755722442, 1845.861480715017, 1878.0370311833772, 1909.418417734969, 1940.321140470468, 1964.4350478927931]","[4.1807137, 4.1761870000000005, 4.173314100000001, 4.1709914, 4.1691809, 4.1675277, 4.1663861, 4.1652055, 4.1643, 4.1635914, 4.162843700000001, 4.162096, 4.1615844, 4.1610723]",3108.130265539825
25,0.5,1,25,"[0.0, 27.4680348337111, 62.63583618628746, 98.6018846411207, 135.64360928053537, 175.73211152445202, 219.1408294917464, 269.266070124995, 323.9696195391147, 379.61856870187745, 434.81652907925087, 488.4587966336847, 540.3841747110646, 591.7321983151039, 644.2476873616511, 698.44435914321, 751.0220710145184, 803.2273720071291, 852.3346970263142, 899.2812366293306, 942.8067647306891, 984.2854143449772, 1024.0165734122963, 1061.4181271299187, 1098.044750918809, 1133.3437740265226, 1167.3824574668008, 1201.6242825923157, 1235.060770766227, 1268.9741783604004, 1302.481619560873, 1337.0575445860222, 1371.7734421697498, 1406.3453720732903, 1441.7827665217367, 1477.8231017642786, 1514.5796857546884, 1552.1946839067784, 1589.9808740155736, 1627.8940723335616, 1665.9673967039778, 1703.0893696813644, 1740.0555559572242, 1775.7171856279876, 1810.571595840602, 1843.7191007992226, 1875.9187182302715, 1907.4956133229418, 1938.2790056313668, 1964.1548773078073]","[4.1807532, 4.176266200000001, 4.1731172, 4.170795, 4.1690626, 4.1675277, 4.1662683, 4.1653233, 4.1642609, 4.163434, 4.1628833, 4.1621351, 4.1615844, 4.1611118]",3106.6034239683727
26,0.5,1,25,"[0.0, 29.030166798423977, 63.51762593974479, 99.5818808941363, 136.91844674518518, 176.30850489387888, 220.5400060344366, 269.77935190259507, 324.620370690825, 379.98149603477475, 435.5378331011691, 489.2255830418169, 540.1351162487507, 591.852002429374, 644.8429467408246, 698.4689348702716, 752.1124119579288, 803.606352362412, 852.7213959612156, 899.4684167847058, 943.4410655546967, 985.0577233459485, 1023.9315223234887, 1062.3269433321334, 1098.0385458892117, 1133.5198158844696, 1167.9681173115346, 1201.873869405794, 1235.6078064514413, 1269.2751281144874, 1303.0143856871211, 1336.900438183885, 1371.351223529755, 1406.3237668687657, 1441.7449994363096, 1477.7436981483472, 1514.4163428264415, 1551.7852808924397, 1590.0134887237018, 1628.1097658988913, 1665.8058135311603, 1703.2603264922213, 1740.045703973717, 1775.68338566606, 1810.4813296919183, 1843.4942024613306, 1876.0083419383518, 1907.5735247901553, 1938.1110984390257, 1964.0250793354621]","[4.1805959, 4.1761084, 4.1730385000000005, 4.1708341, 4.1690626, 4.1674886, 4.1662683, 4.1651659, 4.1642213, 4.1633554, 4.1626468, 4.162096, 4.1614661, 4.1609545]",3104.649931406114
27,0.5,1,25,"[0.0, 29.146906113808825, 64.37447856405879, 100.040498642628, 137.50134033517458, 176.88633125129132, 220.72062942370297, 270.4578715696296, 324.9672264870175, 380.74901548104646, 436.1925020004979, 489.00347095677836, 541.1234598069561, 592.223722244848, 645.0131510360625, 698.6453035422207, 751.9301132844487, 803.1212461128177, 852.4135404598192, 898.8476166007113, 943.2260727942194, 984.6099543317891, 1024.1207127983296, 1061.9338189846767, 1097.766685737945, 1133.253963541896, 1167.9131470694488, 1201.4545017383703, 1235.2043373053918, 1269.163509314149, 1302.494346237359, 1336.5243159946262, 1371.3816544035499, 1406.1631600994688, 1441.5228769799498, 1477.492975982901, 1513.8346242434043, 1551.5772423166209, 1589.1006335625325, 1627.536933665591, 1665.517683594926, 1702.6431233508933, 1739.2648645502522, 1775.327951580617, 1809.3014291447894, 1843.2559037409064, 1875.2694013539076, 1906.9059960569311, 1937.4656933766246, 1963.0950741234]","[4.1806746, 4.176226600000001, 4.1731958, 4.170795, 4.1691809, 4.167567299999999, 4.1664648, 4.1652842, 4.1643395, 4.1635127, 4.162843700000001, 4.1621747, 4.1615448, 4.1610723]",3102.782131551512
28,0.5,1,25,"[0.0, 24.828415522065427, 59.61748468373759, 95.6002783123817, 132.84705086119442, 172.26831025022108, 215.63457304788386, 265.2840806257447, 320.0293826064954, 375.93829042896897, 430.9671897135759, 483.7183365014484, 535.7690282039769, 587.5462338960169, 640.0548570437059, 693.6207825802649, 746.7257728226398, 798.3728035016829, 847.0402554421555, 894.1573432542775, 937.9351253421034, 979.6490214535202, 1018.6122863633284, 1056.359734435296, 1092.4947198795219, 1127.5472182352814, 1162.0582177802053, 1196.1251884772078, 1229.6000269079973, 1263.0692272871024, 1296.8767838859994, 1331.3473091909677, 1365.5480376215896, 1400.7356018583707, 1436.0343294935199, 1471.624784808936, 1508.9300393598255, 1546.1003251010518, 1583.7911190272075, 1621.9658463938224, 1659.7384050818564, 1697.1835742068156, 1733.699955634675, 1769.8654150566317, 1804.5419374312382, 1837.7434147158328, 1870.2116360569744, 1901.097912898514, 1932.0230197345631, 1949.531009770235]","[4.180831899999999, 4.1761084, 4.1731563, 4.1709523, 4.1691022, 4.167685, 4.1664257000000005, 4.1653628, 4.1643786, 4.1635914, 4.162962, 4.1622138, 4.161702200000001, 4.1610723]",3100.25987083347
29,0.5,1,25,"[0.0, 25.798966566054787, 60.6955756778612, 96.68063376670358, 133.67546096535995, 173.25623812815405, 216.56154434083857, 266.10413918623084, 320.58361898945503, 376.5851215772913, 431.52845752593595, 484.5074066927089, 536.8591671090326, 588.2524563226016, 640.3575405529859, 694.1178701958618, 746.442456623115, 798.514295677918, 847.457985015925, 893.9055989439146, 938.2026943028729, 979.4856167747716, 1018.5730908950068, 1056.3120490342394, 1092.6571189515114, 1127.7089480711381, 1161.8836189157767, 1195.8558865049172, 1229.6263443160321, 1263.0622203480655, 1297.0550002039556, 1330.72332344673, 1365.4768878727587, 1399.8978392720728, 1435.5474726928117, 1471.9629516604061, 1508.586055600284, 1545.8836492942614, 1583.491395408171, 1621.5216926197465, 1659.3994574595579, 1696.6707106484253, 1733.6875558495988, 1769.5791357935066, 1803.7157521733927, 1837.3282367556974, 1869.912095763392, 1901.1174794179371, 1931.762481038614, 1949.6756538152401]","[4.180556299999999, 4.1760297, 4.1729989000000005, 4.1707158, 4.1688266, 4.1674094, 4.1661105, 4.1650481, 4.1641035, 4.163434, 4.1628046, 4.162096, 4.1613479, 4.1608758]",3097.7709680483663
30,0.5,1,25,"[0.0, 26.66334863226615, 61.075055319213675, 97.00487703002892, 134.22902573176077, 173.09262712741258, 216.4247558149707, 266.42236226784587, 320.05502245142884, 376.6432727670457, 431.7500894040073, 484.4775797474729, 536.7572247111201, 587.5877773721768, 640.106441738859, 693.6123733055898, 747.2410077361864, 798.1323347331667, 847.6016181934023, 894.0682402114006, 937.877910467488, 979.369216191721, 1018.9033885356445, 1056.2010586987285, 1092.3554229283136, 1127.5329395606382, 1161.768111464663, 1195.5776349788516, 1229.6623436526352, 1262.927218356666, 1296.5487390313888, 1330.7365081301082, 1364.7286959209114, 1400.1309215754382, 1435.6197894533511, 1471.261885274028, 1508.1750875261282, 1545.4906241950994, 1583.1726346507844, 1621.177829019045, 1658.662132064649, 1696.2759673967744, 1733.1981190653628, 1768.7929007768798, 1803.4120048880486, 1836.7467764624962, 1869.2749415547128, 1900.596343353935, 1931.342443820051, 1950.3109815909152]","[4.1807532, 4.1761084, 4.1731172, 4.1708341, 4.1688266, 4.1675277, 4.166347, 4.1652446, 4.1643, 4.1634736000000006, 4.1628046, 4.1619778, 4.1615448, 4.1612692]",3096.020890806341
31,0.5,1,25,"[0.0, 22.2741763546195, 56.99279537719906, 92.89081346729483, 129.74420756182025, 169.02005998354713, 212.28330774378702, 261.5236230380414, 315.78653633138, 371.42002486802375, 427.29449770103287, 480.7354239726225, 531.9436464587584, 583.3602290444192, 635.5104561242076, 688.9370551055563, 742.4676894353813, 793.5619614203918, 842.5426115628488, 889.204668856868, 933.0663330249245, 974.4065784707639, 1013.7968545182457, 1051.5141476569752, 1087.398519732086, 1122.5798962293145, 1157.0156137922215, 1190.4068250622656, 1224.6685311635454, 1257.8577209344792, 1291.8052022115655, 1325.751428827478, 1360.1725952930544, 1394.8073899380797, 1430.2615221254123, 1466.3738715238578, 1503.2494298083454, 1540.6456196559247, 1578.1305976106053, 1616.2789611338605, 1653.7215791370434, 1691.4824135560148, 1727.5383302679884, 1763.7589983439038, 1798.3631713857258, 1831.3669929729945, 1864.3670393438729, 1895.3361330735697, 1925.8386457041524, 1948.9375513018108]","[4.180635, 4.176226600000001, 4.1730776, 4.170598, 4.168944799999999, 4.1674094, 4.1663074, 4.1653233, 4.1641822, 4.163316200000001, 4.162765, 4.162096, 4.161505200000001, 4.1611118]",3095.083850144724
32,0.5,1,25,"[0.0, 24.000176804049374, 58.08653101080972, 94.41243223761649, 131.0262180735832, 171.01454499467138, 213.27005383006508, 262.8213066051745, 317.3094401888561, 372.9228881745506, 428.06724421726767, 481.1324989606659, 532.9963572343535, 584.1976480567831, 636.0555064320339, 689.7904675081226, 742.1559122930245, 794.0522614556386, 843.3916725532423, 889.517888207202, 934.0253617187851, 975.4159777998171, 1014.0763324005508, 1051.828158549817, 1087.7588797517678, 1123.0936245426897, 1156.8762250202794, 1190.983791942912, 1224.3572297814644, 1257.8188059731137, 1291.7974193429577, 1326.0587066259855, 1360.3838546142038, 1395.419246082904, 1430.4465876829818, 1466.5184244620177, 1503.2165697434998, 1540.6285423092922, 1578.3305154198993, 1616.0013796655594, 1653.6124287170392, 1691.5641172793835, 1728.0461492052523, 1763.7709707581753, 1798.0234755634956, 1831.281697772085, 1863.40868392822, 1894.8209189829322, 1925.2980768376424, 1948.1717952661133]","[4.1806746, 4.1760297, 4.1728806, 4.1706767, 4.1689053, 4.167449, 4.1661105, 4.1652055, 4.1641426, 4.1633949, 4.1625681000000005, 4.161938200000001, 4.1613874, 4.1607971]",3093.331355054799
33,0.5,1,25,"[0.0, 24.753050318556348, 59.428349804432685, 95.37329632532686, 132.22844315401716, 171.1676159926016, 214.08516373898175, 263.02545907359575, 317.2642741521299, 373.7298192101055, 428.25647257014265, 481.32352773107624, 533.4173803459294, 584.856985866516, 636.4683193092574, 689.4782045919524, 742.5068298078581, 794.0557338429569, 842.9539976761373, 889.6735363481525, 933.296566725103, 974.6651163854176, 1013.9582646537754, 1052.0251316539554, 1087.5910027151133, 1122.987964859632, 1157.0004061498933, 1190.6447667125697, 1224.2299641841564, 1257.5544104904661, 1291.6492598150157, 1325.449311807629, 1359.9964432956247, 1394.4364599029368, 1429.8677192802948, 1466.413758564917, 1503.1411866730089, 1540.2162246809369, 1577.5342115876413, 1615.8380773871606, 1653.3441971479813, 1690.7669353237525, 1727.3840302905915, 1762.9369886957516, 1798.0105303768146, 1831.1013316595813, 1863.628423808023, 1894.6392536332569, 1925.261189187103, 1947.61034043457]","[4.1807137, 4.1760297, 4.1731172, 4.1707158, 4.168944799999999, 4.167449, 4.1661897, 4.1651268, 4.1640639, 4.1633949, 4.1627254, 4.1620173, 4.1614661, 4.1608758]",3091.503677831084
34,0.5,1,25,"[0.0, 29.61433523651749, 63.88311483183202, 99.86349185564194, 136.67570934818252, 175.99979950593809, 218.55130472840494, 267.8053321382838, 322.0335740009216, 377.9528450798715, 432.44834582604733, 485.7445208741834, 537.3292256706093, 588.8567324407992, 640.2804631737777, 693.6969768756353, 746.944305684475, 797.9236327090314, 846.8317456157772, 893.5324218911082, 937.22458253681, 978.6797842692624, 1017.6564341567291, 1055.1209055909383, 1090.9308938367367, 1126.3036953918895, 1160.4104981218593, 1193.85952423027, 1227.5767052031779, 1261.3068290166423, 1295.077405386792, 1329.1704348651479, 1363.4482996268202, 1397.9603367000125, 1433.5806692363687, 1469.5032276473653, 1506.103803574936, 1543.5389725056084, 1581.0776472997422, 1618.7684032579716, 1656.7116172300298, 1694.3211416027598, 1730.664822006057, 1766.476814454686, 1800.9999607968648, 1834.0872349115998, 1866.4627156480346, 1897.7188596886972, 1928.5224410907872, 1947.3032053110746]","[4.1805959, 4.1760297, 4.1729598, 4.170598, 4.168944799999999, 4.1673703, 4.1662288, 4.1650085, 4.1642609, 4.1633554, 4.1626468, 4.1621351, 4.1614661, 4.1609545]",3089.957945200465
35,0.5,1,25,"[0.0, 27.727758293188913, 62.64313635827699, 98.21724143487836, 134.9110019104093, 174.041540322137, 216.7265929251309, 265.8760780630086, 319.7793439729675, 375.57391642423926, 430.670936628407, 483.1788235903221, 535.4011042118009, 586.6851352474321, 638.3064706497914, 691.4907092845863, 744.9653856438194, 795.4080013833716, 844.6954703410445, 891.0419206250917, 934.6825854799517, 975.8997143183778, 1015.3392132371143, 1053.0782063426518, 1089.2461383917425, 1124.1504318454513, 1157.9742365503025, 1191.4641927873245, 1225.0616942619108, 1258.5932133064578, 1292.2484056767562, 1326.4629235574703, 1360.6764145583577, 1395.2880466634574, 1431.1531878647847, 1466.9364381277917, 1504.0086108302773, 1541.3971964354453, 1578.6691569034379, 1616.8573646172156, 1654.2836477743308, 1691.6852267882475, 1728.478547381116, 1764.094090885387, 1798.4802133760143, 1831.2052064204129, 1864.133282696422, 1895.2280612025404, 1925.9267458340976, 1947.9156227858473]","[4.180556299999999, 4.175951, 4.1728806, 4.1705194, 4.1687875, 4.167173399999999, 4.1659532, 4.1649299, 4.163985299999999, 4.1631193, 4.162529, 4.1618595, 4.1611905, 4.1606789]",3087.766610637614
