Repository: jackybrons/drc-imoe

# Datasets

This project contains standardized multi-condition, multi-chemistry datasets for degradation forecasting of retired lithium-ion batteries in second-life applications. All official preprocessed data is stored under `datasets/processed/`.

---

## 1. Directory Structure

```text
datasets/
├── processed/              # Official preprocessed-data root used by training and evaluation
│   ├── UL-NCA/             # UL laboratory NCA cell data (66 cells)
│   ├── UL-NCM/             # UL laboratory NCM cell data (55 cells)
│   ├── UL-NCMNCA/          # UL laboratory mixed-chemistry cell data (9 cells)

File: datasets/processed/UL-NCM/CY25-05_1-#13.csv (part 1 of 12)
Cycle,Charge_Current,Discharge_Current,Temperature,Capacity_Increment,Relaxation_Voltage,Discharge_Capacity
2,0.5,1,25,"[0.0, 29.63643682322987, 69.56582179019904, 108.67155301400658, 148.07408777542537, 189.30810704979058, 235.25403007173622, 286.8976239301252, 343.4351680432195, 401.3187105305824, 457.1665990722229, 511.43974998214287, 564.8939645813281, 617.0443531206967, 670.4670688740904, 724.3094573008528, 776.9118543968187, 829.0777355519818, 878.5158573536679, 925.3863491458022, 969.7330186593491, 1011.0586276307923, 1051.083943734403, 1088.947482191526, 1125.7362761199051, 1161.5352542925716, 1196.5002763813222, 1231.3867064462966, 1265.9860954304409, 1300.1807679243443, 1334.9496018632449, 1370.1792768289365, 1405.813318653341, 1442.2697500694094, 1479.0973020980537, 1516.887206913464, 1554.3874505468775, 1593.3675927240347, 1632.3613849655912, 1671.3537676787014, 1709.7435497264942, 1748.4468082097437, 1785.0884094599492, 1821.4240017348252, 1856.281200162991, 1889.1610157265277, 1921.6472788642677, 1953.2188910533323, 1984.289524364463, 2008.8733178506163]","[4.182909, 4.1785393, 4.175783200000001, 4.173933, 4.1718855, 4.1706653, 4.1695628, 4.1684604, 4.1676731, 4.166925, 4.1660981, 4.1657043, 4.1650743, 4.1646023]",3181.588122906495
3,0.5,1,25,"[0.0, 24.850217016548527, 63.45081366932561, 102.8484950328401, 142.0127498828898, 183.65034148627376, 228.3587404157238, 279.8171689252407, 336.5270370942286, 394.13827877606786, 451.4649865295736, 505.13162117620027, 558.2024803605855, 610.6210527424963, 663.7402002555895, 716.8121781529147, 770.1370153834256, 821.7496300250215, 870.8450765202307, 918.0139370791834, 962.0583355106179, 1003.8589489948725, 1042.9611888334093, 1081.164366730808, 1117.9045013256314, 1154.157987945663, 1189.143029937994, 1223.8855209098133, 1258.3557035998374, 1293.2854906320995, 1327.7551902493433, 1363.1875480907465, 1398.4950848053536, 1434.8827083408382, 1471.6969150365976, 1509.0866982736484, 1547.6375211869945, 1586.2827671181421, 1624.9922848381393, 1664.0260292478015, 1702.4239256217847, 1740.4992320747688, 1778.0553001957906, 1813.9147298620278, 1848.2034885101589, 1881.6350362248872, 1914.1337067375603, 1945.4728857005098, 1976.5032161838335, 2006.4936174448653]","[4.182673, 4.1784606, 4.1756258, 4.1736178, 4.1718855, 4.1705074, 4.1693263, 4.168303, 4.1675549, 4.1668067, 4.1661377, 4.1655078, 4.1649566, 4.1643658]",3179.5941407172304
4,0.5,1,25,"[0.0, 31.167223993318828, 69.58964176325003, 108.2698904389149, 147.51938010412061, 189.30952251183794, 233.8800830979435, 284.56217134639155, 341.19492409294196, 399.64454480275606, 455.7119217608455, 510.505047028465, 562.9450625900872, 615.4829840376652, 667.8802429399974, 721.4642587307579, 774.5293860301389, 826.0227309262995, 875.5836427610246, 922.408208042336, 966.637152787405, 1008.206966892793, 1048.0170672239651, 1085.9590183535483, 1122.5257620568614, 1158.4334458551903, 1193.1283669752384, 1228.102811578407, 1262.5195051644882, 1297.2228838686501, 1331.6297249916997, 1367.1442498146598, 1402.353217133029, 1438.4774320620231, 1475.4438112626567, 1513.1759915150997, 1551.2535491009103, 1590.0828612852365, 1628.5169133722766, 1667.854153653409, 1706.461980993981, 1744.945531455864, 1781.8442982025458, 1817.8820147694728, 1852.6710843869128, 1885.6751973379123, 1918.3722822012028, 1949.7305331620141, 1980.2643312499995, 2006.557657902019]","[4.1827912000000005, 4.1784606, 4.1755862, 4.1734996, 4.1718068, 4.1705861, 4.1692476, 4.1684208, 4.1673579, 4.1666889, 4.1661377, 4.1655078, 4.1650743, 4.1644444]",3177.3410129223635
5,0.5,1,25,"[0.0, 32.07798645788074, 70.42978389345723, 109.02286258101714, 147.97852068465323, 189.0370470184867, 233.55604216066723, 284.3728613792197, 340.9900483957811, 399.24462417985325, 455.4538815528237, 509.58056586232755, 563.1067706191707, 615.2996900340293, 667.7033914711669, 720.2549136723883, 773.9608503481454, 825.2912632452319, 874.5397285823469, 921.505997931818, 965.3976242221556, 1006.4691698544227, 1046.9998823268843, 1084.164525891553, 1120.67658403907, 1156.48596419706, 1191.5608925887918, 1226.3104627965065, 1260.7362661170464, 1295.3786834607308, 1330.3617644377123, 1365.3911192160726, 1401.1386298735679, 1437.250245585463, 1473.4954656678767, 1511.6463993519671, 1549.5213979137657, 1588.2339012080313, 1627.505243759222, 1666.6617621478265, 1705.0571735391438, 1743.0839165341906, 1780.2982169866002, 1816.2900936311287, 1850.4142516394143, 1883.6783263751006, 1915.9678693732346, 1947.4127863967121, 1978.5413547690948, 2007.3293987524405]","[4.182673, 4.1785393, 4.1755862, 4.1735783, 4.1719251, 4.1706257, 4.1694055, 4.168303, 4.1675549, 4.1667676, 4.1660981, 4.1654682, 4.165153, 4.1646023]",3174.739073065185
6,0.5,1,25,"[0.0, 31.62194854422114, 69.61721615476046, 108.30094702025809, 147.51291315863767, 188.99322183412295, 232.90628609123695, 283.69209964613316, 340.331455294151, 397.99023962991015, 455.3189846486227, 509.6932384044689, 562.3912955076855, 614.6037727979285, 666.2807155476175, 719.8577853459992, 773.0081905113734, 823.9142325807459, 873.7629283959029, 919.9364593930818, 964.1540071798131, 1005.864630661308, 1045.5517026138245, 1083.5116455555774, 1120.157637120721, 1155.6409309426267, 1190.3224403290621, 1225.4191944800964, 1259.9961450416704, 1294.2468617987124, 1329.2024234679773, 1364.2046526983743, 1399.9295729734222, 1435.8369943921346, 1472.771027231846, 1510.2353258200967, 1548.1416678833848, 1587.238502764465, 1625.8425650271452, 1665.1432435086513, 1703.1673275486232, 1741.5349904593031, 1779.0456075671696, 1814.7908186838272, 1849.16668176155, 1882.5044912386925, 1914.2623653107657, 1945.6885355822506, 1976.3226002427955, 1993.6399350080706]","[4.1826334, 4.178499700000001, 4.1756649, 4.1737361, 4.1719251, 4.1704683, 4.1696019, 4.1683421, 4.1675153, 4.1667676, 4.1661377, 4.1656256, 4.1650743, 4.1645627]",3172.1870073322243
7,0.5,1,25,"[0.0, 36.76622106311288, 75.13370256771674, 113.12585709735964, 151.83380112004505, 192.76333366877265, 237.66562484976026, 287.4693465474109, 343.8122571344772, 402.24105480123586, 458.41046096007466, 513.5624681179174, 566.3479986687707, 618.3449088830648, 670.4590930255324, 723.5374005546619, 776.4089528507964, 828.4042125578526, 877.6541886036348, 924.5107704696529, 968.1257402456308, 1009.9764231160034, 1049.1640309296708, 1087.0142867875568, 1123.3183702384863, 1159.3792222317327, 1194.5057012230454, 1228.956126927415, 1263.613021314545, 1298.2308340788481, 1332.9319105960797, 1367.8301365537711, 1403.535496709058, 1439.6059775371698, 1475.772409365579, 1513.6701803641126, 1552.1636545460462, 1590.678920057503, 1629.2373923016316, 1668.725983102844, 1706.9081590567253, 1744.966979201025, 1782.1109479019092, 1817.8024764348534, 1851.9446058779831, 1885.5633076869262, 1917.5208175035564, 1949.0210792038583, 1979.8239036986583, 2006.1381142953137]","[4.1828303, 4.1785393, 4.1756649, 4.1735392, 4.1718855, 4.1705074, 4.1693263, 4.1684604, 4.1675944, 4.1668463, 4.1661377, 4.1657043, 4.165153, 4.164681]",3169.349766336538
8,0.5,1,25,"[0.0, 35.292259619214576, 73.25641854743662, 111.50860860078546, 150.60173613075528, 190.92536692306385, 234.0757843851627, 285.2777238616743, 341.25375378272736, 399.4864849373437, 456.1444768599947, 511.0444596123806, 563.9917165991918, 615.6664396621968, 668.2510450817583, 720.4449476115828, 773.7548585556947, 824.8751252968827, 874.0623155668679, 920.9300866090405, 964.5540915511308, 1006.8593101204112, 1046.0436941218024, 1084.073289694194, 1120.8142469340214, 1156.3214557612987, 1191.3502568069416, 1226.3225751395653, 1260.5949963834248, 1294.7195980234847, 1329.9687232666274, 1364.5708460299388, 1400.5265564666984, 1436.6355725685362, 1473.5181265811966, 1510.8655373803688, 1549.0018479994903, 1587.6427955526576, 1626.7215779496933, 1665.7052113030195, 1704.1550133075189, 1742.2202590910351, 1779.5251641425953, 1814.8000015661246, 1849.0363961483495, 1882.3674735979753, 1914.741189057775, 1946.0383220676636, 1976.8635968183125, 2005.9044895393195]","[4.1826334, 4.178421, 4.1756258, 4.1734605, 4.1717672, 4.170311, 4.1693263, 4.1684604, 4.1675549, 4.1667676, 4.1661377, 4.1655078, 4.1649957, 4.1645231]",3166.051148702259
9,0.5,1,25,"[0.0, 25.006736283886426, 62.728416715727576, 101.46950515328535, 139.7401073625481, 180.22328447049756, 223.8831296053844, 274.6084106553865, 329.9048199010198, 388.5775329587249, 444.69889437139557, 499.3833228791558, 552.6209585341506, 604.6096750574997, 656.0697509934108, 708.8108848969138, 761.7667576169418, 812.772823383118, 862.7026106247482, 909.2465439321262, 953.7459156817762, 995.0613388899809, 1033.9902993689225, 1072.3218517649607, 1108.7481863250405, 1144.6208331571338, 1178.950990960128, 1213.8338095710524, 1248.482987193483, 1282.8311597227716, 1317.6772328883467, 1352.7478634931472, 1388.237473362477, 1424.2369547307812, 1460.9256384715231, 1498.6864707027162, 1537.056249791939, 1575.5761542210407, 1614.905712300082, 1653.93911121687, 1692.4861812712415, 1730.4647626542087, 1767.2467000983966, 1803.3698342719936, 1837.857172063339, 1871.0530650896544, 1902.6955163067319, 1934.21490883269, 1964.8172325419805, 1992.1271613994682]","[4.1824369, 4.1782637000000005, 4.1755075, 4.1734605, 4.1717281, 4.1704288, 4.1692476, 4.1682634, 4.1675549, 4.1666889, 4.1663342000000005, 4.1655078, 4.1650743, 4.1646023]",3162.929222781982
10,0.5,1,25,"[0.0, 35.204607212336384, 72.58338686319314, 110.42736162072379, 149.1656139610393, 189.61040271246486, 233.0738561258937, 282.92983844545506, 338.67192619644436, 396.876788476893, 454.0673787663545, 508.0788285488775, 561.0962362731723, 612.4683288094917, 664.806342950208, 717.894192183603, 770.402107319387, 821.7095752236077, 871.0512632990229, 918.4671924071246, 961.5621632074268, 1003.8390689489682, 1043.051513608772, 1080.7177701522692, 1117.2408484660364, 1152.893247357506, 1187.7863904235237, 1222.4395498055537, 1256.5709804947146, 1290.9126577143766, 1325.2293992815712, 1361.0513576543221, 1396.3906969738914, 1432.945524431752, 1469.6935319920321, 1506.9735883336439, 1545.145857378242, 1583.960605904224, 1622.9065950736372, 1661.2487115130775, 1700.159923031732, 1738.214821032274, 1775.2847137963486, 1810.9108275057088, 1845.2884700811296, 1878.161597631145, 1910.5542135054184, 1941.7723419269114, 1972.63540983351, 1991.6026509809685]","[4.1825156, 4.1782241, 4.1753893, 4.1733818, 4.1715708, 4.1702714, 4.169129799999999, 4.1683421, 4.1674762, 4.1666889, 4.1660981, 4.1653895, 4.1650352, 4.1643267]",3159.94111730062
11,0.5,1,25,"[0.0, 23.52343150893705, 60.83730733770494, 99.49941199061686, 137.67024386796334, 177.63017299765897, 221.5868890353894, 271.1526238534939, 327.0680178357296, 385.44372639873814, 442.1800880036642, 497.00010824455217, 549.4639421442437, 601.9146272515646, 653.3990389932213, 705.3254193894935, 758.5781167707422, 809.5756147776968, 858.8813460458772, 906.1394074498575, 949.2052192572697, 990.5904910225505, 1030.3489009820414, 1068.2943618311097, 1104.7318397064482, 1140.4638834350917, 1175.093807458405, 1209.287812269732, 1243.9294819726038, 1278.5725570576965, 1313.0852723658486, 1348.2459508179131, 1383.9309712700078, 1420.006001900489, 1456.3444339210519, 1493.9349760566138, 1532.0460642885546, 1570.9300598157101, 1609.627594037608, 1648.819697912019, 1687.217913863953, 1725.0296466670043, 1761.8726856432272, 1797.815817682756, 1832.0057382593268, 1864.7315369143648, 1897.6878950112978, 1928.4047295237278, 1958.770614445959, 1977.2306744751654]","[4.1825943, 4.1783028, 4.1754289, 4.1734605, 4.1717281, 4.1703897, 4.1692872, 4.1682634, 4.1675549, 4.1666889, 4.1661377, 4.1656651, 4.1650352, 4.164484]",3157.2567243631984
12,0.5,1,25,"[0.0, 25.344633188808587, 62.60954590299451, 100.96981789965076, 139.54000674025218, 179.73312575223662, 223.27123767471386, 272.73323358823274, 328.9455784850093, 387.1676157601641, 444.0088068542132, 498.7586505497873, 551.7376091530025, 602.8338361459814, 654.6781119268703, 706.8228215290133, 760.0061959355778, 811.105979267581, 860.2054052658714, 906.7923300744069, 950.1218098008574, 992.3488714970326, 1031.5005081222594, 1068.6370357344172, 1105.4969975161441, 1141.0338632750222, 1175.761226264384, 1210.456511255079, 1244.8701450886358, 1279.4544681043851, 1313.6970498840524, 1348.933696137451, 1384.0643353571297, 1420.3731569321942, 1457.13256719786, 1494.689642265419, 1532.8603305369659, 1571.485754032511, 1610.1256248649402, 1649.20995674091, 1687.5696583075924, 1725.1478666591825, 1762.3759443889371, 1798.310236377241, 1831.8864130182706, 1865.0183085603207, 1897.2620683053042, 1928.6340496681164, 1959.085589204003, 1977.3032112357591]","[4.1825943, 4.1783423, 4.1755075, 4.1733818, 4.1718464, 4.1703501, 4.1692872, 4.168224299999999, 4.1673579, 4.1668067, 4.1662164, 4.1657043, 4.1649957, 4.1645627]",3154.185618994411
13,0.5,1,25,"[0.0, 35.521841536713396, 72.99678001948962, 111.19323030566557, 149.4814388528772, 189.47416231045827, 232.90644098445125, 282.0377959662884, 338.3101857085961, 396.0660941607972, 452.89209659269954, 508.3083108931504, 561.0176999556973, 612.1028790514366, 663.9948530213477, 716.118452689447, 769.023141089286, 819.9034996191241, 869.4890357763715, 915.6661530057166, 959.5115478343206, 1000.9202827342127, 1040.4632371498215, 1078.0691202415223, 1114.4690476875608, 1149.8427263928866, 1184.4421927302524, 1219.0895842498321, 1253.3650476132739, 1287.8803541306333, 1322.2397546287953, 1357.295553333748, 1392.7378439683043, 1428.5222158153315, 1465.6451733055587, 1502.93022197848, 1541.0518112419636, 1579.9171112989156, 1618.2251546325547, 1657.3780707632836, 1695.6208539666573, 1733.7725081918234, 1770.5826907933501, 1806.4180060738004, 1840.5155880914285, 1873.6348937949083, 1905.6466251736738, 1937.0742115613384, 1967.6539752535846, 1991.9912855200196]","[4.1823583, 4.1782241, 4.1753106, 4.1733818, 4.1716495, 4.1704683, 4.1692085, 4.168303, 4.1674366, 4.1666098, 4.1660194, 4.1654682, 4.1648383, 4.164484]",3151.241008444552
14,0.5,1,25,"[0.0, 36.10391781158296, 73.65279416145614, 111.37533823919631, 149.82664878468057, 189.89922397567585, 233.0694895254382, 281.4973263821924, 337.2632689698042, 396.18539341670174, 452.30329738216864, 507.6802385743493, 560.3241609142208, 611.5494568751872, 663.0915265628482, 714.7978664527461, 767.5450552196999, 818.5336307405007, 867.7742287062676, 913.9795281269496, 957.931187405814, 999.950108444247, 1039.147027762751, 1076.6480875784748, 1113.0886063099765, 1148.9089566560203, 1183.6660417659848, 1217.7331983025622, 1252.4635668969063, 1286.7456638308108, 1320.9246700537094, 1356.4174141534418, 1391.885530294619, 1427.9791009364149, 1464.387245488967, 1501.9653231404156, 1539.8902083019318, 1578.4703254416756, 1617.2762895972294, 1656.378324149798, 1694.836184418052, 1733.0057365582104, 1769.3470507131203, 1805.2966152123465, 1839.4362753963353, 1872.5150148366235, 1904.5627726309015, 1935.90593976989, 1966.2058473946993, 1991.8060611331528]","[4.1824369, 4.178185, 4.1753893, 4.1733027, 4.1716495, 4.1704288, 4.1692476, 4.168224299999999, 4.167318799999999, 4.166728, 4.1659799, 4.1654682, 4.1649566, 4.1643658]",3148.1713804507112
15,0.5,1,25,"[0.0, 35.048067561649304, 72.44294321860775, 109.74394994123998, 147.876289044626, 188.2027088642468, 231.33699028080343, 279.9504099181521, 336.3550413369177, 393.93245082164856, 450.5594813172453, 505.9560626715486, 558.3312142615039, 609.3321038582765, 660.8709121643888, 713.1693662550665, 765.7107798218337, 816.7761931252348, 865.7742414103784, 912.1445195822323, 955.5327497646072, 997.144800779781, 1036.5564323456676, 1074.2303356423197, 1110.6798297944351, 1145.6550992980017, 1180.9582296292685, 1215.1961883202255, 1249.4106432047945, 1284.0721947085165, 1318.6646370261726, 1353.6910052777994, 1389.1761034639599, 1424.884259633536, 1462.0697312901007, 1499.3884749630868, 1537.51529126634, 1576.2983492695644, 1614.6926212943797, 1653.7078564253227, 1691.7610868143422, 1730.0119001770765, 1767.4161638268808, 1802.9764351013898, 1837.050282283715, 1870.5527615994527, 1901.9826405240221, 1933.1353107124844, 1963.6460574600835, 1991.3238447893607]","[4.1823974, 4.1782241, 4.1753893, 4.1731849, 4.1717281, 4.1701927, 4.1690903, 4.1681452000000005, 4.1672006, 4.166492, 4.1659799, 4.1652322, 4.1646414, 4.1643658]",3144.872829177923
16,0.5,1,25,"[0.0, 34.900107453044086, 72.04549948568337, 109.6203347693633, 148.11890745940156, 187.80083753278672, 230.51872264627667, 279.64984604504815, 334.9497407125851, 393.5352888315843, 449.95725817989234, 504.57361839135314, 557.292103646301, 608.5625995352386, 660.5226763377973, 712.9360331199962, 764.340305116217, 815.4639090405374, 864.7518047337348, 911.0430009226143, 954.9731385778907, 996.0142963047078, 1035.5059599530923, 1073.1724174475792, 1109.958707282444, 1145.050729511884, 1179.3160595063318, 1214.0522144157708, 1248.5009124692801, 1282.9967152369773, 1317.7070858706215, 1352.1766652154768, 1387.7315981312618, 1423.8597963546508, 1460.522601385397, 1498.0892048131307, 1536.2948767874084, 1574.2466089474435, 1613.5630462528125, 1652.4193940726318, 1690.4230304287707, 1728.709635540618, 1765.5920899504908, 1801.691759912998, 1835.2667985087796, 1868.4862464669318, 1900.8043846263608, 1931.9693008348495, 1962.5771565225045, 1991.6377066113964]","[4.1823974, 4.1781454, 4.1753106, 4.1731849, 4.1717281, 4.1702318, 4.1690507000000006, 4.1681452000000005, 4.1674762, 4.166492, 4.1658225, 4.1652713, 4.164917, 4.1644444]",3142.383642575816
17,0.5,1,25,"[0.0, 22.10791155923448, 58.54445761258364, 96.43390691889391, 134.5950246639871, 174.18655738140802, 217.0622533101328, 265.96927766069444, 320.9637041324202, 378.7360148889588, 436.34142977622895, 490.6435481024358, 543.7443638762873, 595.0769438671371, 646.4410923198716, 697.6567674298747, 750.1340432206698, 801.6516938282896, 850.7526863969599, 896.8461630771756, 940.8717155860013, 982.0834948021118, 1021.2865898754992, 1058.9956781267151, 1095.2502176645894, 1130.735159078512, 1165.6030292757312, 1199.737757266562, 1234.162735734731, 1268.0083980207473, 1303.0367047451166, 1338.2160273128031, 1373.572621697621, 1409.3756568562023, 1446.242837966997, 1483.366071607875, 1521.661976810583, 1560.0957999538773, 1599.0740845607786, 1638.0459342013316, 1676.0670329726133, 1713.930368426016, 1751.295940457752, 1786.8643937645186, 1821.1045560378159, 1854.2646220760437, 1885.850768448952, 1916.911215917885, 1947.442587769436, 1975.989028236627]","[4.182476, 4.1782637000000005, 4.1755075, 4.1732635, 4.1717281, 4.170311, 4.1691689, 4.168224299999999, 4.1674366, 4.1666493, 4.1659408, 4.1652713, 4.1648774, 4.1643658]",3139.746188891057
18,0.5,1,25,"[0.0, 23.956188732014255, 60.55009034905288, 98.44262706243563, 136.7898376010424, 176.85641979434905, 218.97463808939568, 267.06711023626, 322.473170654763, 380.6034975104656, 437.7323266541594, 492.5545324779309, 545.7640398243216, 596.9633829196266, 648.1014130207486, 699.2066150690423, 751.9854607139814, 802.757462938743, 851.5681648571226, 897.7457296462001, 941.8005450427768, 983.3914426517945, 1022.644998823811, 1060.179932356452, 1095.95628497108, 1131.74963600556, 1166.526173537856, 1200.9845195483697, 1234.7297806656366, 1269.7745387007658, 1303.9962969098765, 1339.2160194812743, 1374.5747200821752, 1410.2508400170111, 1446.8898278283007, 1484.4730612901226, 1522.3735671104807, 1561.0749104790125, 1600.1676430627829, 1638.5244381046646, 1677.0425192734374, 1714.860787337359, 1751.719867036882, 1787.3496959729869, 1821.4739611087257, 1854.535318513626, 1886.5637278069726, 1917.9235256765091, 1948.3945646635793, 1976.1934373131667]","[4.1822791, 4.1779881, 4.1752715, 4.173223999999999, 4.1716495, 4.1701927, 4.1690903, 4.1680274, 4.1671219, 4.1664133, 4.1658621, 4.1651139, 4.1647201, 4.1642871]",3136.603515379772
19,0.5,1,25,"[0.0, 34.52949147498123, 71.30544766684142, 109.01357537235003, 147.20751348311137, 186.651594513458, 229.19753332994935, 277.7307033994829, 333.06686201535047, 390.7508345130277, 447.91281514976663, 502.5597621221808, 555.897820611119, 607.1916593175356, 658.1794680620924, 710.1060187903067, 762.3722408751762, 813.1747590117734, 862.08494346933, 908.4907308648271, 951.9582047091249, 993.1191774632907, 1032.3953171455448, 1070.0481330356902, 1106.0859320107895, 1141.652506461815, 1176.2993168810428, 1210.1038305619302, 1244.9950864266773, 1279.3771157151798, 1313.9518024125891, 1348.9467867239534, 1384.383470582555, 1420.25649481247, 1456.949904858139, 1493.9271629384107, 1532.16778710769, 1570.5185148829044, 1609.480728430219, 1648.5450931511666, 1687.015925674247, 1724.316620442173, 1761.1122558215027, 1796.2316821371403, 1830.775574655782, 1864.5176221087738, 1896.0201735564917, 1926.9712675769113, 1957.411276392, 1977.212827008327]","[4.1823974, 4.1782241, 4.1754289, 4.1733422, 4.1716886, 4.1704288, 4.1693263, 4.168303, 4.1675944, 4.1666098, 4.1661768, 4.1655078, 4.1649957, 4.1644444]",3134.214973494195
20,0.5,1,25,"[0.0, 21.917962709718722, 58.93296783319454, 96.12190499248749, 134.41589116310223, 173.78295960574206, 215.80579157355186, 264.39562378863644, 319.0253070451078, 377.41945489112146, 434.4203631234728, 489.57877911847635, 542.1087074848303, 593.3442647182901, 644.4595338167403, 696.5566885009046, 748.7876686914828, 799.4481452403388, 848.4610986427715, 894.5110403004958, 938.467168723661, 980.2041448497741, 1018.7852379933197, 1056.360303194124, 1092.7925950238507, 1128.1287465311, 1162.748726052416, 1197.012156182516, 1231.1616793221592, 1265.5901793782934, 1299.9649221791083, 1335.0630572195123, 1370.3195057065866, 1406.5921321120231, 1442.7467645367208, 1480.2734196285307, 1518.2480586494398, 1556.792516424326, 1595.4452094475694, 1634.4756490952132, 1672.7251512979929, 1710.6084552725142, 1747.1735704659222, 1782.7080092146844, 1816.752693069589, 1849.7022438586564, 1881.5781369360766, 1912.7358500690957, 1943.251162286993, 1961.8746420724142]","[4.1825156, 4.178185, 4.1753106, 4.1731453, 4.1715312, 4.170114, 4.1691689, 4.1681452000000005, 4.1672006, 4.166492, 4.1659012, 4.1654286, 4.1647987, 4.1643267]",3131.013225128581
21,0.5,1,25,"[0.0, 29.21634192495344, 66.43007587532674, 103.6580887502277, 141.74092691619688, 181.57682608813985, 223.58461748638018, 271.68583962079487, 326.4368955624407, 384.7367643144219, 441.40098894133797, 496.3056332923116, 549.0845553776603, 600.4840883459258, 650.8694241050846, 703.2340842744695, 755.4552996901618, 806.4858444781794, 855.2838870256362, 901.1126850418784, 945.1592612001518, 985.9908156759464, 1025.1723595580406, 1063.0509508045618, 1099.0628094950316, 1134.7140872188263, 1169.3671094032698, 1203.7881885332968, 1237.683013103942, 1272.3680798148605, 1306.7172096891904, 1341.9171900076244, 1377.0653213430003, 1413.1845228671991, 1449.7081489304942, 1486.932402787824, 1525.002399677464, 1563.5472717900138, 1601.9330577063056, 1641.0236313630999, 1679.1564465756073, 1717.1463064241725, 1753.6690287500196, 1789.4903048628962, 1823.6529405703536, 1856.4385635520575, 1888.14279656072, 1919.4510558023217, 1949.839247463814, 1976.7135367279725]","[4.1825547, 4.1780667000000005, 4.1752319, 4.1731849, 4.1715312, 4.1702318, 4.1690116, 4.1681061, 4.1672006, 4.1663342000000005, 4.1657834000000005, 4.1652322, 4.1646414, 4.164208400000001]",3128.642032760688
22,0.5,1,25,"[0.0, 31.334406984057978, 67.92259426026408, 105.55576237480551, 143.21176198622487, 182.343793437079, 224.79321981447202, 272.90402487670184, 326.87307688906145, 385.2162623118067, 442.7518051516685, 497.11516006051335, 550.0706514121377, 601.4339000175667, 652.062994476169, 703.6409185144514, 755.6446852821173, 806.7084501286765, 855.6442358057714, 901.9595534430498, 944.9412006019315, 986.8457116488141, 1025.6765188613037, 1063.4508617633498, 1099.6463923894514, 1134.6615138388256, 1169.1971684031653, 1203.526034398641, 1237.9519003640473, 1272.077354462, 1306.9302427468424, 1341.1233643055143, 1377.0584072193262, 1412.6905140108497, 1449.5257379026166, 1486.6298222323292, 1525.157882452567, 1563.4336818197655, 1602.0343725802284, 1640.8946446099123, 1679.1099227033835, 1717.0612143797614, 1753.709524716531, 1789.586443152705, 1823.5015165614193, 1856.6926363511182, 1888.5827307713591, 1919.5474751661961, 1949.741990512772, 1976.238209519314]","[4.1823583, 4.1781454, 4.1751137, 4.1731849, 4.1714525, 4.170114, 4.1691689, 4.1679878, 4.167161, 4.166492, 4.1657438, 4.1652322, 4.164681, 4.164208400000001]",3125.712204136961
23,0.5,1,25,"[0.0, 28.839979889337712, 65.51180357745244, 103.13543962873098, 141.07681743960097, 180.47889528189148, 222.35393089657043, 270.17624025093266, 324.43421090348056, 382.9133241005201, 439.86037559866054, 494.3014864142158, 547.6719448772398, 598.8248346530042, 649.5519394659093, 700.8382600541429, 752.7224353360746, 803.3262226272498, 852.4183944215874, 898.5819296467691, 942.3378523338879, 984.0171622247547, 1022.7227724675915, 1060.3177264741398, 1096.4117828346223, 1131.944029563623, 1166.8027427120135, 1200.7909056697715, 1234.5728960234333, 1268.7046974943962, 1303.8785330601197, 1338.6963908700034, 1373.8774983922044, 1409.7242550123317, 1446.5952596975494, 1483.7740892935215, 1521.3319324929462, 1559.9668317086246, 1598.7735645979426, 1637.7049801029052, 1675.541058093308, 1713.6335408130508, 1750.2804805759188, 1786.433459465561, 1820.2425961220301, 1853.142240396969, 1885.5314392880168, 1916.434182273168, 1946.711259623101, 1976.5719706842046]","[4.1823974, 4.178185, 4.1753106, 4.1732635, 4.1717281, 4.170114, 4.168972, 4.1679487, 4.1672006, 4.166492, 4.1658621, 4.165153, 4.1647201, 4.1641688]",3123.4002477151143
24,0.5,1,25,"[0.0, 30.70994953173141, 67.26783340038128, 104.07029182732003, 142.29998085314082, 181.3128722257543, 223.3727750481031, 270.9429361553349, 325.6443537907131, 383.7198877161834, 440.66004409543814, 495.73970942848007, 548.1402185985935, 598.846114279635, 649.9939199980502, 701.1755900040089, 753.0172137635941, 803.3513334412166, 852.9362734364295, 899.1953914380758, 942.6528895630117, 984.4315114448657, 1023.1921438857469, 1060.6705676481436, 1097.1655233716624, 1131.784878908453, 1166.6517335649812, 1200.9927497398107, 1235.3798192444774, 1269.5217221590065, 1303.910156417117, 1338.7935769860346, 1374.2425606748202, 1410.0275218409236, 1446.4528209202394, 1484.046941582947, 1521.9732977285266, 1560.128179097593, 1598.9259524542372, 1637.8706180174875, 1676.3635727532835, 1713.7759976274344, 1750.7726693947095, 1785.9529446097233, 1819.976337181434, 1852.8854112408487, 1885.1031082005259, 1916.2242927632335, 1946.4580205952896, 1974.5457634043385]","[4.1822791, 4.1781058, 4.1753502000000005, 4.173223999999999, 4.1715312, 4.1702318, 4.1690903, 4.1680274, 4.167318799999999, 4.1664133, 4.1658621, 4.1653109, 4.1647596, 4.1642475]",3121.06642900133
25,0.5,1,25,"[0.0, 29.483301444780523, 66.10364401109797, 103.98585319198395, 141.5891407412417, 180.3721395696843, 222.74541529612662, 270.4503402378455, 324.6341568549636, 382.718117731134, 439.5202247069894, 494.03761394304576, 546.7508144476581, 598.1017558284916, 648.8179628742571, 700.2645626701687, 751.7187608172474, 802.6017813899166, 851.2509927856315, 897.2116467621493, 941.148997442019, 982.1321303585516, 1021.7216390683291, 1058.819369227203, 1095.4194450689758, 1130.3606277823012, 1164.4772870749523, 1199.4911347903087, 1233.7557284680486, 1267.74533133099, 1302.389602785128, 1337.1369518358115, 1372.3579954267384, 1408.2695953612192, 1445.029190922961, 1481.9624136185485, 1519.968274594973, 1558.5494319981183, 1597.2010493030439, 1635.9752236095794, 1674.5614838217737, 1711.8391354974253, 1748.5887743440037, 1784.14968321941, 1818.5742711837386, 1851.0281028508418, 1883.1804443708131, 1914.255368092561, 1944.4330499236455, 1962.291263316785]","[4.18224, 4.1781058, 4.1752319, 4.1732635, 4.1715708, 4.170114, 4.1690507000000006, 4.1681848, 4.1674762, 4.1665707, 4.1659799, 4.16535, 4.1647201, 4.1642475]",3118.393910627305
26,0.5,1,25,"[0.0, 26.320905565095927, 62.97002711398301, 100.22437503912249, 137.42874252162676, 176.36608721767686, 218.67481761459885, 265.89361230652617, 319.8406922688547, 378.78220679200933, 435.50775322829145, 490.56598046643035, 543.4756149072821, 594.4721185592119, 644.6074584674644, 696.1124610450601, 748.3184359259254, 798.8474013033909, 847.4136300418767, 893.7514862892989, 937.269990749582, 978.5087816117326, 1017.2436834169333, 1054.7131876738808, 1090.81961816073, 1126.3983573431865, 1160.4392188155803, 1195.0451480585252, 1229.0602862293767, 1263.2971598958948, 1298.4003603878418, 1332.4706244630847, 1368.0934380695949, 1403.9964835957276, 1440.4893100570662, 1477.6288835302776, 1515.817353807528, 1554.3959833481254, 1592.6592265925756, 1631.997017841686, 1670.013344507946, 1707.7796649251131, 1744.4470702126478, 1779.8481231145852, 1814.068861545175, 1847.097948657924, 1879.0726283137406, 1909.9042070183868, 1940.2067159861913, 1961.4875451819512]","[4.182318700000001, 4.1779881, 4.1751928, 4.173223999999999, 4.1714525, 4.1700354, 4.1688933, 4.1679091, 4.167161, 4.1662951, 4.1657834000000005, 4.1652713, 4.1646414, 4.1642871]",3115.780865197893
27,0.5,1,25,"[0.0, 26.826020610937007, 63.32010818559144, 100.53693474962705, 138.2348096558705, 177.46048730938372, 219.3135248461163, 266.13474238479847, 320.3752928920499, 378.18048332437417, 435.19259558552795, 489.69664410780223, 542.7966103475917, 594.0612687121652, 644.6787348724627, 696.3427060817112, 748.285718597899, 798.3061683120427, 847.7799785200325, 893.6086007435422, 936.9351179601053, 977.9384299713761, 1017.4731834210108, 1054.7308021521856, 1090.8111474522907, 1126.637292443135, 1161.022829178796, 1195.4020843302326, 1229.5025593115079, 1263.4946678060226, 1298.1707192877363, 1332.8806079331168, 1368.2350676815215, 1404.3170781668382, 1440.7798636180798, 1478.0242382858323, 1516.061719044131, 1554.0351665660248, 1593.17271457108, 1632.1094985129419, 1670.3729713079153, 1708.3938017238818, 1745.0110947657229, 1780.5498410122884, 1814.336743268066, 1847.3311176578466, 1879.2264365982444, 1910.1112180394628, 1940.4839865162037, 1961.5394920381675]","[4.1822791, 4.1781058, 4.1751533, 4.1733422, 4.1714525, 4.1700745, 4.1688933, 4.1680274, 4.1672006, 4.1665311, 4.1659408, 4.1652322, 4.1647987, 4.164208400000001]",3111.946432165394
28,0.5,1,25,"[0.0, 27.935504105315488, 64.03435642865372, 101.53522105432381, 139.09640216243173, 178.1034788311843, 219.9281109860455, 267.0112239468846, 320.80639781730855, 378.98362079053715, 435.8948747365643, 490.7723223123418, 543.4919783996465, 594.1722248632866, 644.7724751140411, 695.3349467643852, 747.6014993009417, 798.7314283122698, 846.9264268200106, 893.2578407693527, 936.7249215999286, 978.0367198148983, 1017.1959053576836, 1054.8388710911095, 1091.2016457609998, 1126.1914526953717, 1160.6313062233942, 1194.6475958376059, 1229.2291512801735, 1263.7206283084474, 1297.742545919725, 1332.533839258331, 1367.8330287516003, 1404.0970803203365, 1440.6208474009566, 1477.5118892997175, 1515.2496446267069, 1553.847550848045, 1592.942053835559, 1631.4571367749293, 1670.048519357438, 1707.7093588815794, 1744.1022233916867, 1779.3897626294977, 1813.7986206887997, 1846.6653493031592, 1878.5888873445022, 1909.4557654464104, 1939.9587017909237, 1961.7370520692277]","[4.1822791, 4.1779485, 4.174917199999999, 4.1730275, 4.1712165, 4.1697989, 4.168736, 4.1678696, 4.1668463, 4.1662164, 4.1655865, 4.165153, 4.1645231, 4.1640902]",3110.4946670289446
29,0.5,1,25,"[0.0, 33.56519408069482, 69.78261042174074, 106.74662933461826, 144.4018331366761, 183.53759691357942, 225.50911467231873, 272.098359177448, 325.8472577791459, 384.2304070831703, 441.5470295935135, 496.49668024859017, 548.4109257086016, 599.8137995640034, 650.2398474370273, 701.6697191624144, 753.2068311419309, 803.564668878997, 852.5079864414893, 898.4887167197312, 942.403097904727, 983.2189435174589, 1022.4684574475448, 1059.9510093759272, 1095.8457904120335, 1131.1135944946766, 1165.4807223123455, 1199.6549233892306, 1233.8922485843395, 1268.0173738871624, 1302.5350308779816, 1337.674677739703, 1373.245127331863, 1409.1840426511856, 1445.5284488309167, 1482.792309264913, 1520.6733043867407, 1559.465632848277, 1597.7980506869308, 1636.681240104819, 1675.2609984754793, 1712.6579691991644, 1749.0769401712612, 1784.5461197510033, 1818.786640299268, 1852.2241584647415, 1883.359673926009, 1914.2291173284214, 1944.5887362835213, 1961.8183706724028]","[4.1822004, 4.1779881, 4.1750746, 4.1728697, 4.1712556, 4.1698775, 4.1688147, 4.1677518, 4.1668854, 4.1661377, 4.1655865, 4.1649957, 4.1644444, 4.1641688]",3108.073184144558
30,0.5,1,25,"[0.0, 21.865264843440457, 58.97103820296195, 95.94061436965592, 133.17641753757403, 171.8850511296538, 213.98767521110017, 260.41659781682665, 314.690977619499, 372.6542979364764, 429.85836192028876, 484.8702788506098, 537.5723740112107, 588.0149242964413, 638.734421483281, 689.5199937816903, 740.3676696407272, 791.868423837856, 840.7031619770441, 886.5438836273449, 930.0500059101835, 971.0741855473127, 1010.3079358667835, 1047.7749998624843, 1083.5611901299826, 1119.007679274892, 1153.6594885077714, 1187.7361628740553, 1221.8475586845334, 1255.67292856967, 1290.323924126665, 1325.2282713491659, 1360.6195111869877, 1396.073880582848, 1432.9984516872478, 1470.0056166574873, 1507.6378258495333, 1546.6934427036233, 1584.9914015547452, 1623.770286893996, 1662.502149557312, 1700.1315470909644, 1736.6488749904756, 1772.3819189303458, 1806.4303901701796, 1839.3266150782629, 1870.981926990521, 1901.6592688399528, 1932.0662240217712, 1960.1494921849903]","[4.1820827000000005, 4.1779881, 4.1751533, 4.1731453, 4.1713738, 4.169956200000001, 4.1688147, 4.1680274, 4.167161, 4.1663342000000005, 4.1657043, 4.1650352, 4.1646414, 4.1640511]",3106.246777835691
31,0.5,1,25,"[0.0, 22.223037348504704, 57.901726740425374, 95.27971824951197, 132.57035583415444, 171.56468799039527, 213.50242812379423, 259.759864609541, 313.19254381193133, 371.4684210588421, 428.65902304579726, 483.65227351277764, 536.1889445559148, 586.9998647515008, 637.0541751209892, 688.3740539834805, 739.8133811084483, 790.2139909231262, 838.8719530501205, 885.1223764222257, 928.4234923446486, 969.5463352271308, 1008.4191860390476, 1046.2645999996528, 1082.054891115611, 1117.2454667772488, 1151.3462153981557, 1186.0182763231023, 1220.350439211731, 1254.2218550544496, 1288.8096144048045, 1323.4264793746331, 1358.38583879134, 1394.689470623075, 1430.9589226960888, 1467.7975387923714, 1505.9476868061656, 1544.46345102231, 1582.8761081143998, 1621.6857200396391, 1660.286184307745, 1697.6191197529354, 1734.6971356315419, 1770.0437797069842, 1803.969990334256, 1836.8855860440547, 1868.7905973254817, 1899.6515005076037, 1930.1455650949235, 1947.0671611980545]","[4.1822004, 4.1781058, 4.1753106, 4.1731062, 4.1713343, 4.169956200000001, 4.168736, 4.1678696, 4.1670432, 4.1663342000000005, 4.1656651, 4.1649957, 4.1645231, 4.1641297]",3103.7648361927613
32,0.5,1,25,"[0.0, 34.73288445264831, 70.92061242018212, 107.75385897915652, 145.32293946092392, 183.66989026815287, 225.29208829799524, 271.837712255652, 325.5370965905059, 383.86392360038457, 441.5734487894577, 495.0832155652037, 547.8807153864493, 598.5374754471031, 649.09638804272, 700.7137927294416, 751.4482211667278, 801.8513779143202, 850.3397392389832, 896.8688038036184, 940.2101277645654, 980.9270846914642, 1020.3669489516255, 1057.593107867323, 1093.5873120509402, 1128.9879770875127, 1163.4880291350566, 1197.3589434248684, 1231.4143962875155, 1265.708720762603, 1300.2987763766093, 1334.8902777204542, 1369.3211338552396, 1405.8631015890921, 1442.2270897806684, 1479.6472788296403, 1517.3607956492287, 1555.9615866352733, 1594.227192139468, 1633.5923002386817, 1671.8473787459834, 1709.2442968254727, 1746.127915189771, 1781.9844509903664, 1815.9075125217937, 1848.4788904269558, 1880.5651464091088, 1911.3810479466633, 1941.6366665719752, 1961.9703686568882]","[4.18224, 4.1781058, 4.1753893, 4.1731453, 4.1714129, 4.1700354, 4.1688542, 4.1680274, 4.167161, 4.1664133, 4.1658225, 4.1652322, 4.1647596, 4.1643658]",3101.233607094725
33,0.5,1,25,"[0.0, 32.10659903059815, 67.94161054670712, 105.35602123536785, 143.08210980389413, 181.52589749999686, 222.41368712152757, 268.93648583587765, 322.93821338586133, 380.56074645488025, 437.32633072998044, 492.40670638905306, 544.9385312919134, 596.0126541938988, 645.89444825515, 696.9551917792438, 748.4565031870553, 798.3677726175987, 846.4262205156361, 893.3054840540507, 936.5524617022655, 977.6220590116505, 1016.7313908984275, 1053.9035050846205, 1090.0421844100524, 1124.9486938420555, 1159.528162612196, 1193.88533006538, 1227.9100237687858, 1261.8583507282556, 1295.8655736922783, 1331.006548651837, 1366.031320307006, 1401.9894594580542, 1438.6902672058027, 1475.5576175804658, 1513.435913031351, 1551.9881104310498, 1590.7566098133111, 1629.690991274219, 1667.957047230661, 1705.235719202462, 1742.2710942704616, 1777.783993208609, 1812.1173479542213, 1844.7573585246855, 1876.4441256920745, 1907.4515237890982, 1937.6179187595562, 1961.5290459190524]","[4.1822004, 4.1779881, 4.1750746, 4.1730275, 4.1712952, 4.1699171, 4.168736, 4.1677518, 4.1669641, 4.1662164, 4.1655469, 4.1650743, 4.1645231, 4.1640511]",3098.9143694506843
34,0.5,1,25,"[0.0, 30.959719970111166, 67.29715181117211, 104.09140311765611, 141.39563313379938, 180.06401918027495, 221.48755192414228, 267.3216180220073, 321.6019141090492, 378.82438227060413, 436.59155947634576, 491.26799933566883, 543.1316566515329, 594.1070245431736, 644.5749254436575, 695.1120236860261, 746.3429806240379, 796.4891815862516, 845.8171649239446, 891.2681903262712, 935.1285184868439, 975.9652372058522, 1014.9679033163541, 1052.064275204965, 1088.3070374780332, 1123.8171316720327, 1157.8819909555764, 1191.899516012772, 1225.4387061083535, 1259.6993317735353, 1294.5075894965728, 1328.7669502116514, 1364.8271707888757, 1400.3694007495455, 1437.0406349884754, 1474.1530378175469, 1512.193633410378, 1550.1438083433043, 1588.4703900767283, 1627.7159246634499, 1666.2733067889492, 1703.885607924042, 1740.6226132350637, 1776.1328536550957, 1809.6705704408957, 1842.738091128612, 1874.7432763538848, 1905.6972015798672, 1935.7920063785884, 1960.7885095747881]","[4.1822004, 4.1777515, 4.1750746, 4.1730275, 4.1712952, 4.1698775, 4.1688147, 4.1678305, 4.1670036, 4.1661377, 4.1656256, 4.1650352, 4.1644053, 4.1640115]",3096.757411372477
35,0.5,1,25,"[0.0, 30.348945722264943, 66.26122155687796, 103.14524832437564, 140.70084005494903, 179.22882591467237, 220.2425923914509, 266.5119569962658, 320.0066668932021, 377.94892654318676, 434.837858123906, 489.34703368377575, 541.824148600284, 592.4535173614262, 643.0347128372139, 693.6985817344612, 745.018556389696, 795.4236824499665, 844.2547069036423, 890.5870060058055, 933.4835612363668, 974.593697336891, 1013.3315611086618, 1050.8203872575286, 1086.9971740395752, 1121.9699898211, 1156.5272162045646, 1190.1611509310694, 1224.3772856891512, 1258.759447847716, 1293.3843475301653, 1328.0950216552694, 1363.1588911970289, 1398.9976091491758, 1435.5354231540364, 1472.494604430419, 1510.4456375034185, 1549.1257781098755, 1587.40898462803, 1625.9926027463302, 1664.9729586228486, 1702.5046910469991, 1739.134757236333, 1774.025573659193, 1808.0652575490735, 1841.1351605651766, 1873.084887430066, 1903.920838675624, 1934.259379573748, 1960.7735023202854]","[4.1821218, 4.177830200000001, 4.1751533, 4.1729484, 4.1711769, 4.1698384, 4.1686573, 4.1676335, 4.1670823, 4.1660981, 4.1653895, 4.1649957, 4.1644444, 4.1640115]",3094.744333629149
