Repository: jackybrons/drc-imoe

# Datasets

This project contains standardized multi-condition, multi-chemistry datasets for degradation forecasting of retired lithium-ion batteries in second-life applications. All official preprocessed data is stored under `datasets/processed/`.

---

## 1. Directory Structure

```text
datasets/
├── processed/              # Official preprocessed-data root used by training and evaluation
│   ├── UL-NCA/             # UL laboratory NCA cell data (66 cells)
│   ├── UL-NCM/             # UL laboratory NCM cell data (55 cells)
│   ├── UL-NCMNCA/          # UL laboratory mixed-chemistry cell data (9 cells)

File: datasets/processed/UL-NCM/CY25-05_1-#15.csv (part 1 of 9)
Cycle,Charge_Current,Discharge_Current,Temperature,Capacity_Increment,Relaxation_Voltage,Discharge_Capacity
2,0.5,1,25,"[0.0, 35.60301789063533, 73.67194606432133, 112.32559525971419, 152.40647982447786, 195.6700312787126, 243.34617758430818, 296.4156206691455, 352.52381789366984, 408.63419858181214, 463.06590483498303, 517.0717582566734, 569.741512951435, 623.5674484283968, 679.0246830357166, 734.4030017120774, 788.3006389849684, 840.9416332540357, 889.8303341654162, 938.2690809761457, 982.735965089599, 1025.0349227912723, 1065.9719409135546, 1103.8729443103985, 1140.9171067391794, 1176.532676703635, 1211.9714027791479, 1246.543153039472, 1280.366528142237, 1314.8640835128733, 1349.3489168331412, 1383.8820166806358, 1418.0967450258368, 1454.2564301935997, 1490.5799446180845, 1527.2038133994188, 1564.527334925572, 1602.077514405664, 1640.8416357455849, 1679.146829055058, 1717.572680493725, 1755.286635941731, 1792.550377519631, 1829.129254902159, 1864.382322417043, 1898.1652798523585, 1931.2543973181903, 1963.2620660483597, 1994.9988337375732, 2025.9610799464924]","[4.1818972, 4.17733, 4.1743379, 4.1721721, 4.1704006, 4.168983, 4.1678414, 4.1665812, 4.1656365, 4.1648488, 4.1641011, 4.1634707, 4.1627622, 4.1622896]",3176.980804840221
3,0.5,1,25,"[0.0, 23.137327367862383, 60.47628075962626, 99.23419154620973, 138.83688575153184, 181.54976897515502, 229.20655805487303, 282.5611246894445, 338.5333399917918, 394.83341294177734, 449.64499435362137, 502.57971007927273, 555.8710242055467, 609.7786020262351, 664.3120290274799, 720.069475160933, 773.5375806169461, 826.4741918502714, 876.6967118741575, 924.3932750381948, 969.1704181804073, 1011.2920036068165, 1051.913679888409, 1089.9757347498178, 1126.805714222264, 1162.766859297505, 1197.9700792354495, 1231.9770640163997, 1266.2586536960598, 1300.9469916207224, 1334.745153594324, 1369.550565784276, 1404.7428709959895, 1440.4453808321614, 1476.1523063411735, 1512.6950751106117, 1550.0571249605216, 1588.407726963671, 1626.458430577049, 1664.9381206367134, 1703.2541724014036, 1741.2327342441486, 1778.3608991231563, 1814.5265565864552, 1849.375537680421, 1884.1083773737491, 1916.8224086784207, 1948.5562468399498, 1979.9302124303013, 2010.7431817799193]","[4.1819367, 4.1773696000000005, 4.1746135, 4.1721721, 4.1706367, 4.168983, 4.167762799999999, 4.1666207, 4.1658335, 4.1648097, 4.1641402, 4.1634707, 4.1629987, 4.1623683]",3177.417494388291
4,0.5,1,25,"[0.0, 24.716679238832853, 62.12886268263344, 100.22957651828864, 139.68727182501362, 182.8327028586986, 230.13052086518422, 283.02665532371265, 338.2152872764918, 394.8473705314895, 449.77373001902214, 503.2711876434486, 556.2634743090669, 609.3102094786384, 665.1023889533217, 719.6991575437021, 773.9293815207488, 826.6354706011793, 876.883286915566, 924.2404756305982, 968.8535538305318, 1011.3353629882438, 1051.548333903627, 1090.3731786865224, 1126.8681851874137, 1163.0145360539075, 1197.650927482083, 1232.4415480757832, 1266.4592388742008, 1300.600786779763, 1334.9080707102503, 1369.466844572405, 1404.7927984131543, 1440.0338256796076, 1476.135413812342, 1512.7537028536926, 1550.190691074236, 1588.0022197831495, 1626.2527822913987, 1664.6366945567568, 1703.0339503621765, 1740.872161016249, 1777.9292714949363, 1814.5159961744978, 1849.6161811596946, 1883.5115838218464, 1916.318720520586, 1947.8936549667903, 1979.228579887538, 1996.4828756843383]","[4.1819763, 4.1774483, 4.1744561, 4.1722116, 4.170361, 4.1689043, 4.1676445, 4.1665812, 4.1656756, 4.1650066, 4.164022, 4.1633921, 4.1628804, 4.1623683]",3176.263278863391
5,0.5,1,25,"[0.0, 29.064814136701557, 66.55192724686594, 104.53547495323647, 143.56107440429395, 185.8564122823214, 233.8989355144974, 286.418541236747, 342.71932561915645, 398.8506012785079, 453.8737595698529, 508.02909681515047, 560.8784308528739, 614.338209910883, 669.0319925452197, 723.9941412130538, 778.2327698596412, 830.7897838032629, 880.6767006559407, 928.1455287238307, 973.2047427606549, 1015.09251402204, 1055.1272560031107, 1093.4766554171097, 1130.596540103998, 1166.328513953183, 1201.561432354087, 1235.8685849670678, 1269.5992745360054, 1303.8176076544903, 1338.2025519131873, 1373.1906527856966, 1408.1853672896696, 1443.6482190341803, 1479.5325138577161, 1516.42356154437, 1553.5157527037609, 1591.100229025317, 1629.4872140724017, 1668.3062002095198, 1706.3895318055884, 1744.7727690702573, 1781.553951280404, 1817.7584182070996, 1852.3964960828298, 1886.3091580145456, 1919.441809070086, 1950.9482394832703, 1982.2967987403522, 2008.9204825214306]","[4.181818499999999, 4.17733, 4.174259200000001, 4.1721330000000005, 4.1702037, 4.168786, 4.1675262, 4.1665421, 4.1654787, 4.164731, 4.1638255, 4.163274299999999, 4.1628017, 4.1620927000000005]",3174.8224911341717
6,0.5,1,25,"[0.0, 24.90105517103109, 61.51531272530195, 99.28351289264259, 138.82303769847425, 180.5641417495121, 228.29283022081069, 280.1229577336189, 336.9788904780963, 393.55571978318716, 448.1890674305053, 502.04720340844807, 554.5607281239966, 607.7121260688764, 662.7023620928771, 717.8842722234251, 771.8534179222809, 824.0031083069493, 874.318352295938, 921.5872094956569, 966.443288441036, 1008.6834809125296, 1048.9368637119253, 1086.8975702518703, 1123.9058044607352, 1159.6521038448764, 1194.2290034140292, 1229.1640411259561, 1263.140689749559, 1297.281118613138, 1331.7501021139951, 1365.7444931355014, 1400.909095672331, 1436.7916845448494, 1472.7671880151474, 1509.4581937800888, 1546.9433912947725, 1584.4674190677497, 1622.9311803754663, 1661.4449522104226, 1699.6949795580128, 1737.2786575218868, 1774.6412861438546, 1810.8214554289896, 1845.8695699793236, 1879.6914095522277, 1912.014742219989, 1943.9382171478944, 1975.095284750744, 1996.5452659459113]","[4.181818499999999, 4.1772513, 4.174259200000001, 4.1720543, 4.1702824, 4.16855, 4.1676049, 4.1663847, 4.1655183, 4.1648097, 4.1639433, 4.1633134, 4.1627231, 4.1622109]",3173.3179983151595
7,0.5,1,25,"[0.0, 28.922251601504456, 65.84006978192025, 103.18304436030292, 142.5754135076162, 184.69957729028317, 231.551073566985, 283.97586830833245, 340.2108056533373, 396.3665953337952, 451.6852123089875, 504.8907124809076, 557.3304071401398, 611.919238084178, 665.9155345012418, 720.3068367351409, 775.1154237884418, 826.9724869503102, 877.3648478700193, 924.366285097412, 969.4835813805789, 1011.3370458059678, 1051.0796516188716, 1090.168370513449, 1127.1970206583499, 1162.5138134371057, 1197.3371230066493, 1232.1513271046258, 1266.04688436806, 1300.3491847874682, 1334.5903263847292, 1369.1632205832782, 1404.1861939275268, 1439.7115699775015, 1476.0464997879187, 1512.5508974667773, 1549.8027227696637, 1587.5353587768454, 1625.6744187873526, 1664.4488878763475, 1702.6510029784715, 1740.3385483995278, 1777.4503545019359, 1813.8792315606659, 1848.2758831045041, 1882.074735954954, 1914.8232924987035, 1946.5611581259398, 1977.7876209889575, 1995.7729640084474]","[4.1817794, 4.1772122000000005, 4.174377, 4.1722116, 4.1704006, 4.1688652, 4.1674871, 4.1666207, 4.1656365, 4.1647701, 4.1641011, 4.1634707, 4.1626835, 4.1622896]",3171.46875622545
8,0.5,1,25,"[0.0, 30.35171519739646, 66.76928787313756, 104.05620708907514, 143.36306008974913, 185.47386331820195, 232.47393524184082, 283.93725884035683, 340.08251122599694, 396.15693368146975, 452.0769993733517, 505.2673771239159, 558.5927669880919, 610.9398764220482, 666.2630276509046, 720.5093128394938, 775.3528078412569, 827.166285104636, 877.5407695851011, 924.9230818614362, 969.3880579269019, 1011.9022734708194, 1051.635208600313, 1090.0148124928699, 1127.1486577793085, 1162.405772223183, 1198.0494917267085, 1232.1678378466113, 1265.987278959803, 1299.6389154966344, 1334.6366971455834, 1369.1882581150817, 1403.8849156424694, 1439.622064140509, 1475.2460478509195, 1512.333374965082, 1549.2874492174, 1587.4810871269642, 1625.7301681290865, 1664.2464748401446, 1702.3614484430962, 1740.5183980837612, 1777.1055496032975, 1813.3227487632419, 1848.209219373695, 1881.8115966932294, 1914.419171826594, 1945.8581845986034, 1977.2183686113306, 1995.7154298600256]","[4.1816611, 4.1771331, 4.174259200000001, 4.171975600000001, 4.170125, 4.168668299999999, 4.1673689, 4.1663847, 4.1655183, 4.1646128, 4.1638255, 4.1633134, 4.1626439, 4.1622505]",3168.641950304092
9,0.5,1,25,"[0.0, 34.36657573713666, 71.31479414357165, 108.4898748333847, 147.0805509077208, 188.86344977027426, 235.46062803339663, 287.23040889022144, 343.4975483717989, 400.75049406804516, 455.9269056490967, 509.15719134150555, 561.7730669834252, 614.8798143041518, 669.788351884649, 724.4127723029778, 778.1759596979407, 831.0605313835717, 880.7116723089428, 928.6801645762214, 972.9748260740362, 1015.126728599213, 1054.7381529764546, 1092.9700565944675, 1130.0364362270734, 1165.8238340393543, 1200.6245198730087, 1235.0349330066192, 1269.4451916519683, 1303.2040821698247, 1337.7033020330687, 1372.0512448716265, 1407.1584197318155, 1442.251474675878, 1478.5255341106058, 1514.8577595189297, 1552.4354277489088, 1589.7343093200245, 1628.6285266811915, 1666.8779096168937, 1705.0286717091649, 1742.979367193826, 1779.4257274603337, 1816.088562399124, 1850.6189419876127, 1883.9632995401635, 1916.7699002753848, 1948.69612778374, 1979.4441522210363, 2009.2045697285293]","[4.181582499999999, 4.1772122000000005, 4.1741409, 4.171936, 4.1701641, 4.168668299999999, 4.167408, 4.1663055, 4.1652822, 4.1645341, 4.1638646, 4.1634316, 4.1626439, 4.1619749]",3165.981720975885
10,0.5,1,25,"[0.0, 34.82504795051568, 70.95888753859236, 108.59903421657253, 147.11881492234107, 189.10563978350314, 234.9795203990838, 287.7366215434142, 343.6038692509739, 399.7534941384824, 455.5545446488365, 508.6997140593648, 561.2454740721059, 614.0992673434871, 668.5796637617157, 723.4988365189902, 777.2366725462459, 830.4206082370968, 879.9860287110453, 927.304967253858, 971.5913930877698, 1013.5929581052642, 1053.9291450022306, 1091.7375228646854, 1128.4554174626312, 1164.874858666129, 1199.4471243010944, 1233.5287704492594, 1268.0608426914712, 1301.9297195854544, 1336.3559734556013, 1370.2504639948174, 1405.618656546609, 1441.018353757231, 1477.0377763247393, 1513.9125599815789, 1550.5040023069223, 1588.5958584151633, 1626.7676510970994, 1665.120924503551, 1703.5215316669544, 1741.3620872916483, 1777.8794370176154, 1814.182765220534, 1848.8879944848106, 1882.5456962200753, 1915.3239996686023, 1946.771784550058, 1977.8415567995519, 1995.5686702826595]","[4.1817007, 4.177094, 4.1740227, 4.1718965, 4.1700854, 4.168471299999999, 4.1672902, 4.1661482, 4.1653214, 4.1644158, 4.163589, 4.1631951, 4.1625261, 4.1620536]",3163.745970574269
11,0.5,1,25,"[0.0, 21.95093641381004, 58.66320943647224, 95.89353578073485, 134.53818310002794, 175.74924336160166, 222.10239408853238, 273.9914800306401, 330.0281539883795, 385.9968098048049, 442.1318166391741, 495.5231508183174, 547.724532405563, 600.6607204598022, 654.2035436746426, 709.9035715045575, 762.8673869109659, 816.2556231056685, 865.873615669221, 913.0875193684967, 957.6112799623168, 999.7969257017032, 1039.8328600970515, 1078.0663968277581, 1114.6805041608106, 1150.2016102079708, 1185.128827345132, 1219.3224175657301, 1253.5291930830908, 1287.5703137950916, 1321.7477158808076, 1356.3056597439124, 1390.541552949896, 1426.7766693737829, 1462.3137871417146, 1499.230509712914, 1536.3022179087102, 1573.7738526274718, 1612.3560079376452, 1650.6642551685288, 1689.4600242105992, 1726.7427356703186, 1764.1480517951106, 1800.074862838563, 1835.1116944330413, 1868.7656718186165, 1900.8281288377063, 1932.523042458767, 1963.4020092590988, 1980.377041275093]","[4.1816611, 4.177094, 4.1741409, 4.1718178, 4.1700854, 4.16855, 4.1673689, 4.1663055, 4.1652822, 4.1645341, 4.1637464, 4.1632347, 4.1625652, 4.1620927000000005]",3161.488910240614
12,0.5,1,25,"[0.0, 26.442642861534978, 62.744626033129066, 100.0055290154861, 138.74546846781936, 180.08866594181245, 225.96673644592374, 276.9851680605127, 333.28724828442125, 389.7861548453079, 445.1450714341671, 498.67777580665313, 551.4517189747997, 604.0293409319796, 657.9139216688866, 712.6971250609863, 766.6556320812338, 818.9780292761304, 869.2698469313959, 916.1704761405933, 961.0134160182702, 1003.1597821370347, 1042.9045834367594, 1080.5707284845023, 1118.0308829423639, 1153.005774472213, 1187.9410221574885, 1222.5000092132952, 1256.8925094748536, 1290.5647045460307, 1324.5394812185598, 1359.4149831450745, 1394.3190164800667, 1429.4187022242088, 1465.4108426305238, 1502.1727668882436, 1539.4691882162867, 1576.6918828434045, 1615.2233429269054, 1654.0452083938512, 1692.1910961443245, 1729.854561611803, 1767.0628794168483, 1802.8806967236183, 1837.8219527630463, 1871.2802631568356, 1903.3612791699688, 1935.191705163712, 1965.8531747214502, 1993.172625293308]","[4.1816611, 4.1771727, 4.1741409, 4.1717391, 4.1700068, 4.1683927, 4.1672506, 4.1663451, 4.1652822, 4.1644945, 4.1637464, 4.163274299999999, 4.1626048, 4.1618962]",3158.850483702121
13,0.5,1,25,"[0.0, 27.907355241141204, 64.11744459944344, 101.40258197970837, 139.5093584144975, 180.81869828298778, 226.13628074945456, 277.920598015855, 333.8353224860918, 390.7650501608069, 446.01523488023855, 499.5177562611984, 552.3307402048961, 604.2723770381315, 658.8887575844233, 712.9601541467525, 767.3085474837221, 819.7257735743358, 869.352825246696, 916.5173081221694, 961.0006921420841, 1003.1390118677509, 1043.2865992052814, 1081.2029080079055, 1117.9029519024198, 1153.7258265308196, 1188.3128047495177, 1222.5316648689038, 1256.7215456644674, 1290.840709813271, 1325.1365471272818, 1359.6609407692663, 1394.2115347904835, 1429.6546425704287, 1465.617433749471, 1502.2126657766662, 1539.1560168578137, 1576.5250865916084, 1615.4323577262837, 1653.5058065987973, 1691.9826894566904, 1729.5841542008234, 1766.9337759892005, 1802.8192423217524, 1837.7190735658, 1870.802522358561, 1903.3565915607883, 1934.9552627570652, 1965.950299006714, 1993.7967589229333]","[4.1813459, 4.1768575, 4.1737471, 4.1715817, 4.1699677, 4.168314, 4.166975, 4.1659513, 4.165164, 4.1642585, 4.1634316, 4.1629987, 4.1623683, 4.1616993]",3155.9034042749013
14,0.5,1,25,"[0.0, 29.919126850212024, 66.10297774461003, 103.01146105044336, 141.59367302221494, 182.5715110812174, 228.4900574803496, 279.713143696045, 335.77822494831787, 392.2417083042361, 447.1794598536901, 500.790295723672, 553.6573943577456, 605.4730633349803, 658.8034639486115, 713.9940459916385, 768.6218108679592, 820.9714337481274, 870.5130275412502, 917.958524653761, 962.171962470546, 1004.2719079804123, 1044.1674071550924, 1082.726744560658, 1118.7521169256734, 1154.730044954902, 1189.1453119151201, 1223.5671680368227, 1257.6264164612053, 1291.3070643828323, 1326.1977919575756, 1359.9780419172694, 1395.0643167803496, 1430.2510424206603, 1466.4606012584118, 1502.7850248917675, 1539.9603891434685, 1577.366589124133, 1616.2995975858335, 1654.1444099909836, 1692.6872837832311, 1730.5827372814433, 1767.0599952886296, 1803.4808065014827, 1838.5546430445124, 1871.7326375968632, 1903.9625853891853, 1935.694550158993, 1966.486722338867, 1993.7636844337958]","[4.1817007, 4.177094, 4.1741409, 4.1717391, 4.1700854, 4.1685104, 4.1672902, 4.1662269, 4.1653609, 4.1645732, 4.1637464, 4.1632347, 4.1625261, 4.162014]",3154.232106813286
15,0.5,1,25,"[0.0, 29.69616336219366, 66.41548997955272, 102.76763783283701, 141.3539303867812, 182.42233926700936, 228.03401747774484, 279.1205973788032, 334.9902308524085, 391.77881008660194, 447.478215200591, 500.41616382006674, 553.2970236414228, 605.0078701892548, 659.218569260127, 713.934593380977, 767.6292994866674, 819.7953300113218, 869.6931341307557, 916.8423634316337, 961.456530860801, 1003.8467533989569, 1043.1670753646474, 1081.2318075616474, 1118.1018021055074, 1153.498116998624, 1187.8768220090305, 1222.4572014098571, 1256.271145235041, 1290.3837949766266, 1324.7580801360227, 1359.3278714892206, 1393.680095288879, 1429.1116284908978, 1465.1011029884878, 1501.4838553447328, 1538.821065906781, 1576.5227556586765, 1614.8946729687977, 1652.9184987658725, 1691.5486715841914, 1729.165047793356, 1766.556457764437, 1802.2642339984448, 1836.6202690187586, 1870.1331754980117, 1902.7986745239389, 1934.2429435038914, 1965.1291474855013, 1992.95068657647]","[4.1816216, 4.1772122000000005, 4.173983600000001, 4.1717787, 4.1698885, 4.168471299999999, 4.1673293, 4.1660695, 4.1652427, 4.1644554, 4.1637073, 4.1628804, 4.1624475, 4.1619749]",3151.262695178494
16,0.5,1,25,"[0.0, 30.85224698242166, 66.65883508964987, 103.28663635912278, 141.71865250283804, 182.94199446946539, 228.2749803001417, 279.44158513576974, 334.7854403858854, 391.53504025618804, 447.013885400929, 500.72084878104863, 552.8464301091963, 605.1744093844237, 659.2835645311277, 713.3275099188024, 766.6714211059925, 820.5525275746384, 869.2049060271913, 916.1462417454561, 960.969520200694, 1002.9379862001879, 1042.8939432582117, 1080.8449577853473, 1117.2425440152308, 1153.1510271375216, 1187.4037034894895, 1221.6372253578618, 1255.4002165499653, 1289.7682102852318, 1324.0678108205402, 1358.3308904650874, 1393.1708758662464, 1428.4396781981989, 1464.094463408833, 1501.0063508126605, 1538.3144358341654, 1575.9929506298747, 1613.6769865352242, 1652.5876841572965, 1690.46126503531, 1728.1311455224188, 1765.2954648739394, 1801.531679350978, 1836.1305088936608, 1869.9100292212381, 1902.1237492293387, 1933.2414914465828, 1964.148077701004, 1992.7868977924934]","[4.1813459, 4.176897, 4.1737471, 4.1715817, 4.1698098, 4.1681957, 4.1670146, 4.1659513, 4.1650066, 4.1642189, 4.1635103, 4.1629195, 4.1623683, 4.1617384]",3148.465680071075
17,0.5,1,25,"[0.0, 29.79737819402618, 65.3819030228866, 102.7473858549422, 140.1715967352634, 181.3112311026788, 226.23334719482227, 277.5345126070099, 333.0511084987835, 390.0078919213272, 444.94946731005643, 498.72783183369154, 551.2228047603229, 602.9975306617044, 656.0705129495756, 710.8101771917446, 764.6720537059108, 817.1559959069572, 867.296327846958, 914.1610687041713, 958.6445716077459, 1000.4051177183313, 1040.6777300864233, 1078.2540524641672, 1115.1072677758666, 1150.6394827781537, 1185.2199688212058, 1219.0191414039682, 1253.5530952074919, 1287.36443553783, 1321.193578407207, 1355.7732060379458, 1390.465070338218, 1426.196777607825, 1462.3012076518298, 1498.2902204879474, 1535.2014821763555, 1573.4194353429698, 1611.269224689428, 1649.5399471597252, 1687.9609709687143, 1725.428084419315, 1762.385662005992, 1798.8069658150903, 1833.0509558813615, 1866.7725031443497, 1898.9218847000275, 1930.469956205684, 1961.4162124682439, 1979.7600159153926]","[4.1816216, 4.1770544, 4.1739440000000005, 4.1717787, 4.1700068, 4.168471299999999, 4.1672506, 4.1662269, 4.1652427, 4.1645341, 4.1638255, 4.1631165, 4.1624475, 4.1621323]",3146.680904481068
18,0.5,1,25,"[0.0, 31.027620428695684, 66.85499843931694, 103.64004934144577, 141.7105421035443, 182.03524991913537, 227.41315764391356, 278.13524649616136, 334.12091130078704, 390.9419096907318, 446.09137266499386, 499.6181245062021, 551.4417448898893, 603.3714742282658, 657.1738398987904, 711.6764149814112, 765.4937030484282, 817.870551779238, 867.4721234290653, 914.6712660531196, 958.8750961208002, 1001.0316152279406, 1040.6088090854867, 1078.7077223127037, 1114.730586292188, 1150.425285682462, 1185.3127102927092, 1219.204782561452, 1253.7226437929007, 1287.3929656813027, 1321.6112590995986, 1355.0227147841965, 1390.5871013568371, 1425.9978842787903, 1461.871600642005, 1498.1458461226782, 1535.4102747183138, 1573.3769801574235, 1611.4776320604758, 1649.864145670231, 1687.7677032231065, 1725.8479967254468, 1762.656520489268, 1798.332469985414, 1833.3074731133422, 1866.8770934283841, 1898.8807179223434, 1930.4560637250518, 1961.1607012677498, 1978.853243315429]","[4.181542899999999, 4.1770153, 4.173983600000001, 4.1716604, 4.1699281, 4.1686287, 4.1671324, 4.166187799999999, 4.165164, 4.1644945, 4.1638255, 4.1630378, 4.1625261, 4.1618171]",3144.307939171554
19,0.5,1,25,"[0.0, 33.02988631332971, 69.05735890472664, 105.70862302762828, 143.62701934251817, 183.82536779247272, 228.45693373357932, 280.3800150669818, 335.58653780124797, 392.3841731515336, 447.03509210848284, 500.3248508014498, 553.2966938778961, 605.4908554595299, 658.8288916987985, 712.8125957340135, 766.5671342516239, 818.9037937048151, 868.9324878760958, 915.8125919064603, 959.7966588139291, 1002.1417716847868, 1041.5592100494305, 1079.5404464320707, 1116.1848606152973, 1151.4186873603505, 1186.2962935412038, 1220.2782504260722, 1254.1277928801796, 1288.4119320262018, 1322.1585766626529, 1357.0810060249323, 1391.222249969388, 1426.393585070628, 1462.4468785144702, 1499.198870758958, 1536.3239257019018, 1573.8138844719294, 1612.2576028129172, 1650.7846816014928, 1688.5300816932565, 1726.606607207584, 1763.4179341413999, 1799.3626666292214, 1833.7465685473373, 1867.0950377056467, 1899.6181641946698, 1931.0332236966085, 1961.7943545257042, 1978.8816853085657]","[4.181582499999999, 4.1770544, 4.1740623, 4.1717391, 4.170125, 4.168471299999999, 4.1673293, 4.1663451, 4.1652427, 4.1644554, 4.1637859, 4.163353, 4.1625261, 4.1620536]",3142.102765626084
20,0.5,1,25,"[0.0, 31.531990067334164, 67.4869971254239, 103.92157577696707, 141.96186614129715, 182.31634034718127, 227.39135603768534, 277.8238438804324, 333.7326231164054, 390.1673777120676, 445.5292868839157, 498.468965588778, 550.7726817370587, 602.9541315700034, 656.1090739209877, 710.3415149409549, 764.3343454869727, 816.1590980939194, 866.0097900443749, 913.2853161970298, 957.4951285915446, 999.2977305834721, 1039.0460944875208, 1077.042341038666, 1113.2826781700378, 1148.733949951606, 1183.7207985388918, 1217.5360836834047, 1251.6373815819811, 1285.7313484270844, 1319.6881600240754, 1353.6649554318487, 1388.1298728240254, 1423.7198755147488, 1459.7771401445789, 1496.1085543304298, 1533.5705395063933, 1570.784144259444, 1609.3907952924023, 1647.7112481300833, 1685.8649343068987, 1723.289466845762, 1760.3214527357009, 1796.3311588458505, 1830.641218781359, 1864.7308763701335, 1896.656451444926, 1928.2005196776354, 1958.8345163825593, 1978.6662401635062]","[4.1814251, 4.176975700000001, 4.1739440000000005, 4.171503100000001, 4.1698885, 4.1682348, 4.1670537, 4.1660695, 4.165085299999999, 4.1642976, 4.1637464, 4.1629987, 4.1623292, 4.1619749]",3138.759189259439
21,0.5,1,25,"[0.0, 24.656306874229244, 60.75457420706255, 97.05133303680884, 135.08652502215716, 175.1113429542023, 219.76332092798395, 270.524874556482, 325.84461759769385, 382.49017158950903, 437.6710625566708, 491.5531120391511, 542.777078046767, 594.9536797036442, 648.3824056377091, 703.2310648333576, 756.9166961492122, 808.2632668980482, 858.1057984858003, 905.0392317257747, 949.5048833415669, 991.5920384602484, 1031.1945321063738, 1068.9859545059564, 1105.3458190413244, 1140.949556571964, 1175.1980500798402, 1209.5162195118828, 1243.6324399347823, 1277.226592807699, 1310.884891928127, 1345.9024713244332, 1380.2617151453928, 1415.4742026220054, 1451.7459367997037, 1487.8911392787463, 1525.3016290449334, 1563.0050559882593, 1601.0347543360012, 1639.3566850217364, 1677.2620717960451, 1715.0952709239166, 1752.4563353617143, 1787.7620070729515, 1822.9456936367962, 1856.205326308663, 1888.2620238995116, 1919.522792923968, 1950.4761119711795, 1978.0581391910807]","[4.1813855, 4.176700100000001, 4.173708, 4.1715422, 4.1698098, 4.1681957, 4.1669359, 4.1658726, 4.1651244, 4.1642976, 4.1634707, 4.1628017, 4.1623292, 4.1618171]",3136.160525989037
22,0.5,1,25,"[0.0, 26.999094097859256, 62.70726075637788, 99.46025113140189, 137.19955046757207, 176.8006248030116, 221.5295227037832, 272.3382068346301, 327.57587491241816, 383.9257512392061, 439.8637725700564, 493.33528902935166, 544.9510566928051, 596.364440352158, 650.100009405989, 704.181145687032, 757.9189658014419, 809.696165477858, 859.6043702544865, 906.5181643816305, 950.6091290535925, 992.9259440625743, 1032.493882484227, 1070.1931220540932, 1107.1656154016323, 1141.9232264937814, 1176.419129627755, 1210.197911560018, 1243.9902656956988, 1278.809503524937, 1312.5187592118286, 1346.5514525921712, 1381.323745620009, 1416.7680574659253, 1452.5778554643211, 1489.0765611262786, 1526.1750701499423, 1563.8677799310935, 1602.0632406717114, 1640.4447520559993, 1678.4780715553238, 1716.0454467797585, 1753.1146715021123, 1789.093427714602, 1824.0570613516225, 1857.1807040862655, 1889.2023969160923, 1920.7781050619628, 1951.4445061862248, 1978.2598489958377]","[4.1813855, 4.176897, 4.1738653, 4.1715422, 4.1698098, 4.1681957, 4.1671324, 4.165990799999999, 4.1650066, 4.164179799999999, 4.1635103, 4.1628017, 4.1622505, 4.1616993]",3134.0617843164064
23,0.5,1,25,"[0.0, 28.697996036407005, 63.894314513547386, 100.34781651777342, 138.45655604560642, 178.3311231363661, 222.77450427237073, 273.0472983016279, 328.6562353145543, 385.2220309714622, 440.6881641611645, 494.09657606042293, 545.9158287301116, 597.4566137120235, 650.3523002155698, 704.8323634579529, 758.324184576566, 809.9186194378183, 859.8868522095161, 906.8170057122793, 951.0920013846005, 993.8231020514265, 1032.6412745155994, 1070.5057301089867, 1107.0764532876344, 1142.257890194355, 1177.002988845618, 1211.181113391351, 1245.0864226349622, 1278.833532302843, 1312.5173566834583, 1347.0326488840694, 1382.0227669748783, 1417.1172608885963, 1453.3444915656087, 1489.6694757620724, 1526.408640718446, 1564.2008616924359, 1602.6256817192298, 1640.4417516056662, 1678.7044012447354, 1716.3245638305498, 1753.114957040536, 1789.4339596937048, 1824.420432044445, 1857.496376265446, 1889.6233800727541, 1921.018573928718, 1951.5669298932762, 1978.3962854182264]","[4.1813855, 4.176975700000001, 4.173786600000001, 4.1716208, 4.1698885, 4.168314, 4.1672902, 4.1660299, 4.1651244, 4.1642585, 4.1636286, 4.1629987, 4.1624475, 4.1618962]",3132.275037128904
24,0.5,1,25,"[0.0, 26.950936366580777, 62.46509505334211, 99.58812475094442, 136.44164026775928, 177.02497299625105, 220.9538632392826, 271.4199807416101, 327.0353690414475, 383.06490808896643, 438.5971328450116, 492.11835447292543, 543.7064871796547, 595.4427441193418, 648.6762085926657, 702.7224339611771, 757.1222494541948, 808.7775533822094, 857.9952049071933, 904.8717963296363, 949.4878348164218, 991.1176187792785, 1030.7962920830128, 1068.3258562027268, 1105.154891840074, 1140.2025897367782, 1175.0301922047247, 1208.897843523758, 1243.056507258886, 1276.6430687838654, 1310.9725318340163, 1345.0458023320152, 1379.5277146390147, 1414.8549772409751, 1451.0053190887747, 1487.4800750898748, 1524.5235611749843, 1561.712603822154, 1600.1869453093202, 1638.4049259649303, 1676.8259208522456, 1714.0841901469892, 1751.100912797093, 1786.7929676214019, 1821.5619727910282, 1855.1273159546606, 1887.150927333448, 1918.6057325635977, 1949.042747833527, 1978.0223231566713]","[4.1814251, 4.1768184, 4.173786600000001, 4.1716604, 4.1697311, 4.168314, 4.1670146, 4.1658726, 4.1650457, 4.1642189, 4.1634707, 4.1628804, 4.1622896, 4.161778]",3129.967288767632
25,0.5,1,25,"[0.0, 25.44710508345372, 60.747756959480796, 97.1774691826206, 134.8355545059781, 174.54185326541034, 218.75822414989574, 269.401356996513, 324.5958811972227, 381.14019416447474, 436.17215231424547, 489.51748395495423, 542.0033015394308, 593.6050155945113, 645.9151933935109, 700.5939438188332, 753.6035024936155, 805.9228629178499, 855.828174940169, 902.3421553412707, 946.7300908780119, 988.0374451247064, 1027.847159769927, 1065.7898030664014, 1102.3819808262413, 1137.4821841569278, 1171.992071220072, 1206.1458634699343, 1240.277222995807, 1273.8694434028278, 1307.6793795189608, 1341.9960562555286, 1377.0589438332304, 1412.1519502881138, 1447.8578526894205, 1484.5180035921142, 1521.2500565706027, 1559.3052959334484, 1597.2685615445498, 1635.1344138325567, 1673.3735564695608, 1711.2780085269974, 1748.1989862671517, 1784.17133116905, 1818.3806337313708, 1851.3446062969424, 1883.9784211999577, 1915.2341493030199, 1945.932062054917, 1963.1806166006809]","[4.1814251, 4.176700100000001, 4.173708, 4.1715422, 4.1697707, 4.1683531, 4.1670933, 4.165990799999999, 4.1649671, 4.1642585, 4.1635103, 4.1627622, 4.1622896, 4.1617384]",3127.243401698539
26,0.5,1,25,"[0.0, 25.172984832479642, 60.67804696519153, 97.09706841149784, 134.546273794331, 174.38783672998318, 218.27279229170847, 268.04147071799264, 324.4008512066159, 380.7454329158695, 435.74884711334084, 489.4309201324447, 541.3253404399941, 592.9203985117658, 645.3629773492685, 698.5256217463764, 752.8916792505026, 804.6972465425893, 854.122283961505, 901.3656324610558, 945.1869977139665, 986.9665840175619, 1026.2990167045077, 1064.1479552028327, 1100.9370835625546, 1135.9411935077735, 1170.3507145442768, 1204.4293227977016, 1238.3975827651545, 1272.3211410483298, 1306.2833940368846, 1340.1990810780983, 1375.3942634860355, 1410.3795258719445, 1445.797199911743, 1482.566014544035, 1519.405544917996, 1556.9902711776867, 1595.1706912746722, 1633.5866670195649, 1671.4587633164435, 1709.071401550532, 1745.6788117604722, 1781.716799757209, 1816.56329425326, 1849.9864364719685, 1882.5565705767988, 1913.3022917865117, 1943.700176777694, 1963.719492076076]","[4.1813459, 4.1767788, 4.173786600000001, 4.1716208, 4.169573799999999, 4.1681561, 4.166975, 4.1660299, 4.165164, 4.1642976, 4.1635499, 4.1628408, 4.1621718, 4.1617384]",3124.869986982012
27,0.5,1,25,"[0.0, 22.459217826796987, 57.9053948372794, 94.60950260090715, 131.84488112491596, 171.83449861239768, 215.12313981679705, 264.93437842978784, 320.76998389837166, 377.37406528836533, 432.73522228597375, 486.1840011852052, 537.3961214542946, 588.890058290116, 642.3906094080733, 695.7126639439866, 749.4769456408042, 801.3094433948627, 850.6070368049006, 897.6041542780022, 941.7703484382521, 983.4708809916626, 1022.955665522571, 1060.8693933173492, 1097.2328567553363, 1132.4040627833504, 1166.9453426763712, 1200.8865856653224, 1234.4065823120256, 1268.141672483645, 1301.754450739154, 1336.8001488199088, 1371.1846161306732, 1406.2914923613396, 1442.312124635752, 1478.3066006055803, 1515.0037817819332, 1552.6054854849162, 1591.10662055789, 1629.3925036172993, 1667.2404737378572, 1705.3508938640755, 1742.030281465183, 1778.2118212423286, 1812.5598145239494, 1845.5044814325909, 1878.0656141829734, 1909.4493610525967, 1939.9433711508711, 1964.6782081808803]","[4.1811495, 4.176661, 4.173511, 4.1714244, 4.1694555, 4.1680384, 4.166660299999999, 4.1656365, 4.1646523, 4.1639042, 4.1632347, 4.1628408, 4.1619353, 4.1614628]",3122.268304249538
28,0.5,1,25,"[0.0, 22.374552111337664, 57.422768513621975, 93.87767995344603, 131.04302058906433, 170.9866810222867, 214.3821357608648, 264.7467655222438, 319.60606827944, 376.50590658230624, 431.279358225844, 485.47286679104, 536.248368274677, 587.2919301949165, 640.2821212960005, 694.0638058084396, 747.7413187300388, 799.3822226198472, 848.7381138987391, 896.2424180668365, 939.9559860322981, 981.7649750027733, 1021.110330882497, 1058.6983246863485, 1095.4105818970077, 1130.3967235732493, 1165.0717648372554, 1199.0415663143094, 1232.7736093340739, 1266.3083824510832, 1301.0747209435979, 1334.6943799723545, 1369.3159330080534, 1404.426561876903, 1440.2843599634127, 1475.980371305539, 1513.3726663208208, 1551.12550234214, 1589.0759056223117, 1627.3754492165006, 1665.705995582379, 1703.2018945868751, 1740.3370380216259, 1776.159815364879, 1810.9740400966632, 1844.1958642417137, 1876.317155092643, 1907.6389347780885, 1937.9558391239595, 1963.377843910521]","[4.1813068, 4.176739700000001, 4.173708, 4.1715422, 4.1697311, 4.1682348, 4.1670146, 4.1660299, 4.1651244, 4.1642585, 4.1635103, 4.1629195, 4.1623683, 4.1618171]",3120.8804635337983
29,0.5,1,25,"[0.0, 22.0125539920283, 57.04131416727273, 93.63758853299544, 130.62479283179118, 170.38780887461087, 213.74275206623815, 263.895141397938, 318.1548287559709, 375.1874520795602, 430.9098159239594, 484.048000543933, 535.7814117716989, 587.258729494722, 639.4467418808099, 693.3907822060137, 746.6398557150669, 797.9687626327125, 847.9238965569609, 894.3916838183368, 939.1148895204581, 980.8848449396085, 1020.3566414653635, 1057.6378830449687, 1094.1576913777535, 1129.2040684858089, 1163.9801468885903, 1198.1347247073772, 1231.49136001288, 1264.9984513453032, 1298.6367928275542, 1333.4908808106966, 1368.2606475396842, 1403.0730363720836, 1439.0337554286348, 1474.8556216447316, 1511.9540463117855, 1550.0007945280197, 1588.0044392128189, 1626.358283936755, 1664.0762242722026, 1701.4176501594434, 1738.7444746827728, 1774.6781921224187, 1808.7688663468316, 1842.451911282776, 1874.8413991962002, 1906.0955633853137, 1936.740795536828, 1962.5373451881233]","[4.1811099, 4.1765428, 4.1736293, 4.1713457, 4.1695342, 4.1679988, 4.166896299999999, 4.1657543, 4.1648884, 4.1639042, 4.1635103, 4.1628017, 4.1619749, 4.1616206]",3118.540686185978
30,0.5,1,25,"[0.0, 21.381272513704346, 56.598697363000554, 92.37542071858013, 129.9733031851241, 169.2461389378335, 212.91056115307924, 262.4468850287019, 318.12422978880966, 374.1789741742447, 429.6483483917898, 482.6770166671165, 534.6519549257903, 585.6027815071056, 638.4458762634857, 691.71069972167, 745.4407177176942, 797.2080448079233, 846.4331866477152, 893.3407656091282, 937.63861819222, 979.2769697839584, 1018.8391256175452, 1056.449802849444, 1092.799592662711, 1127.672426186929, 1162.043204100275, 1196.53872914461, 1230.1743582937584, 1263.5511709409811, 1297.3240565116002, 1331.6709221440328, 1366.5782055841942, 1401.5654447675092, 1436.978220069781, 1473.801888811844, 1511.004775304058, 1548.4965414250155, 1586.3781917121692, 1624.3527963562974, 1662.536682008517, 1699.990734286927, 1737.1064375847445, 1772.864500153465, 1807.4633627867338, 1840.5842174315399, 1872.9623519656316, 1904.2896862340422, 1934.9076058540445, 1962.7024802269148]","[4.181267299999999, 4.1767788, 4.1736293, 4.1714244, 4.1696129, 4.168117, 4.1668568, 4.1659122, 4.1648097, 4.1641011, 4.1633134, 4.1628017, 4.1620927000000005, 4.1616993]",3116.709924719236
31,0.5,1,25,"[0.0, 22.429785041102434, 57.89340063263609, 93.98091188425195, 131.02472495470306, 170.8728260448255, 214.05025838192103, 264.0085483846851, 318.6581654858941, 374.9098752463299, 430.141701837328, 483.8359828863279, 535.6009025634883, 586.7828625120345, 639.0304692469365, 692.6039690667149, 745.554265394461, 797.7164263060642, 847.3915470754373, 894.0293130025259, 938.18138657994, 979.1431954524028, 1019.11320961096, 1056.4879425656884, 1092.71891967157, 1128.3580708138152, 1162.565227899084, 1196.1101457968762, 1230.1014770808692, 1263.7045059785517, 1297.529286064667, 1332.263268458193, 1366.4983006931423, 1401.6554179906384, 1437.475404061592, 1473.925838855072, 1511.11275439035, 1548.5537322996468, 1586.5496767393665, 1624.6803425810901, 1662.8729406499303, 1700.4377930727803, 1737.1559197626214, 1772.9924655012003, 1807.1085881002143, 1840.8046470454854, 1873.1237402646777, 1904.386108975703, 1935.0924452853362, 1963.3549050162749]","[4.181267299999999, 4.1768575, 4.1737471, 4.1715817, 4.169692, 4.1683531, 4.1670537, 4.1658335, 4.1650457, 4.1640615, 4.1633921, 4.1627231, 4.1622505, 4.161778]",3114.455719768203
32,0.5,1,25,"[0.0, 22.46478582969678, 57.80611307812518, 94.30825132642559, 131.07058919910747, 170.38668003634604, 213.81317175902694, 263.39889577172056, 318.1987917651389, 375.04392667715325, 429.8444627341742, 483.07683200093123, 535.3082329183292, 586.5355834949389, 638.6745183112741, 692.0653639836767, 745.4749113254127, 797.1647579456856, 846.3817625743307, 893.3196005051643, 937.4248892100538, 978.6888630005556, 1018.3860391954836, 1056.027387738568, 1092.227785160658, 1127.4409812234726, 1161.81994187661, 1196.3575684690472, 1229.500035463462, 1263.5627123729632, 1297.1767207502987, 1331.275710429295, 1366.0594521090925, 1401.3112421698272, 1436.8459434774552, 1473.1164147423847, 1510.3078739482696, 1547.8659632722088, 1585.799435176977, 1623.8162719977947, 1662.2380911295247, 1699.3267579586152, 1736.2508210961562, 1772.284299478272, 1806.9342574810305, 1839.956536643647, 1872.1494466406668, 1903.4182487290889, 1933.9455812676517, 1963.0655299513057]","[4.1812282, 4.1767788, 4.1737471, 4.1713848, 4.1696129, 4.1680384, 4.1668177, 4.1657152, 4.1647701, 4.1639829, 4.1633134, 4.1625652, 4.1621718, 4.161581]",3112.234595910913
33,0.5,1,25,"[0.0, 19.388054964343667, 54.85974634980312, 90.71673824915422, 128.0632302659787, 167.32609608258355, 210.68088075864904, 260.3113579020697, 314.8968114973447, 371.28727993401975, 427.3345555286283, 479.5693411225581, 531.6249229393025, 582.7285264670932, 635.1985190910202, 688.645994423398, 741.7940038296806, 793.4371542063923, 843.0855627526496, 890.1016511464345, 933.4349838545747, 975.1542670827434, 1015.0924039915685, 1052.6114312021275, 1088.6777252444006, 1123.4242612614337, 1157.9825852312276, 1191.9534450534497, 1225.7750734421413, 1259.5189177040022, 1293.1994754817354, 1326.8888284598977, 1362.1235857947315, 1397.3442757979938, 1433.13667900068, 1469.1094095107771, 1506.0633839924383, 1543.9975255755296, 1582.1691586027657, 1620.000371414875, 1657.9626474033382, 1695.6638958430547, 1733.0001278261536, 1768.6839221503649, 1802.4684125032147, 1836.4088978768916, 1868.253224761216, 1899.5491961852579, 1929.8445720192974, 1949.0913103721116]","[4.1813459, 4.176661, 4.1736293, 4.171503100000001, 4.169573799999999, 4.1680384, 4.166739, 4.1657543, 4.164928, 4.1639829, 4.163353, 4.1627622, 4.1620536, 4.1616206]",3110.138458834229
34,0.5,1,25,"[0.0, 32.80073530456747, 67.62021353328561, 104.0857869262777, 140.64066147963814, 180.20584291070526, 223.1232238433817, 272.93515380073103, 327.6363078240768, 384.0797508120225, 439.58402050246383, 492.9456643745178, 544.5300715401065, 595.0731926602409, 647.7752444829225, 700.7597671745402, 753.9981073631816, 805.4546661475063, 854.9328112418204, 901.6246820269018, 945.9288575271685, 987.5007199375032, 1027.09145582445, 1064.3152617362775, 1100.1962855192146, 1135.4465911368427, 1169.721604509733, 1204.0068453539252, 1237.4575171602637, 1271.1836148454586, 1304.9284177605116, 1339.7214130040652, 1374.3748942142602, 1408.8108754267394, 1444.8126037329732, 1480.7672684240483, 1518.0108773363156, 1555.800368869363, 1593.6463887652108, 1631.4467824982285, 1669.8549220862894, 1707.4288795720547, 1744.221928364286, 1779.6052816279919, 1814.6922876155247, 1847.5072230902563, 1880.141316805548, 1911.3316038618489, 1941.9462917110402, 1962.937541825221]","[4.1813068, 4.1766214, 4.1736684, 4.1714635, 4.1696129, 4.1679988, 4.1667781, 4.1657152, 4.1648097, 4.1639433, 4.163274299999999, 4.1627231, 4.1620536, 4.161581]",3108.2377987310083
35,0.5,1,25,"[0.0, 31.705848641294608, 66.59255578028467, 102.35938852696955, 139.2934039498512, 178.5888801198575, 222.06176362775096, 271.24017117379066, 325.79304092289425, 382.67071080920147, 438.2615766191885, 491.0111731124726, 542.5098648126784, 593.5045839083853, 645.5368212144647, 699.3243715949973, 752.2845461297495, 803.6800379111023, 852.8931346046172, 900.1314928787078, 943.8838622483222, 985.5139857077304, 1025.1786122690567, 1062.2629742609552, 1098.3871383715498, 1133.379035177334, 1167.598711864858, 1201.3003033490213, 1235.6889594419238, 1269.3855663574088, 1303.0065142679707, 1337.4206876435499, 1372.2961567105115, 1406.789775553552, 1442.392193597055, 1478.6647720263147, 1516.0619355284252, 1553.5715813365696, 1591.234406542882, 1629.337271372893, 1667.3952286691838, 1705.2007179982038, 1741.61734910193, 1777.766052602693, 1812.5025896104767, 1845.6334837359705, 1877.7570552337402, 1909.175665003635, 1939.6727429533676, 1962.9571670355217]","[4.1811495, 4.1766214, 4.173550100000001, 4.1712666, 4.1694951, 4.1679592, 4.166660299999999, 4.1657152, 4.1648884, 4.1639829, 4.1633134, 4.1626439, 4.1619353, 4.1615024]",3106.125469769016
