Repository: jackybrons/drc-imoe

# Datasets

This project contains standardized multi-condition, multi-chemistry datasets for degradation forecasting of retired lithium-ion batteries in second-life applications. All official preprocessed data is stored under `datasets/processed/`.

---

## 1. Directory Structure

```text
datasets/
├── processed/              # Official preprocessed-data root used by training and evaluation
│   ├── UL-NCA/             # UL laboratory NCA cell data (66 cells)
│   ├── UL-NCM/             # UL laboratory NCM cell data (55 cells)
│   ├── UL-NCMNCA/          # UL laboratory mixed-chemistry cell data (9 cells)

File: datasets/processed/UL-NCM/CY25-05_1-#16.csv (part 1 of 10)
Cycle,Charge_Current,Discharge_Current,Temperature,Capacity_Increment,Relaxation_Voltage,Discharge_Capacity
2,0.5,1,25,"[0.0, 31.98660367509717, 70.7875124082214, 109.46790566698724, 149.95008078038995, 192.81928459285473, 241.60709932416444, 295.7408286645233, 352.5193592786386, 407.7910220338334, 463.18680775422365, 516.8780158619776, 570.2740766235286, 624.0208972289013, 679.2390499303381, 735.0357524137567, 789.8173343025476, 841.5839968832081, 891.8555827197913, 938.9733609336404, 983.5191016740339, 1025.9800939934712, 1066.4330223957718, 1104.613065942899, 1141.1691484576447, 1177.2921452692233, 1212.2514150256845, 1246.7496094622218, 1281.1560950788905, 1315.5720686467546, 1349.7958996491973, 1384.7780919971078, 1419.8971917685726, 1455.6657060837274, 1491.851379977652, 1528.671560190328, 1566.1164455015805, 1604.5427434104038, 1642.8190718214612, 1681.4958165481933, 1720.3172436485631, 1757.9732267674842, 1795.417530125628, 1831.3487423836461, 1866.585787505592, 1900.0836151043784, 1933.039200237922, 1964.6496325758715, 1996.129929587775, 2023.9792675947394]","[4.1816607, 4.1772513, 4.1742983, 4.1721330000000005, 4.1704798, 4.1690621, 4.1679206, 4.166699899999999, 4.165794399999999, 4.1648498, 4.1642985, 4.1634717000000006, 4.1629601, 4.1624088]",3184.270107987466
3,0.5,1,25,"[0.0, 34.747913393396004, 72.70857146165798, 111.66832144200833, 151.37273718887155, 194.25492076197662, 242.87240448405186, 296.3069832506264, 352.89188742035043, 409.18827334305735, 465.17900003441065, 518.2655487621732, 571.1487522651473, 625.6993492085458, 680.9139031425652, 737.0660343630157, 791.2618892784217, 842.7280079986151, 893.0989478672261, 940.2328400681745, 985.0744717492753, 1027.1566925611696, 1067.146504498637, 1105.6883356917808, 1142.431081135218, 1178.1837338564212, 1213.2624319680426, 1247.9218582635283, 1281.4241178005059, 1316.570341091789, 1350.9073514305437, 1384.692720637575, 1420.804432567818, 1456.522727165284, 1492.982852889872, 1529.8140911236692, 1567.1495633483805, 1605.0600506600751, 1643.9031791121631, 1682.5713503187192, 1721.0538650622, 1758.7594480145947, 1796.1337194898726, 1832.0697513585499, 1867.2367178746983, 1900.712861564721, 1933.0531165861314, 1965.0500946348068, 1996.2957052726167, 2023.992485226712]","[4.1816607, 4.1771727, 4.1741409, 4.171975600000001, 4.1701646, 4.1688652, 4.1675663, 4.166503, 4.1656766, 4.1648102, 4.1641016, 4.1635504, 4.1629205, 4.1623302]",3183.340170746528
4,0.5,1,25,"[0.0, 26.47201869156413, 64.13257575154466, 102.7321407093134, 142.35171995684834, 185.30943956599185, 234.755189896331, 287.60953350840623, 343.94437927083527, 400.2273294549241, 455.055877774226, 508.95947783620727, 562.1354165651998, 616.421380128914, 672.0879437713459, 727.1131538779562, 781.0258640962395, 833.8378002395968, 883.5583455211581, 930.7031066934198, 975.6826615833579, 1017.150123499938, 1057.4277799351894, 1095.8415238991295, 1132.6285991123466, 1167.752988705951, 1203.6131898846045, 1237.894431241961, 1272.3085938379486, 1306.3339508919703, 1340.9613858156981, 1376.0482743677142, 1410.8548941398533, 1446.7774304111829, 1482.9766361814372, 1520.1537978433687, 1557.0877629606002, 1595.6361056610306, 1634.4536296836711, 1672.904776485521, 1710.7453152174683, 1749.2221482125203, 1786.4387222070739, 1822.460231120712, 1857.2133418150636, 1890.655709819532, 1923.1810548194978, 1954.9329120937202, 1985.9859413553488, 2008.5418138793932]","[4.1816607, 4.1774087, 4.1743379, 4.1722908, 4.1704006, 4.169140799999999, 4.1678419, 4.1666212, 4.1659126, 4.1650467, 4.1643376000000005, 4.1636686, 4.1630778, 4.1626058]",3182.261654635146
5,0.5,1,25,"[0.0, 32.019037035809106, 69.38288265196377, 107.53773430721327, 147.33442291562454, 190.56677927851564, 238.7298105603797, 292.3508018066262, 348.366792875759, 404.582471899836, 459.7536071436186, 513.641271961633, 567.0669182861791, 620.9309204369201, 675.6871899408297, 731.0492097068966, 785.6688779889544, 837.374639819199, 887.6242091478271, 934.1057254446541, 979.6925275188155, 1021.8034504069549, 1061.6786196513035, 1099.96708814423, 1136.7976613173664, 1172.2994033080479, 1206.6144580199627, 1241.4113182643275, 1276.165615555734, 1309.8326144843734, 1344.6811972713838, 1379.6202336792217, 1414.9048660343783, 1450.4742260192604, 1486.5025274303537, 1523.2485851227673, 1560.8010450300324, 1599.2982203287775, 1637.192204547476, 1676.3781876662963, 1714.6154718119062, 1752.2284617838761, 1789.5669785547605, 1825.5462895255098, 1860.2880144557537, 1893.9614727128812, 1926.9317748231213, 1958.2602381445788, 1989.299042653897, 2008.376179498833]","[4.1815424, 4.1772513, 4.174377, 4.1720543, 4.1704006, 4.1688652, 4.1677237, 4.1666212, 4.165794399999999, 4.1648498, 4.1641803, 4.1635113, 4.1631565, 4.1625266000000005]",3180.162706363388
6,0.5,1,25,"[0.0, 25.006314854891002, 62.5077243948985, 100.47994597644447, 140.53648367390429, 183.1009027665067, 230.34355968233035, 284.30803349846883, 339.79584548333264, 396.2552023090328, 452.19535178357546, 506.4350879367497, 558.4894130962886, 612.4267738384436, 667.8447475065926, 722.7960579436075, 777.2841087950497, 829.1982821318576, 879.2116317481247, 926.7860929332479, 971.3686746458983, 1013.0422482027051, 1053.5665301388462, 1091.4471489012399, 1128.3802915987767, 1163.7081667776652, 1198.7312629081684, 1233.3660719995064, 1267.8042576947773, 1301.5388325477397, 1336.0364012742984, 1371.266637391725, 1406.2059868402544, 1441.8507600472703, 1477.9674302084177, 1515.065090288383, 1552.641333688921, 1591.148880962116, 1629.0565552000344, 1667.3870802815554, 1706.2565229413703, 1743.8338744568277, 1781.2125025313676, 1817.6185314124455, 1851.991728590915, 1885.4445104402394, 1917.9578909602287, 1949.48903267367, 1980.6669400366482, 2008.5660277502457]","[4.1814637, 4.1771727, 4.1741018, 4.171936, 4.1702433, 4.1687865, 4.1675267, 4.1665821, 4.1657157, 4.1648102, 4.1641412, 4.163393, 4.1629205, 4.1624875]",3177.998993901367
7,0.5,1,25,"[0.0, 28.645896570979687, 66.13568718135326, 104.1836423291474, 143.30730649406945, 185.9409081965378, 234.1187671204164, 286.86421642244267, 343.3950654685571, 399.71914434239835, 454.7045389769249, 508.7692305117395, 562.1732224391872, 615.7681942185238, 670.6267536423761, 725.7715097821879, 780.3422269577097, 832.6823957850147, 882.3379180921643, 929.5851969175067, 974.2184211793383, 1016.2836502872351, 1056.018090739924, 1094.2393067049977, 1131.006892982598, 1166.539472034372, 1201.5815970522517, 1236.0804787028085, 1269.9649678171377, 1304.0630749190261, 1338.7269665337483, 1373.578168599854, 1409.0694325351656, 1444.7885405644315, 1480.510708506937, 1516.7878763230246, 1555.0522303182806, 1593.5133596221726, 1631.6326182491027, 1670.0286408293443, 1708.8042079390336, 1746.5900769701504, 1783.572816350096, 1819.5792281022339, 1854.721838901525, 1887.9288237308317, 1920.0108807412314, 1951.9011421154748, 1982.611397542307, 2008.627153721651]","[4.1815424, 4.1772904, 4.1741805, 4.1720543, 4.1704006, 4.1689444, 4.1675267, 4.1666608, 4.165637, 4.1650071, 4.1642985, 4.1638656, 4.1631565, 4.1625266000000005]",3175.877416459012
8,0.5,1,25,"[0.0, 30.20996771037875, 67.29082809336353, 105.45010232068671, 144.73591209421625, 187.51091141478423, 234.331380361029, 287.8747634191891, 343.7780619771419, 400.2302673319099, 456.09951696257986, 509.8786295393528, 562.8400754497949, 616.5652196413089, 671.2172297521338, 726.2037821103704, 780.7225944284121, 832.7478474416664, 882.6013492552077, 930.0248246882404, 974.4562918037118, 1016.425161407846, 1056.4565434050714, 1094.7642604034322, 1131.0797171168163, 1166.7835741356464, 1201.5888622209488, 1235.8329344637982, 1270.48672940559, 1304.5093870121468, 1338.5982204585828, 1373.8304610654318, 1408.6657671045105, 1444.6816330441968, 1480.744623534542, 1517.4381791921828, 1554.785305399961, 1592.7806357754814, 1631.6254000459999, 1670.2180586996133, 1708.7226427386568, 1746.3090019556657, 1783.4612329803372, 1819.3036195818822, 1854.2319535899087, 1887.4783743845333, 1919.5821838347256, 1951.4730176244643, 1981.9677731087768, 2007.9575795618343]","[4.1815424, 4.1770544, 4.1741805, 4.1718574, 4.1702433, 4.1685896, 4.1675663, 4.166463899999999, 4.1654797, 4.1647315, 4.1641412, 4.1634321000000005, 4.1629205, 4.1625266000000005]",3172.9464052735743
9,0.5,1,25,"[0.0, 34.472305589509006, 71.54038468561345, 109.00543733916197, 148.97561581508478, 190.59195438957886, 238.05029359611854, 290.8686190164808, 347.2812635399464, 404.07394926974825, 459.79914646735597, 512.8888023315187, 565.9596412529008, 619.0397902946113, 673.6371594607497, 729.251691632142, 783.5305971677246, 834.8452223079917, 885.1293907061092, 932.613197213572, 977.2057659193488, 1019.2186897597369, 1058.8182458760155, 1096.6394994378402, 1133.7278635341631, 1169.2825529483346, 1203.9483213888022, 1238.0622508211768, 1272.8817596039466, 1306.7757672642333, 1341.5258359638874, 1376.2341010161733, 1411.2250757073189, 1446.6815288214023, 1482.5938665645128, 1519.8103140773173, 1557.1156402915085, 1595.2919820342336, 1633.9948542798622, 1672.4523574159318, 1710.5267015196475, 1748.212935616589, 1785.0634955047938, 1820.939054119928, 1856.3886401864354, 1889.252647267422, 1922.1243022385054, 1953.5261144675844, 1984.2341675998634, 2007.8759426904983]","[4.1816211, 4.1770544, 4.174377, 4.1718969, 4.170321899999999, 4.1687865, 4.1677237, 4.1666608, 4.165637, 4.1649284, 4.1641803, 4.1635113, 4.1629601, 4.1624875]",3170.722478488361
10,0.5,1,25,"[0.0, 34.25886449118917, 71.00108350761388, 108.8604146484102, 147.6605856963617, 189.48540365607056, 236.57760008844974, 289.6299632205408, 345.5929843408989, 402.22573034879696, 458.208509615193, 511.6050222754116, 564.6431599316322, 617.6865596736309, 672.3681600822074, 727.668510544868, 781.7261005137862, 834.0375108923306, 883.8756939721891, 931.021287645857, 975.1299713504411, 1017.1494669128085, 1056.9832641294709, 1095.539443721456, 1131.8431624046925, 1167.2802926942425, 1202.3692285338996, 1236.4517804330837, 1270.2131353057716, 1304.6635159191815, 1339.2985999915709, 1374.1331271583267, 1409.328390083636, 1444.4351861092798, 1481.0618470808465, 1517.5646027789633, 1554.8778108982085, 1593.415808231081, 1631.2480420232312, 1670.2373724142374, 1708.3335259006756, 1746.4056196167955, 1783.6555354139734, 1819.017200132979, 1853.8640926883197, 1887.7157955797422, 1919.7655452890128, 1951.208546572511, 1982.0076885433075, 2007.9810521149368]","[4.1814246, 4.176975700000001, 4.1740623, 4.1718574, 4.170085899999999, 4.1686687, 4.1675663, 4.166463899999999, 4.165518799999999, 4.1648498, 4.1641016, 4.1633534, 4.1628814, 4.1623302]",3167.748848797065
11,0.5,1,25,"[0.0, 33.78638647772709, 71.13442772588752, 108.73999909353614, 147.33500713772304, 189.4781511459518, 236.29743789228672, 289.24086036558634, 345.34118905697875, 402.26910238193483, 457.52067342155607, 511.18187008376395, 564.4058442964388, 616.9821658224926, 671.9733470285732, 726.7859496828576, 780.7406531866532, 832.889648807406, 882.8679703449229, 929.8376955245049, 974.392243391525, 1016.1708144752224, 1055.8728531269112, 1093.7407379186177, 1130.5910070446744, 1166.4161203230178, 1201.1838683003327, 1235.5701775190566, 1269.807574765657, 1303.8382374263012, 1337.566543906327, 1372.924549584757, 1407.9961664788789, 1443.114546580288, 1479.282067376909, 1516.0418104409414, 1553.8749615892377, 1592.1114603691908, 1630.6253931574597, 1669.0337375791983, 1707.2385493968895, 1745.3642002967154, 1782.08408225104, 1818.318697532522, 1853.1408965071146, 1886.2359945720627, 1918.207334353876, 1949.8710332992605, 1980.5540608926094, 2007.602594970229]","[4.1813455, 4.176936100000001, 4.1740623, 4.1717787, 4.1701646, 4.1686292, 4.167448, 4.1663456, 4.1655583, 4.1646528, 4.164062, 4.1633534, 4.1629205, 4.1623693]",3165.03069209093
12,0.5,1,25,"[0.0, 35.32857558704529, 72.44246492279905, 109.67699176171351, 148.64039320506328, 190.41231831135525, 236.82967304598805, 289.5843602853569, 345.6690961167538, 402.83530208430426, 458.0145068811075, 511.8967139060365, 565.1153641352803, 617.6847472207255, 671.9929086172149, 726.852792997294, 781.0933258339712, 833.4359593444638, 883.376760810482, 930.1071555030408, 974.9606159519849, 1016.038409796605, 1055.90939059252, 1093.6322912595692, 1130.8464241809334, 1166.2010304551006, 1200.7796475399584, 1235.3576307476549, 1269.0790985175236, 1303.5805700988599, 1338.11050319637, 1372.7525173852594, 1407.4724374417617, 1443.0556625758084, 1479.1626364580336, 1515.7327603346896, 1553.149342454541, 1591.4960945789676, 1630.2517410060325, 1668.5093946259137, 1706.8215103470627, 1744.867746126329, 1781.848629501236, 1817.4776290550637, 1851.8041662601593, 1885.3264528519396, 1917.7837185769483, 1949.3244678393341, 1980.057362170892, 2007.6613398225907]","[4.181503299999999, 4.1771331, 4.174219600000001, 4.1717787, 4.1701646, 4.1688261, 4.1674876, 4.1666212, 4.165518799999999, 4.1649284, 4.164062, 4.1635504, 4.1629205, 4.1623693]",3162.534233170979
13,0.5,1,25,"[0.0, 27.073230499298745, 63.70991964699476, 100.78016890241207, 139.8362185822195, 181.80109843929114, 228.43152800498166, 280.2384727597121, 336.8290499459927, 393.3768076440064, 448.9860797511147, 502.6479874126432, 556.1487191549138, 608.4425357018797, 662.2875645230692, 717.5490468002349, 771.5801438045594, 823.7233480194404, 873.7955042790604, 920.4094950388212, 964.9074405769654, 1006.9145423653652, 1046.5493989286358, 1084.4166467824339, 1120.7185877997636, 1156.2856517214334, 1191.2466019570322, 1225.5964903958215, 1259.1602871948542, 1293.671210076977, 1328.340882186492, 1362.6656061996482, 1397.7477377168163, 1433.3124754806618, 1469.4702547104303, 1506.1640138028529, 1543.6970117279109, 1581.6359846730616, 1620.3073434931769, 1658.7714502679498, 1696.9397805627543, 1735.0186063550825, 1771.767137637116, 1808.199735831278, 1842.4916354872419, 1875.7399658218476, 1907.92889136495, 1939.3864377403527, 1969.8325952624475, 1992.7885240515118]","[4.1816211, 4.1770544, 4.1740623, 4.1718574, 4.1701646, 4.1687865, 4.167448, 4.1663852, 4.1655583, 4.1649284, 4.1641412, 4.1636291, 4.1630387, 4.1624088]",3160.010294465467
14,0.5,1,25,"[0.0, 23.212230712508642, 59.68212300170825, 97.22110925225712, 136.10452470848878, 177.53450978131963, 223.84893531182234, 275.85422711504344, 332.0448562987945, 388.59516776675133, 444.2697540749908, 498.4495695390081, 550.9559329514168, 603.4708597743863, 657.9185792105675, 712.7175970395474, 766.8942395885485, 818.4689881486267, 868.1838463951874, 915.7991536640093, 959.5312279694447, 1001.1329749162467, 1041.3585606312206, 1079.4013144401965, 1115.414556183993, 1151.3078590205314, 1186.085965001778, 1220.2741524766736, 1254.5705422170997, 1288.5669825331288, 1323.0801550489743, 1357.2644959477225, 1392.199104684468, 1428.0049600448765, 1463.9002865897469, 1501.1569813961717, 1538.446643830002, 1576.2281260565967, 1614.835720154871, 1653.056629175495, 1691.8062493892867, 1729.568243799206, 1766.2587972375618, 1801.9765786075745, 1837.23848329549, 1870.4932017252454, 1902.395914735553, 1933.5380276890414, 1964.3183398798383, 1992.0182670436611]","[4.181385, 4.176975700000001, 4.173983600000001, 4.1718183, 4.170085899999999, 4.1687474, 4.1674085, 4.166503, 4.1655974, 4.1647711, 4.164062, 4.1633143, 4.162802200000001, 4.1624479]",3157.089177942028
15,0.5,1,25,"[0.0, 23.72059684046178, 59.930584073081945, 97.53509585628598, 136.38778371995733, 177.7712808765595, 222.9144919460337, 276.22464770112896, 332.3048757922391, 389.1481764387385, 444.185754605318, 497.86854335051197, 550.403292896802, 603.4874809875018, 657.2415931160924, 712.2061867059579, 766.2536530785876, 817.639131507133, 868.0274901714633, 914.9416926201106, 959.3357300312607, 1000.9182186321975, 1040.6786710472336, 1078.7855858506641, 1115.292468679628, 1150.9675766615462, 1185.3204704975583, 1219.7897315451924, 1253.4905277492674, 1287.4322953989981, 1322.132782281455, 1355.757089030719, 1391.6730930136493, 1427.1916205792656, 1463.2189557862052, 1500.0263807929393, 1537.4171002623007, 1575.2240719204442, 1613.8786752797628, 1652.677974254811, 1690.462313992659, 1728.4343829020713, 1765.5780762113463, 1801.3747668308633, 1835.399432755867, 1869.4936353872768, 1901.3423747468464, 1932.5267087430957, 1963.279764666785, 1992.4660572594544]","[4.1813064, 4.176936100000001, 4.1740227, 4.1718183, 4.170046299999999, 4.1686292, 4.1674085, 4.1663456, 4.165518799999999, 4.1646528, 4.1641016, 4.1635113, 4.162802200000001, 4.1623302]",3154.310569506159
16,0.5,1,25,"[0.0, 24.569202353586434, 61.06990006915885, 97.89554554886058, 136.49512512147726, 177.57124689050693, 224.0895824700284, 276.3079592446053, 332.16777758747094, 388.5481136733846, 444.30972469530093, 497.91163247258146, 550.1783591690482, 603.620480240171, 657.2216362829008, 711.8268803073138, 766.0700757200864, 817.7881272826587, 866.9469679152476, 914.5596678119168, 958.8407147503017, 1000.3934753701278, 1040.2516130495826, 1078.0482944418338, 1114.3405565898877, 1150.01022925491, 1184.8055673751194, 1218.8879920819807, 1253.2218983460782, 1287.0086632314521, 1321.4436751384792, 1355.80815067558, 1390.9503767708832, 1426.3847744971613, 1462.464482447539, 1499.4243337786772, 1536.789334056534, 1574.6639272475802, 1612.7716342388549, 1651.805713017044, 1689.713106707696, 1727.6188676869845, 1764.3889684414237, 1800.028264075808, 1835.3484058476213, 1868.5286076994964, 1900.1178048427785, 1931.61411711303, 1962.3370204288497, 1991.8930870058864]","[4.181503299999999, 4.177211799999999, 4.1741018, 4.1718969, 4.170125, 4.1686687, 4.1674876, 4.166463899999999, 4.1657553, 4.1647711, 4.164062, 4.16359, 4.1629601, 4.1625266000000005]",3151.894472738986
17,0.5,1,25,"[0.0, 23.89228203420504, 60.64159407057474, 97.57061804966014, 135.85575444062152, 177.3746008753315, 222.867647017823, 275.8149158938954, 331.0510495829291, 387.96568594752006, 444.0310153737286, 497.1292952704163, 549.8624117512652, 602.1540421178549, 656.4259469992714, 710.8018139263054, 764.8255189928047, 816.8587433951006, 866.2016500611967, 912.9341755018727, 957.5078511123074, 999.4753669987472, 1038.9749706629239, 1076.9729657579967, 1113.2121099492963, 1148.576386317845, 1183.0120833259368, 1217.6387928151114, 1251.5021212214335, 1285.2508903709934, 1319.4936056274, 1354.0980239294945, 1389.3646956548528, 1424.747172671036, 1461.0214736322919, 1497.570134839933, 1535.023933535154, 1573.1986037986874, 1611.2973441142053, 1649.992361637308, 1688.1924297920127, 1726.1922824755184, 1762.8683072468666, 1798.8755081696304, 1833.5336324487675, 1867.0767957944086, 1898.6445215559102, 1929.9279428472064, 1960.6356127544045, 1978.634798474528]","[4.1814246, 4.1768575, 4.1739049, 4.1716609, 4.1698499, 4.1687078, 4.167369399999999, 4.1662278, 4.1655583, 4.1647315, 4.1641016, 4.1632357, 4.1628418, 4.1624479]",3149.518207701687
18,0.5,1,25,"[0.0, 26.616618506663485, 63.11582578720993, 99.56987832974198, 138.47206279753766, 179.53057271259058, 224.93002378160725, 277.20856068239914, 333.1489442322296, 389.76848518029374, 445.01981222756353, 498.7902178262831, 551.4894058497356, 603.7436700997638, 657.8000994146831, 712.0194235632192, 766.0625260798639, 817.6347913954379, 867.8785419533291, 914.7189786615835, 958.7348329938385, 1000.2889631285278, 1040.0513860153178, 1077.9600253137396, 1114.544680786942, 1149.6067163398652, 1184.4700877088499, 1218.2007054406704, 1252.62499221903, 1286.7374335495224, 1320.6350909067442, 1355.6642520952946, 1390.1152018471257, 1425.7732995067327, 1462.0048413760996, 1497.9991644514062, 1536.1710330707228, 1574.336191522675, 1612.514410344375, 1650.6898512834923, 1689.4639096305536, 1726.930054177676, 1763.461055685219, 1799.7022119389503, 1834.2768435121247, 1867.9824954513865, 1899.5802652522007, 1930.8640384426235, 1961.7218220011373, 1978.1306938911953]","[4.1812277, 4.176975700000001, 4.1739049, 4.1718574, 4.170046299999999, 4.168550499999999, 4.1674085, 4.1662278, 4.1654401, 4.164613200000001, 4.1639833, 4.1633143, 4.1628814, 4.1622119]",3146.848593575304
19,0.5,1,25,"[0.0, 27.110618151366054, 63.16069961998937, 100.4372623706169, 138.68098235027952, 179.65341699870345, 225.10513254050198, 276.6794238693938, 332.3510861288648, 389.87261398533536, 445.3116047766735, 498.6858355948072, 551.1992920253692, 603.4214790752201, 657.1976108905217, 712.0880781646922, 765.3395694498909, 817.4358669130147, 866.7417463289039, 914.0126693921352, 957.9096352452502, 1000.0744197474726, 1039.4182745558762, 1077.5616758897315, 1113.7290461742684, 1149.1788261370937, 1183.6279081218943, 1217.6366121198516, 1251.476350869598, 1285.9962938288106, 1319.8500316633958, 1353.9994755919715, 1389.4397251397017, 1425.1988862579497, 1461.4422472903336, 1497.9101813595175, 1535.1826598989924, 1573.0600603327048, 1611.8292816367336, 1650.395586233204, 1688.5241393708461, 1726.478277480302, 1763.3484053846005, 1798.7179806435793, 1833.2765845553408, 1866.4496739584592, 1899.1060797947557, 1930.0818189272768, 1960.6282617845022, 1978.4115538004553]","[4.1814246, 4.1770148, 4.173983600000001, 4.1717787, 4.1699286, 4.1686292, 4.1674085, 4.1663456, 4.1655583, 4.1646924, 4.164062, 4.16359, 4.1627235, 4.1623302]",3144.549706122772
20,0.5,1,25,"[0.0, 26.51215423200034, 62.34760495490315, 99.52286764283105, 137.55841228964476, 178.8331744606757, 223.80284321745506, 276.00955731171945, 331.7599120013993, 388.0313588079097, 444.13475389227705, 497.5204168821236, 550.1952519832546, 602.8141145849677, 655.2341023570987, 710.6918347684946, 764.1399773439005, 815.5279234111233, 865.642459303629, 912.5078498459986, 956.6601297958512, 998.3275744788887, 1037.7513840401848, 1075.443282575038, 1112.1919977546575, 1147.333694703276, 1181.7166084700136, 1215.7121818814794, 1249.9020838910988, 1283.558759075085, 1317.9039859187565, 1352.4954691955352, 1387.2160930319214, 1423.1342058034763, 1459.0115617264507, 1496.0897621223419, 1532.894819389301, 1571.2260615483422, 1609.4175990508184, 1648.3000985792237, 1686.3521243169607, 1723.9121131171337, 1761.00335867908, 1797.0821083902283, 1831.0574630626338, 1864.3793544794999, 1896.662888148553, 1927.912794673442, 1958.3327917375373, 1976.7074119418671]","[4.1812668, 4.176700100000001, 4.173786600000001, 4.1717, 4.1698499, 4.168510899999999, 4.1671333, 4.1661096, 4.1652431000000005, 4.1645741, 4.163826, 4.1633143, 4.1625266000000005, 4.1621723]",3141.667107150204
21,0.5,1,25,"[0.0, 26.478850591677315, 62.81988409379397, 99.5444718991406, 138.12980888617915, 178.89772255199455, 224.06236468104316, 275.28666390577155, 331.2305704686863, 388.20310789422615, 443.92535831598, 497.57843001926756, 549.8076439380659, 601.9912534866163, 655.3773262312076, 710.1348505971763, 763.7871660080858, 815.3074519899943, 864.8003662660554, 911.5559233962257, 955.9841245126378, 997.2414993617252, 1036.926862831764, 1074.790136798002, 1111.4268398823078, 1146.2320954367706, 1181.2386371553434, 1214.6793453668674, 1249.1409265240954, 1283.4385124607043, 1317.0569448764836, 1351.9264834256855, 1386.5859719726654, 1421.8491863867262, 1458.0929878545544, 1494.785504853478, 1532.4236060361804, 1569.9295979624103, 1608.175090923111, 1646.7661258784328, 1684.9306559175893, 1722.9892271433664, 1759.8216800206606, 1795.7335213131846, 1829.6364263582595, 1863.1135818988068, 1895.5648510574347, 1926.8431734089554, 1957.2064602792084, 1977.0504006833226]","[4.1812668, 4.1767392, 4.1738653, 4.1717, 4.1697707, 4.168510899999999, 4.1670542, 4.16607, 4.165282700000001, 4.1644955, 4.1637869, 4.1632357, 4.1626058, 4.162015]",3139.29387655029
22,0.5,1,25,"[0.0, 25.68440559454399, 61.7647032175193, 98.26631799976536, 136.54698259041442, 177.415863052176, 222.30278642862135, 273.76385057959345, 329.75633735895127, 386.64649048913117, 441.8252202934138, 495.5741829048416, 548.0518871662111, 599.9753220650368, 653.3501077773965, 708.2541487094236, 761.7648381555325, 813.5326481435286, 862.859466667283, 909.9791635939582, 953.992691739247, 995.6334324935412, 1034.863936472459, 1072.4316294980256, 1108.8063102262859, 1144.3867378560121, 1178.883405184965, 1212.1348171909824, 1246.5277113598147, 1280.8761706264788, 1315.1959963176203, 1349.0331931506096, 1384.3834797468537, 1419.5142545951196, 1456.1007550451507, 1492.1656514762005, 1529.6974519669602, 1567.5250581063588, 1605.9159609875926, 1644.415383937491, 1682.7565292458733, 1720.7965276218054, 1757.431122144755, 1793.1527440624102, 1827.8304001955519, 1860.792338410489, 1892.823824952379, 1924.1755873325317, 1954.7488329676305, 1976.360721139459]","[4.1813064, 4.1768184, 4.173826200000001, 4.1716213, 4.170046299999999, 4.1684718, 4.1672511, 4.166188200000001, 4.165282700000001, 4.1645741, 4.163826, 4.1631174, 4.1626844, 4.1620936]",3136.757485142684
23,0.5,1,25,"[0.0, 27.18263902188238, 63.37312911837682, 100.22286268959982, 138.2096202700157, 179.1868777793191, 223.6273349479423, 275.927026442364, 331.13970995944106, 387.747419246078, 443.27564241120643, 497.4363593693675, 549.4952884328243, 601.3639286912589, 654.5040034508179, 708.3854708528768, 762.5208475948832, 815.0407378588066, 863.558327995421, 910.7800856831443, 954.8431336396645, 996.703840985977, 1036.1147497732102, 1073.8158704298232, 1109.87563744789, 1145.3817665981455, 1179.8479369863423, 1213.827279187079, 1247.680767826029, 1281.8892760317135, 1316.0455442351047, 1350.2906799991872, 1385.4687536353529, 1420.5791950910768, 1456.7132853941484, 1493.0914623974038, 1530.9423163931262, 1568.444294226987, 1607.04790257421, 1645.4417648070264, 1683.795343095276, 1722.0748942024545, 1758.3623292153786, 1794.3018687907509, 1828.6912734683262, 1861.8000125128467, 1893.878527795571, 1925.196023044786, 1955.5176175758168, 1976.402529107532]","[4.1814246, 4.1768575, 4.1739049, 4.1716213, 4.1699286, 4.168510899999999, 4.167212, 4.1663065, 4.1654401, 4.164613200000001, 4.1637869, 4.1632357, 4.1626449, 4.1621723]",3134.701888491075
24,0.5,1,25,"[0.0, 28.799072470191277, 64.1640053316209, 101.24403398876012, 139.55846920327332, 179.64217428393414, 224.51592227708255, 276.05953047839483, 331.5920104860922, 388.3385858254367, 443.75400491028864, 497.9532412794195, 550.2337214606514, 602.090580262389, 655.8112929846759, 709.5997224314251, 763.1393621091675, 815.1784297046213, 864.6295059605927, 911.2190003154224, 955.2486006972522, 996.7389523257073, 1036.2297738088505, 1073.7731510000542, 1109.992577814849, 1145.3706407926682, 1179.7375620849198, 1213.4952334377372, 1247.769177210593, 1282.1930034235138, 1316.5622428537708, 1350.251586130627, 1385.4886805225447, 1420.8518770339062, 1456.7280810748089, 1493.5162479128865, 1530.7506678290779, 1568.88160292141, 1607.1330599731377, 1645.6666441326472, 1683.9700475739266, 1721.7152947118086, 1758.1169037026805, 1793.9449735497858, 1828.546173910229, 1861.632795730198, 1893.5543887411757, 1925.1255579381952, 1955.3989663881537, 1976.9724185527214]","[4.1811881, 4.1767788, 4.173786600000001, 4.1715817, 4.1697707, 4.1683536, 4.1671333, 4.1660309, 4.1650071, 4.1645346, 4.1639047, 4.1629992, 4.1626844, 4.162015]",3132.17079728475
25,0.5,1,25,"[0.0, 27.541630738009815, 63.5063762746604, 100.16754924785903, 138.60758664782168, 178.98145356333066, 223.50659609797071, 274.70633127678695, 330.7324481335229, 387.3654372696774, 442.8000026526371, 496.5629350547214, 548.345736666023, 600.8967692432925, 653.2935402151154, 707.6094321840346, 761.9612859480476, 813.7991037422094, 863.0672641815247, 909.006172509389, 953.4599204964256, 994.7553108689408, 1034.0616590585685, 1071.8499834853824, 1107.7758242544448, 1143.359715462667, 1177.922579777302, 1212.2397538317698, 1245.7279756979788, 1279.6453837939512, 1313.9154971933467, 1348.1873025572606, 1383.3343228282645, 1418.6864519950293, 1454.4630253283538, 1491.3249201915387, 1528.5736193369285, 1566.4822753314056, 1604.1261816055962, 1643.0658934501312, 1681.0465697499185, 1719.0894312886371, 1755.908405046664, 1791.2394319909172, 1826.1156719284581, 1859.0825452950667, 1891.3749300444656, 1922.6117346460078, 1953.031416503521, 1976.5849421761063]","[4.1811094, 4.176700100000001, 4.1736293, 4.171464, 4.1696529, 4.168274899999999, 4.1669755, 4.1660309, 4.1650858, 4.1644955, 4.1636291, 4.1629992, 4.1624088, 4.1620545]",3129.50684661472
26,0.5,1,25,"[0.0, 27.16197111093743, 62.71230621114012, 99.38045214738185, 137.9885030551847, 177.87315416246548, 222.61193391236105, 273.52810721366774, 329.3979117540676, 386.08816245855706, 441.4556114911972, 494.87371993292237, 546.9529156623312, 598.8930047555427, 651.8013825923322, 706.0962160033016, 760.0231103431472, 811.4290655370412, 861.5763525860878, 907.4496249802698, 951.6792099918009, 993.4059988437402, 1032.460630187196, 1070.172726318937, 1106.4806738599484, 1141.886751847898, 1175.786130720562, 1210.1065503887764, 1243.680909712978, 1277.630737495901, 1311.7009411746226, 1346.2975171615, 1381.3118681849273, 1416.7900696528282, 1452.7770076607724, 1489.124351825335, 1526.2674444747518, 1564.3652837509617, 1602.374638834654, 1640.9349122552471, 1678.617637890246, 1716.8484770857367, 1753.3582428508703, 1789.6589787651592, 1823.9806303384485, 1857.4372765191688, 1888.9704601361523, 1920.4925727101272, 1950.7695790241205, 1976.7354569479703]","[4.1811094, 4.176700100000001, 4.173708, 4.1714244, 4.1696134, 4.1681962, 4.1668577, 4.1659126, 4.1650858, 4.164259, 4.16359, 4.1629601, 4.1625662000000005, 4.161896700000001]",3127.2689154401314
27,0.5,1,25,"[0.0, 23.83133636825312, 59.513625384792476, 96.09335588451279, 134.22614803872852, 174.29794215846823, 219.30453900397515, 269.664622409608, 325.89553477716106, 382.3555182149204, 437.9382524621577, 491.3391176503484, 543.4560842892641, 594.6372853574013, 648.1038884543132, 701.8489116916198, 755.6908924932691, 806.9942349989615, 856.6111408757067, 903.2942258075216, 947.3400394465389, 988.7016403840689, 1028.2824143450412, 1065.9384008191353, 1102.1902565100474, 1136.974498214603, 1171.794452185257, 1205.2825655191102, 1239.3016673641541, 1273.4481965043638, 1307.2306275907315, 1341.985890538975, 1376.68066263573, 1412.1380095558084, 1447.8849325322435, 1484.664450497562, 1521.9300329564567, 1559.6970734538033, 1597.9929666749058, 1636.6367238071068, 1674.992925765485, 1712.5300566776484, 1749.1437615638831, 1784.675776847121, 1818.815792476248, 1852.2702468430623, 1884.6557620589876, 1915.8679878686178, 1946.2910479448171, 1976.0041079936411]","[4.1811094, 4.1767392, 4.173826200000001, 4.1715426, 4.1698103, 4.168314, 4.1671724, 4.16607, 4.1653223, 4.1644955, 4.1637869, 4.1631565, 4.1626058, 4.1621723]",3125.1654020916053
28,0.5,1,25,"[0.0, 25.364326970614343, 61.23556793683565, 97.46534167932015, 135.255927998036, 175.5878147876747, 219.8259274888594, 270.6502841581581, 326.2484877689583, 383.3586390486894, 438.1103474653139, 491.90373854803613, 543.8207127472705, 596.0064731306111, 648.9198316866847, 702.4112555170778, 756.7133730849743, 808.1150372098606, 857.4598219648004, 903.3955401448255, 947.9736829578659, 989.2052666456883, 1028.6683281744977, 1066.1428217390094, 1102.3774845484677, 1137.9730485737873, 1172.0563319799853, 1206.1474942609648, 1239.4129145467577, 1273.652830930488, 1307.8992310368349, 1342.1457894104278, 1377.101254546577, 1412.7890897188108, 1448.2429060571335, 1484.9835119542709, 1522.1159611155908, 1560.3115717748487, 1598.3566177462303, 1636.958969101553, 1674.9856736527872, 1712.7436761009367, 1749.2262129281735, 1785.266034953147, 1819.8030196683758, 1853.4227412868609, 1884.8891905204819, 1916.1600964673976, 1946.449454338885, 1975.5017343036557]","[4.1811094, 4.1765819, 4.1736684, 4.171464, 4.1696134, 4.168314, 4.1669364, 4.1660309, 4.1650858, 4.1642199, 4.1635504, 4.1629205, 4.1624875, 4.1618576]",3122.7748474023406
29,0.5,1,25,"[0.0, 24.798531393658607, 60.2478711156769, 96.69905693108103, 134.540895220707, 174.44296884092745, 219.2924361047904, 270.08482962101453, 325.0266823636777, 382.3463181216652, 437.9745878341459, 490.9676303327802, 543.2659361022231, 594.910966487344, 647.2388022797688, 700.9711700723462, 754.8222013703021, 806.9846637951289, 855.6971271413579, 902.7283177420265, 946.2078021999855, 987.8459532738486, 1027.4036194457365, 1064.7439879221884, 1101.0358663796546, 1136.0764929899074, 1170.6578328538708, 1204.6798730214314, 1237.972317422489, 1271.9982623413475, 1306.4250854944785, 1340.619275195284, 1375.5548094073247, 1410.860349913078, 1446.8393740616473, 1483.416145498782, 1521.0515638149493, 1558.671148125747, 1596.8237361887025, 1634.9770704582324, 1673.276347940378, 1710.8559207295248, 1748.0579344675448, 1783.6675532944396, 1818.0971911677016, 1851.2357788272284, 1883.1003741233058, 1914.3686923798118, 1944.77728719996, 1962.6342143280717]","[4.1812277, 4.1766214, 4.1735506, 4.171503100000001, 4.169692, 4.1681566, 4.1669755, 4.1660309, 4.1650467, 4.164259, 4.1637473, 4.1629205, 4.1624479, 4.1618576]",3120.81093440877
30,0.5,1,25,"[0.0, 27.035335625016444, 62.6658704737344, 98.71830367338623, 136.77308073350827, 176.97280177830197, 220.73191612661532, 271.7586989964116, 327.37780530649337, 383.77390698747155, 439.08338667495804, 492.75601623710423, 544.646127837653, 596.304465729421, 648.9358514775101, 703.4033871590693, 756.5820463339096, 808.3393681326961, 857.6951902770763, 904.299663908108, 947.9617723582621, 989.4004087939561, 1028.8075438336186, 1065.9011674996589, 1102.2514829887114, 1137.88581853795, 1172.1422614311684, 1206.0394266202272, 1240.2529898259127, 1273.75288456226, 1307.7479051919493, 1341.6203525781757, 1376.8306888245768, 1412.371311659671, 1447.9387283249398, 1484.8620199549214, 1521.767524969748, 1559.5690079609044, 1598.0542367379785, 1636.372661564005, 1674.443518714506, 1711.8272575314159, 1748.639218282029, 1784.5072906420983, 1819.123533147284, 1852.21056326926, 1884.2714801620646, 1915.5054938822623, 1945.8219020199385, 1963.0053292270918]","[4.181149, 4.1765819, 4.173589700000001, 4.1713061, 4.1697316, 4.168235299999999, 4.1670542, 4.1660309, 4.1650071, 4.164377200000001, 4.16359, 4.1630778, 4.1624088, 4.1619759]",3118.664945280761
31,0.5,1,25,"[0.0, 24.954667023748073, 60.49547021663875, 97.01222364307944, 134.6301618469156, 174.32272264430173, 218.64986551928632, 269.70735792478536, 324.7938764053165, 380.99219625713454, 436.2965269294883, 489.6593112342712, 542.0226228977614, 593.7675808460584, 646.6225631273829, 701.1094426534993, 753.8080016051059, 805.3343424570465, 854.3527670134305, 901.5573950651261, 945.255993968905, 986.7006027890233, 1026.0489215724956, 1063.329815888172, 1099.503922763925, 1134.558918040209, 1169.4857283066995, 1202.9053846639613, 1236.7915567455184, 1270.4245610006642, 1304.3756009470444, 1338.8983680293254, 1373.4615437524085, 1408.6034790340182, 1444.937571737651, 1481.2983112309853, 1518.4254170470654, 1556.3551040081165, 1594.0300699018767, 1632.8095304988728, 1671.3131934181488, 1709.0485521851, 1745.7020300385693, 1781.2002605354678, 1815.5533699864127, 1848.8952379038365, 1880.8036889744972, 1912.1864768846635, 1942.5015671281112, 1962.2678671285007]","[4.1811094, 4.1767788, 4.1736293, 4.171464, 4.169889, 4.1684322, 4.1670542, 4.1660309, 4.1651254, 4.1644559, 4.163707700000001, 4.1631565, 4.1624875, 4.1621723]",3116.994245545248
32,0.5,1,25,"[0.0, 23.968279013107292, 59.154395491961, 95.89900126081756, 133.5316227755751, 173.2831120816262, 217.4838459184623, 268.2472072227424, 323.34582459533317, 379.5361437738193, 435.2348441058966, 488.6422580051841, 540.5961913548733, 592.0777225025188, 644.5366776111555, 698.4358374452167, 751.9491653814143, 803.2244922027935, 852.6472681168198, 899.5648929100273, 942.8175603937623, 984.7645626036638, 1024.0460028016075, 1061.8217850006426, 1097.4614651980432, 1132.495600194874, 1167.4527558927111, 1201.0744388114088, 1234.5959828412228, 1268.1417024582997, 1302.0391312307686, 1336.9221083858379, 1371.5994488626882, 1407.1034286635115, 1442.9456998008638, 1479.1731316491407, 1516.2070362265565, 1554.0296140517592, 1592.4950871258561, 1630.8725543864698, 1669.06941031125, 1706.5788628291466, 1743.5929947002846, 1778.8901981262902, 1813.6184112045744, 1846.8594002844143, 1878.7407995098133, 1909.8983328574818, 1940.4309379946994, 1962.4038401017242]","[4.1811094, 4.176700100000001, 4.1737471, 4.171503100000001, 4.169889, 4.1683931, 4.1671333, 4.1659522, 4.165204, 4.1644168, 4.1636686, 4.1631174, 4.1624875, 4.1620545]",3114.786297141251
33,0.5,1,25,"[0.0, 21.924444260448638, 57.71227142673138, 93.93022782547001, 131.9930053320603, 171.22994332598478, 215.64198449348135, 265.7463884706449, 321.7456530549058, 377.91988941743693, 432.8210821950098, 486.0980775742861, 538.9262841919191, 590.1363169265613, 642.4177362466647, 696.805154637049, 750.0640092030782, 801.3587327559773, 850.7336345213836, 897.1992137742662, 940.8309007381837, 981.8774417080487, 1021.1811973101225, 1058.873414233135, 1094.9082537653949, 1130.4082930994477, 1164.6935748496862, 1198.6522253398798, 1232.3933799087285, 1266.0318996701494, 1299.9053845019434, 1334.0829363048128, 1369.2602565921475, 1404.1525910194223, 1440.2785201467123, 1476.707660689623, 1514.0855182878527, 1551.8559322780548, 1589.8136346878077, 1628.2954531783112, 1666.3068980797007, 1704.2865228428673, 1741.1449425462615, 1776.8516480659905, 1810.9637242702238, 1844.069469870296, 1876.0843418022882, 1907.2555728254783, 1937.6474086946282, 1961.8867280433483]","[4.1812277, 4.1765819, 4.1736293, 4.1713853, 4.169692, 4.1681175, 4.1669364, 4.1659126, 4.1651254, 4.164259, 4.16359, 4.1630778, 4.1623302, 4.1619759]",3112.637743741995
34,0.5,1,25,"[0.0, 22.3686184817779, 58.107059798720684, 94.53458072317392, 131.4824256858593, 171.7763352402435, 215.71834919626076, 265.99736464088096, 321.50575290767597, 377.54215761276475, 433.2169974205634, 485.83901740462284, 538.1291633229247, 589.8277371910509, 642.6085023016104, 695.9674748773167, 749.5082263480239, 801.3598575019038, 849.7760697653156, 896.5522262925732, 940.0963571145604, 981.4282114546482, 1020.8839585200197, 1058.4114045803149, 1094.411249560104, 1129.294351490084, 1164.0154231560155, 1197.4853327437058, 1231.4095664539, 1265.4368002734955, 1299.1843965097305, 1333.7080950583954, 1368.0916203579077, 1403.5016704237755, 1439.5583557026853, 1475.8492624480373, 1513.2350927688176, 1551.120136797717, 1589.1335502038128, 1627.7474539458913, 1665.6939023006526, 1703.4761633106255, 1740.28621454343, 1775.7276715554535, 1810.4703882900271, 1843.0025333311883, 1875.1689181827528, 1906.4305086856384, 1936.69400730473, 1962.7690771463372]","[4.1811094, 4.1765032, 4.173511, 4.1713061, 4.1696134, 4.168274899999999, 4.1668577, 4.1659126, 4.1649284, 4.164377200000001, 4.1635504, 4.1629205, 4.1623693, 4.1618576]",3110.546001680773
35,0.5,1,25,"[0.0, 21.5553801647917, 56.4466620045788, 93.15547729701467, 130.65039291923762, 170.309163686124, 214.54218355693234, 264.5652000230554, 319.21147286816444, 376.42284404271567, 431.8558169349048, 485.03988520040076, 536.6281894141064, 587.9546286599298, 640.1789879397943, 694.601305791434, 747.7837409137503, 798.7045255984187, 848.0762948372837, 894.7895966477638, 938.7343191059317, 979.7381059528939, 1019.1071775746857, 1056.3327721675241, 1092.4718608711303, 1127.8863554445425, 1161.774762149051, 1195.300769549361, 1229.1049961125077, 1263.161385150368, 1296.7569021592756, 1331.4189410964025, 1366.537314775427, 1400.9760138029746, 1437.490835345471, 1474.1715610860724, 1511.0851845978093, 1548.8509442308227, 1586.990595670725, 1625.2565839940414, 1663.4877672890811, 1701.3398345594605, 1737.747688892462, 1773.6614108898666, 1808.1708490349629, 1841.5769918344704, 1873.1285212749326, 1904.2245771614816, 1934.6359097216268, 1961.2867730590142]","[4.1811094, 4.1765428, 4.1736293, 4.1714244, 4.1697316, 4.168274899999999, 4.1670542, 4.1659126, 4.1651254, 4.1643376000000005, 4.163707700000001, 4.1631174, 4.1624088, 4.161896700000001]",3108.7914154070363
