Repository: jackybrons/drc-imoe

# Datasets

This project contains standardized multi-condition, multi-chemistry datasets for degradation forecasting of retired lithium-ion batteries in second-life applications. All official preprocessed data is stored under `datasets/processed/`.

---

## 1. Directory Structure

```text
datasets/
├── processed/              # Official preprocessed-data root used by training and evaluation
│   ├── UL-NCA/             # UL laboratory NCA cell data (66 cells)
│   ├── UL-NCM/             # UL laboratory NCM cell data (55 cells)
│   ├── UL-NCMNCA/          # UL laboratory mixed-chemistry cell data (9 cells)

File: datasets/processed/UL-NCM/CY25-05_1-#17.csv (part 1 of 10)
Cycle,Charge_Current,Discharge_Current,Temperature,Capacity_Increment,Relaxation_Voltage,Discharge_Capacity
2,0.5,1,25,"[0.0, 26.434937652974327, 65.35587006708596, 104.44474912616482, 143.41584554238744, 186.02188038535434, 233.15870285323928, 287.29488829427095, 344.86489293040455, 403.40457936724425, 459.29433345198623, 514.3228500650716, 567.4538128426898, 621.1483694179021, 676.1325112960301, 731.6267116846714, 787.103750988596, 839.8791486224773, 890.4171470299211, 937.612498828111, 982.8092751488257, 1025.355260186687, 1065.2911713608873, 1103.9605159707737, 1140.871742985596, 1176.970309429066, 1212.5816568551552, 1247.393458078676, 1282.2794133849368, 1316.6634151660342, 1351.8092170585105, 1386.7830932955533, 1422.710373193889, 1458.2593384363583, 1495.5779300561944, 1532.9354119776172, 1570.7220549221224, 1609.4517461904645, 1648.3762889283896, 1687.3668245143274, 1725.421549945055, 1763.4665802210236, 1800.4105943437823, 1836.3820893687878, 1871.0139024859989, 1904.497863554049, 1936.7267376900352, 1968.31443819862, 1999.280160309793, 2022.606191301609]","[4.1825986, 4.1783071000000005, 4.1755114, 4.1732278, 4.1714559, 4.1702747, 4.169054, 4.1681089, 4.1671638, 4.1664553, 4.1658254, 4.1651955, 4.1647620000000005, 4.1642504]",3223.5331968792043
3,0.5,1,25,"[0.0, 36.845864623438786, 75.56819404389762, 114.63299265310832, 153.35258581093046, 195.60614669441088, 242.2571948264258, 295.977327390019, 354.1342633937621, 411.8298685507524, 468.42927724339984, 523.1558865031187, 576.5550959772777, 630.2719649614648, 684.5313941723825, 740.2500985956337, 795.543080679224, 848.7609881356964, 899.346974737105, 947.12969552405, 991.1949633870927, 1033.7764712340208, 1073.7722109135962, 1112.2484833534782, 1149.4618188676782, 1185.5229032379218, 1220.3915460342132, 1255.5590319387293, 1290.0859527759656, 1324.3062663161486, 1360.1040867076254, 1394.7546181766252, 1430.6732969565346, 1466.9069809749706, 1503.80911143057, 1540.9072620539673, 1579.106700492517, 1617.6205897334298, 1656.5969909344399, 1695.630832524675, 1733.7466674745515, 1771.730295283326, 1808.6971643250881, 1844.442514588456, 1879.129490234081, 1912.5420440363714, 1944.605521578187, 1976.3113840019087, 2006.9812637705586, 2037.1679110302048]","[4.1825595, 4.1781492, 4.1753144, 4.1732669, 4.1714954, 4.1701565, 4.169014499999999, 4.1680303, 4.1670461, 4.1663766, 4.165746700000001, 4.1651559, 4.1646047, 4.16429]",3222.0107048739947
4,0.5,1,25,"[0.0, 24.813084792586267, 63.805818035614266, 102.26033768014463, 141.27845800485943, 183.2713719362814, 229.37707796348263, 283.2097168592535, 341.2339795373597, 399.132577737013, 455.58190377776987, 510.2989122448113, 564.0150455153961, 617.3022927536764, 672.2205602937676, 726.84980553243, 782.479522823826, 835.3599090326587, 886.0760889184579, 933.7053550115498, 978.2945372739699, 1020.7543257205663, 1060.5685590753983, 1098.9314698328067, 1135.9713098363818, 1172.2837041066587, 1207.4593064209362, 1242.223860816432, 1276.6103115797, 1311.381751304753, 1346.5872423013084, 1381.4727789457615, 1416.9125992198778, 1453.4495496971422, 1490.3226390016875, 1527.6790028397627, 1565.2922182851207, 1604.1709036063435, 1643.0676401987366, 1682.1219606870177, 1720.5821555730968, 1758.3777860964756, 1795.4480971476714, 1831.198259277538, 1865.844825541083, 1899.2952559168089, 1931.1182353946474, 1962.4993624728245, 1993.2785693401302, 2021.55249522549]","[4.1826773, 4.1782284, 4.175393100000001, 4.1732669, 4.1716528, 4.1703534, 4.169251, 4.1681089, 4.1672034, 4.1666918, 4.1658645, 4.1652741, 4.164841200000001, 4.164407700000001]",3220.582388922795
5,0.5,1,25,"[0.0, 31.113104494434936, 69.28300992024913, 107.7724083013012, 146.76863608535348, 188.2349742120789, 233.68078758189472, 287.8355139030714, 345.8210827037901, 403.9375081116725, 460.05465829627303, 515.4170484438232, 568.5110929287757, 621.9872980250179, 676.3823181972382, 731.7366179731591, 786.5696445966644, 839.6066008049875, 890.2430168764731, 937.8916844160301, 982.4562391383558, 1024.8632595776012, 1064.7478690053285, 1103.1200599263057, 1139.5146815306134, 1175.9769122681053, 1211.049266345504, 1246.1769558264143, 1280.512017874053, 1315.4766622611894, 1350.1010770897556, 1385.7180421577364, 1421.1446483046266, 1457.2191502376722, 1494.1672988467208, 1531.1638567230502, 1569.690528761293, 1607.7452682051285, 1647.3060280308273, 1685.6140800453413, 1724.140464566237, 1761.979510283546, 1799.0825100791412, 1834.9751721926218, 1868.8268731295616, 1902.5038467124537, 1934.8936674552888, 1966.0829123749668, 1997.1287478445092, 2022.050520053102]","[4.1824412, 4.1781101000000005, 4.1752753, 4.1731882, 4.1715345, 4.1702747, 4.1691723, 4.1680303, 4.1672034, 4.1664553, 4.165904, 4.1652741, 4.1647229, 4.16429]",3218.48782261217
6,0.5,1,25,"[0.0, 34.18662859070872, 72.52487644564184, 110.9454361602348, 150.07439781112822, 191.221887424587, 236.8914090335133, 290.1489410755059, 348.2362448573181, 406.25067298346727, 464.46269106014876, 521.1805018873283, 576.5537183090423, 630.5282977304109, 684.3771734240538, 739.077198137599, 793.523521327369, 846.4463764570801, 895.9239582407768, 942.8675003164603, 987.3142267845092, 1028.865233304973, 1068.8775078796982, 1106.8828967714799, 1143.9616070577267, 1179.4970686509557, 1214.8496014523278, 1250.0208868484824, 1284.353328601174, 1319.0257201060097, 1353.545046825007, 1388.8126194440397, 1424.428829515132, 1460.2036029787735, 1497.1388962771427, 1534.3981165280177, 1572.2837021028404, 1610.9425685835383, 1649.3379293665214, 1688.222768903175, 1726.708829747364, 1763.9924891142052, 1801.4270681585429, 1836.510684109576, 1870.8378884646856, 1904.4947782404818, 1936.5902640123702, 1968.1763516316057, 1998.6143912195446, 2022.37012996304]","[4.1825199, 4.1781492, 4.1753144, 4.1732278, 4.1715741, 4.1701961, 4.1688571, 4.1680303, 4.1672821, 4.1664948, 4.165982700000001, 4.1653528, 4.1647620000000005, 4.16429]",3215.732053660754
7,0.5,1,25,"[0.0, 23.7343745952395, 62.24903672844283, 99.93774637940504, 138.98782165707536, 180.18922979084158, 225.95147845267064, 278.483225597214, 336.6754008950622, 394.28540490186975, 451.50674237776735, 506.36429397572846, 560.2029083390098, 612.505602738948, 667.2061323576106, 721.8297699922566, 777.2149204556647, 830.4774566185636, 879.9159181341217, 927.6711138063088, 972.5780697709808, 1014.592183525966, 1054.4234864989442, 1093.116780068647, 1129.838418600333, 1165.7209434050462, 1200.8025134701102, 1235.8026483591805, 1270.2661999344123, 1304.8166698888515, 1339.7071487189125, 1374.8939021308156, 1410.3788954792585, 1446.2729453699187, 1483.466861808083, 1520.7779887800557, 1558.5276334545867, 1597.2995926825936, 1636.3154756696115, 1674.9053775715145, 1713.5350407050917, 1751.5374274827925, 1788.033119406967, 1824.0359597571771, 1858.1771260954222, 1891.765470100828, 1923.8573169105628, 1955.1897503243529, 1985.8804163542534, 2006.9103790161814]","[4.1825199, 4.1781492, 4.1753144, 4.1732669, 4.1713376, 4.1701169, 4.169014499999999, 4.1680303, 4.1671638, 4.1664948, 4.1657858, 4.1651955, 4.1646833, 4.1643291]",3213.890055880666
8,0.5,1,25,"[0.0, 27.761686512576432, 65.70274404108534, 104.1049331153755, 142.65139968686435, 183.76018852962147, 228.69925116290972, 281.50289941871984, 339.8643788858625, 398.28157669345933, 454.8417638654207, 509.68042101638764, 562.9952831321525, 615.7713779331536, 669.9698744535199, 724.832045976905, 780.0000197208137, 833.2507774105375, 883.0097201103847, 930.3292021350662, 975.4348660926976, 1017.3175481236804, 1057.4187438711704, 1095.3995217716274, 1132.429988110417, 1168.101078337065, 1203.3250025640084, 1238.2700514734536, 1272.7885408879301, 1307.395673572388, 1342.2100108041968, 1377.243882267916, 1413.1537493935023, 1449.1662893065538, 1485.84370940444, 1523.4884753684964, 1561.0087413916374, 1599.7848034644903, 1638.6346772679772, 1677.4090921392653, 1715.6319459094611, 1753.7653013164108, 1790.6077327613352, 1826.2477301023118, 1861.0306413405756, 1894.2188772569043, 1926.4189660641791, 1957.6801055285277, 1988.3053051358374, 2007.5528148679596]","[4.1824017, 4.1781492, 4.1753540000000005, 4.1731882, 4.1714954, 4.1699991, 4.169014499999999, 4.1681089, 4.1672034, 4.1664948, 4.1658645, 4.165313200000001, 4.1647229, 4.1643686]",3210.8062565234363
9,0.5,1,25,"[0.0, 28.470917184187442, 66.7559631743884, 105.05390287064165, 143.56509445289225, 184.3221980326573, 229.4900506241213, 281.84696101017585, 339.4978584077829, 398.0875564231792, 455.13442040666314, 510.0538092840609, 563.4580941818243, 615.6727480131511, 669.909775710733, 724.9112959600617, 779.6161504047597, 832.1869676301839, 882.2832137734857, 929.9737689579564, 974.6970432617264, 1016.9963821664168, 1056.7655289894096, 1094.8738570721962, 1131.69197579827, 1167.6063579100428, 1202.95517234119, 1237.4612617835714, 1272.0703412298199, 1306.5218940205064, 1341.653453259094, 1376.6742811415388, 1412.026335568839, 1448.2988055958072, 1485.1179248319922, 1522.266389071121, 1560.280443502024, 1599.1323908499298, 1637.9310015606275, 1676.4295005113222, 1714.9880113012255, 1752.8770157646973, 1789.6742063547376, 1825.6242466904123, 1860.1978231436983, 1893.2980181668981, 1924.9423314253504, 1956.679035679918, 1987.2127680913864, 2007.6910867880592]","[4.1824017, 4.1781492, 4.175393100000001, 4.1732278, 4.1715345, 4.1701565, 4.1689754, 4.1680698, 4.1672034, 4.1664553, 4.165746700000001, 4.165313200000001, 4.1647229, 4.1642504]",3208.709707161458
10,0.5,1,25,"[0.0, 29.14232633534317, 67.17731294922476, 105.61620650561542, 144.2605703650337, 184.7603716895386, 229.3011104446009, 281.5147839504274, 339.35800817839254, 398.35429292831907, 454.98758839803577, 509.40024107145905, 563.043884495829, 616.1629788316726, 669.9562753615538, 724.4166608065688, 778.8453762491753, 831.8436524166492, 882.0155907657485, 929.7907008454637, 974.1824333721685, 1016.2422614839078, 1056.2825937432885, 1094.4870040896885, 1131.243299492853, 1166.8637243869816, 1202.2353527218156, 1236.7580940990283, 1271.3210640280963, 1306.1934918607112, 1340.5604819174355, 1376.131783957645, 1411.3734489008043, 1447.7792961654482, 1484.4834077115866, 1521.4469267274385, 1559.6654753408561, 1598.4700769460096, 1637.031923443827, 1676.047538966125, 1714.2286455817339, 1752.263248353588, 1788.9787355350718, 1824.4416271961777, 1859.2051379444474, 1892.4114725330705, 1924.4982494421597, 1955.8858594054373, 1986.3733640659643, 2007.4558502923592]","[4.1823626, 4.1779919, 4.1753540000000005, 4.1731491, 4.1714559, 4.1700382000000005, 4.168818, 4.167912, 4.1670852, 4.1664162000000005, 4.1656284, 4.1652346, 4.1646833, 4.1642108]",3205.870781338836
11,0.5,1,25,"[0.0, 32.988626639566576, 71.31264398553202, 108.82852198530355, 147.45578035781995, 187.96893584434173, 232.35334558032997, 284.32609482524316, 342.30449186572815, 400.9923098798601, 457.5525083163454, 512.5879376366063, 565.8445764519672, 618.7543153870756, 671.6604321112991, 726.5869979461843, 782.0178751079022, 834.0156470665561, 884.1752717128954, 932.0501434723956, 976.0863590198528, 1018.3098034713962, 1058.3350270795302, 1096.6173907795574, 1133.180983675046, 1169.2550806179943, 1204.293450313504, 1239.2146602285652, 1273.367621965686, 1308.0106975479343, 1342.3516316530743, 1377.9701656520845, 1413.297492638502, 1449.5609143789682, 1486.4394276051548, 1523.5935667701835, 1561.8475095345289, 1600.561358861129, 1639.007986206423, 1677.6919304086919, 1716.0469950086872, 1753.9562807979046, 1790.6611430469388, 1826.5209967027372, 1861.1216183981574, 1894.602713185643, 1926.280856669484, 1957.6500794508515, 1988.1311593608566, 2007.0450205400243]","[4.1824017, 4.1781888, 4.1752357, 4.1732278, 4.1713772, 4.1701565, 4.1688571, 4.1678729, 4.1670852, 4.1664162000000005, 4.1657858, 4.1651955, 4.1645656, 4.164132100000001]",3203.468315815974
12,0.5,1,25,"[0.0, 33.91688985531931, 71.72906327766589, 109.7054095500082, 148.03199592250803, 188.54119556936917, 233.0291903747094, 284.99483872254575, 342.69737294063214, 401.021954907035, 458.0171041357272, 512.8327984034285, 565.9856906759061, 618.935029267045, 672.0162869643367, 726.8937620739767, 780.845151103177, 833.7571947865305, 884.0055698985667, 931.2085081620888, 975.9861314063352, 1018.012422112712, 1057.916887156745, 1095.945305173519, 1132.8902495813163, 1168.8353463827616, 1203.476779108411, 1238.5477229775456, 1272.260974504357, 1307.5749978355052, 1342.4842302417956, 1377.2178787369826, 1412.8634230599323, 1448.640181593722, 1485.4308922522614, 1522.9680462846554, 1560.792623823792, 1599.6253771022907, 1638.3661301644147, 1676.811920111758, 1715.1639884475321, 1753.3048525620043, 1790.08816382054, 1825.8043682718007, 1859.8346390576685, 1893.143068170427, 1925.3193563460127, 1956.698788050276, 1987.27584104052, 2007.1527709862598]","[4.1825199, 4.1781101000000005, 4.1752357, 4.1731095, 4.1714559, 4.1699991, 4.1689754, 4.167912, 4.1671638, 4.1661797, 4.1657071000000006, 4.1651955, 4.1646833, 4.164093]",3200.818654710421
13,0.5,1,25,"[0.0, 24.545586746388892, 62.08897568227127, 99.76804900965266, 138.2255395537706, 178.65988475557418, 222.93085684498357, 274.1321485783124, 332.32474460020154, 391.06263661978704, 447.8281452756076, 502.4682955261264, 555.6168639906666, 608.4621978987361, 661.6035375373829, 716.2146752176004, 770.6458416367927, 823.3760823195873, 873.65851002105, 920.3892453245121, 965.1888701535361, 1007.0293229125593, 1046.9985310352668, 1085.2455402693013, 1121.8030970548389, 1158.0056612923065, 1192.6385690771415, 1227.70877543114, 1262.1366992524615, 1296.4254875832796, 1331.3526719792396, 1366.3002010501443, 1401.9073338031812, 1438.1728641595646, 1474.6963953051004, 1512.0899020347977, 1549.7003664167212, 1588.4106593877066, 1627.185573151737, 1666.113941149624, 1704.3680023598197, 1742.064754745207, 1779.4262888801607, 1814.2705718183627, 1848.9405894557497, 1882.4285977608881, 1914.2311537583175, 1945.5161358780776, 1976.132086988944, 1992.843257881944]","[4.182323, 4.1779528, 4.1753540000000005, 4.1731095, 4.1714163, 4.1699595, 4.1689358, 4.1678729, 4.1670461, 4.1663766, 4.1657071000000006, 4.165037600000001, 4.1645656, 4.1642504]",3198.257444085423
14,0.5,1,25,"[0.0, 24.801071540494604, 62.6604122948188, 100.04515183962485, 138.9607767638364, 179.06251912993855, 223.1793144461774, 274.8133650899463, 332.3209234296313, 390.6057911611682, 447.56695717148887, 502.38959286471356, 555.5920579165867, 608.5213577758101, 661.4049988686917, 716.000053210245, 770.2305344022571, 822.7444192436825, 872.7557931654675, 920.3975342270741, 964.4997399033117, 1006.6000615647675, 1046.5116062353104, 1084.4899606494873, 1121.5600583615878, 1156.9368660753516, 1192.1773871255564, 1226.9081483332907, 1260.9790201122537, 1295.6501532758116, 1330.6403704705035, 1365.6708061417653, 1400.2940256734091, 1437.2952315569928, 1473.6032161380394, 1511.1790421019628, 1549.1682059619593, 1587.3691638715213, 1626.2677921202535, 1665.025160972465, 1703.509575149868, 1741.7080113523434, 1778.6113829646415, 1813.8532935255525, 1848.1059950274744, 1881.2016686466582, 1913.3482172195086, 1944.554895185377, 1975.1168114803204, 1992.714040228067]","[4.1824017, 4.1781101000000005, 4.175157100000001, 4.17307, 4.1713376, 4.1701961, 4.1688571, 4.167912, 4.1670065, 4.1663766, 4.165746700000001, 4.165077200000001, 4.1647229, 4.1643291]",3196.015572062987
15,0.5,1,25,"[0.0, 23.974367545409734, 61.682860289845166, 99.36769546031883, 137.57949444449275, 177.71716267848365, 221.99033096876167, 272.8272512562654, 330.55965033465804, 389.0325970015235, 445.98235268849703, 500.6522480250559, 553.964351617568, 606.9251306317132, 659.3948450264091, 713.5651880260378, 768.1221382164669, 820.2004951112468, 870.4945593227939, 918.5899504641701, 963.3670200758601, 1004.7475261628168, 1044.2464434878157, 1082.3314186226912, 1119.0642713530478, 1154.8074790951437, 1189.7385580292248, 1224.2615857235419, 1258.5887553380285, 1293.4720588677646, 1328.1169580473115, 1363.1581307076362, 1398.558806378936, 1434.7928800538784, 1471.751993475411, 1508.7526393926087, 1546.6341367880073, 1585.4317007308073, 1624.045373879852, 1662.6162544548783, 1701.079953355988, 1738.9045731952974, 1775.7096069059967, 1811.4189201356198, 1845.6430244878402, 1878.4426275926967, 1910.6946723563265, 1942.0006703376907, 1972.4016985306826, 1992.5983493478752]","[4.1822052, 4.1779528, 4.175117500000001, 4.1730309000000005, 4.1712985, 4.1699595, 4.168818, 4.1678729, 4.1670065, 4.1662979, 4.1655498, 4.165037600000001, 4.1644864, 4.164093]",3193.441508637694
16,0.5,1,25,"[0.0, 28.633304735998593, 66.45817031381421, 103.91691816414993, 142.2385010796653, 182.26987676738338, 225.96455207810175, 276.9179649019479, 334.85575927006437, 393.0681456805697, 450.2300295519492, 504.8858681295243, 558.2310283076988, 610.6919000946459, 663.6053671095362, 717.7963489396616, 771.7147836321496, 824.4433842964336, 874.5467636377875, 921.6198562819488, 966.5060255100191, 1008.6124056662027, 1048.1978600486746, 1086.1731982082576, 1122.7528857755128, 1158.1772692408847, 1193.218365849078, 1228.1252520686862, 1262.4672029845183, 1297.0630561321648, 1331.59532387115, 1366.4198684784317, 1402.034555304363, 1438.2324297129705, 1475.032079275761, 1512.4329453019932, 1550.265992231433, 1588.6398387572087, 1627.4388455795317, 1666.0675486946463, 1704.639652556946, 1742.0755653384615, 1778.55780193619, 1814.668561831498, 1848.7339474114253, 1881.666962989316, 1914.0073158361517, 1945.0802213667432, 1975.8040291165469, 2005.6152899664987]","[4.1823626, 4.1781101000000005, 4.175157100000001, 4.17307, 4.1713772, 4.1701169, 4.1688571, 4.1677942, 4.1670461, 4.1662583, 4.1657071000000006, 4.165037600000001, 4.1646047, 4.164171700000001]",3190.983424340279
17,0.5,1,25,"[0.0, 28.48750656787604, 65.95107721115278, 104.01457163572093, 141.78454521052413, 181.58153454300225, 225.35206637251792, 275.9654520629365, 333.6279964287329, 392.59514298369936, 449.0590253800426, 504.2984737475832, 556.801575559383, 609.4564589908656, 662.2839202536535, 715.8428593692582, 770.2645813223372, 822.5303358521734, 873.1666491315144, 920.3542357975147, 964.5693319963347, 1006.7252489354356, 1046.306869916029, 1084.4529326223378, 1121.1184899853224, 1157.0979721615654, 1191.8253965804242, 1225.97223537533, 1260.7839942105584, 1295.5664702133658, 1330.2518363504, 1365.1197988133808, 1400.9392585070837, 1436.5054167798307, 1473.2845118957257, 1510.7542321673832, 1548.409192545697, 1587.0996281516063, 1625.6710286211087, 1664.767501591437, 1702.7762763964847, 1740.8284291142745, 1777.7043600252205, 1812.9381353057033, 1846.949133136327, 1880.0972028800215, 1912.3183145369949, 1943.494765302381, 1973.6735847877867, 1992.6192494497345]","[4.1822052, 4.1779528, 4.1751962, 4.1730309000000005, 4.1713376, 4.1700778, 4.168818, 4.1678729, 4.1669674, 4.1663766, 4.1656284, 4.1651559, 4.164407700000001, 4.164132100000001]",3188.20520036255
18,0.5,1,25,"[0.0, 31.53188987040022, 68.9733019961094, 106.50564951084755, 144.19395737287653, 184.36240843394444, 227.69459919385883, 278.657927823377, 335.6878562867496, 394.07965041602154, 451.6898886066532, 506.51635529877194, 559.4209551812035, 611.4501404216834, 664.4584224040958, 718.1476177625717, 771.9478883082235, 824.7432278000957, 874.3240118617781, 922.3643001734603, 966.5339278501923, 1008.6832162746474, 1048.2983304426903, 1085.9988798138138, 1122.8999201537717, 1158.4504051000717, 1193.366964404293, 1227.9447883852026, 1262.390832955657, 1296.9596389229973, 1331.6624737053662, 1366.6257668193057, 1402.0987112722705, 1438.1830194068611, 1474.8986604003244, 1512.2590427307414, 1550.1772706028028, 1588.2804727613907, 1627.1862323111977, 1665.877807058735, 1704.092809325875, 1742.3434392549634, 1778.7547110971718, 1814.4679390685242, 1848.5685032637875, 1881.6021238735057, 1913.5306768118553, 1944.9915198443018, 1975.1588245879161, 1992.8347486210118]","[4.1821656, 4.1779528, 4.1750388, 4.1730309000000005, 4.171219799999999, 4.1698809, 4.168818, 4.1677547, 4.1670065, 4.1662192000000005, 4.1656284, 4.164959, 4.1644864, 4.164093]",3185.69973140164
19,0.5,1,25,"[0.0, 32.63514913346211, 69.90740689114875, 107.78311901198504, 145.38532557582926, 185.47975273192515, 228.9645997134836, 279.6054378558574, 336.3099853306502, 394.70329121596114, 451.7057629069535, 506.85025792307647, 560.3403951164986, 612.334094630031, 664.640630162224, 718.7409171652545, 772.3865161426633, 824.9217797841883, 875.6647302166704, 922.5407637577654, 966.8281549447385, 1008.6990047661483, 1048.432043648732, 1086.3653276607902, 1122.829950179304, 1158.9833577727677, 1193.5322039943107, 1227.9609574649153, 1262.391491844749, 1296.8526586179696, 1331.8904605494336, 1366.278002639287, 1402.030391477851, 1437.880266526296, 1474.6712899548174, 1511.9160462540608, 1549.769715536474, 1588.3759790690851, 1627.1033671377595, 1666.3205901293136, 1704.0103836032827, 1742.0005843115246, 1778.4516845848598, 1814.068408993929, 1848.1040946006683, 1881.1993178314606, 1913.469475276297, 1944.4961800228866, 1974.9753874160829, 1992.6287535354263]","[4.182323, 4.1779919, 4.1750784, 4.17307, 4.1713772, 4.1699595, 4.168818, 4.1678729, 4.1670065, 4.166337, 4.165668, 4.165077200000001, 4.1644864, 4.1640534]",3183.250300108369
20,0.5,1,25,"[0.0, 30.573737007886507, 68.06673179676415, 105.99928069965227, 143.58221077831405, 183.22936817223484, 226.36491735816577, 276.38263942571456, 333.76926711951495, 392.6748137392463, 449.2701845028991, 504.08420440300523, 557.2499098453991, 609.4019803951337, 662.0010600148828, 715.4897968433365, 769.7476917788995, 821.9141413624654, 871.9098071387311, 919.1574803690792, 963.9035203826122, 1006.1564157144476, 1045.540679980342, 1083.137760251501, 1119.7661854041194, 1155.597647734019, 1190.4265427514667, 1225.0445567671165, 1258.913181888958, 1293.4234431933583, 1327.8072706203932, 1363.4906936478455, 1398.8949744097065, 1434.820678751198, 1471.8572119848468, 1508.8582698236733, 1546.657483914462, 1585.2660977893581, 1623.8246000781685, 1662.1581650321057, 1700.8158759327255, 1738.6414961608277, 1775.3350899152772, 1810.689535464993, 1844.9907658931863, 1878.503495011106, 1910.211488562292, 1941.0860044087829, 1971.6157724636053, 1992.2397205822065]","[4.1822052, 4.1779919, 4.175157100000001, 4.1728735, 4.1713376, 4.1700382000000005, 4.1688571, 4.1679516, 4.1670852, 4.1662192000000005, 4.1655102, 4.1651559, 4.1645656, 4.164093]",3180.535608672959
21,0.5,1,25,"[0.0, 31.527413105677738, 69.24919898395439, 106.81879803067608, 144.29738359007234, 184.2186483131946, 227.5979512405093, 277.4920273743605, 334.22916767760415, 393.6667703404773, 450.34074083507613, 504.8900884077112, 558.1021774286612, 610.1575186316468, 662.256569914694, 715.8399756122121, 769.5982041599366, 822.4481487833875, 872.3133199302488, 919.3067929592123, 963.7240507695467, 1005.735938127953, 1045.1730897213872, 1083.2646456192147, 1119.9263160558608, 1155.6741930072842, 1190.327139101468, 1224.6813747277693, 1259.4126646316895, 1293.4437766446595, 1328.2137157749694, 1363.2250035668399, 1398.8059487487562, 1434.6874464148816, 1471.378016584577, 1508.3753729750758, 1546.5622533325554, 1584.9515294719188, 1623.9213709389649, 1662.4341466659218, 1701.1228874773444, 1738.5659023652909, 1775.2792608128805, 1810.7072010387326, 1845.089990112752, 1878.1103243706036, 1909.9778253193006, 1941.1268047001943, 1971.5811907615264, 1991.5287240285231]","[4.182126, 4.1780314, 4.1749997, 4.1729522, 4.1711802, 4.1698809, 4.1686997, 4.1677942, 4.1670461, 4.1662192000000005, 4.1656284, 4.165077200000001, 4.1645656, 4.1639748]",3177.8795033323854
22,0.5,1,25,"[0.0, 32.23472079593347, 69.18591011140433, 106.90412093604363, 144.61685058292738, 184.41646421024694, 227.66502993261707, 277.67264996444914, 334.2899429897662, 392.85124869444866, 449.8842673865818, 504.735005812083, 557.8228028898952, 609.7945447085215, 662.1676477368987, 715.6608394206576, 769.416189039847, 822.0871220802171, 871.9401095655699, 919.6245479645384, 963.2646069120246, 1005.0558830284067, 1044.7848778226464, 1082.5710875797167, 1119.1851809420414, 1154.8599979331864, 1190.0162432861312, 1223.9430290640664, 1258.7169796418896, 1292.8445208998608, 1328.0403604140542, 1362.5205547154424, 1397.8790218475242, 1434.3772204981613, 1471.8491223245223, 1509.8260012352098, 1548.3730000387006, 1586.7430021833636, 1625.2925624226507, 1664.0674994334984, 1702.2421371703501, 1739.2515050803102, 1776.4117990038733, 1811.5766200808173, 1845.5061536488545, 1878.5233041170889, 1910.3922068576205, 1941.2268950707964, 1971.7296233153472, 1991.5405938670517]","[4.1820869, 4.177873600000001, 4.1748419000000005, 4.1729126, 4.1711407, 4.1698413, 4.1685419, 4.1677547, 4.1669674, 4.1661797, 4.1654711, 4.1649199, 4.1644864, 4.1639352]",3175.26264179674
23,0.5,1,25,"[0.0, 26.81518225203314, 63.841894957828345, 101.35378682820772, 139.03412897525823, 178.47202685407535, 221.5916889793815, 271.6105123063894, 327.97444469232835, 386.88002112942775, 443.97890208673437, 498.5576477443203, 551.5397813178685, 603.4085685749974, 655.7443441547857, 709.011399149517, 762.9828548087371, 814.8802913256695, 864.7745017834372, 912.417555962666, 956.8173200170834, 998.5035319480558, 1037.3745679674842, 1075.7018761812726, 1112.2204821819278, 1147.7711333411478, 1183.3394046365315, 1217.3079375201767, 1251.7605121041502, 1286.1247204752653, 1320.9576838628343, 1355.3542828471834, 1391.0745751698914, 1426.9524199137295, 1463.5758004091463, 1500.5588548864923, 1538.6757788145007, 1577.3265270494742, 1615.5682937492097, 1654.5281377067186, 1693.0590888577249, 1730.614609121667, 1767.5436509280762, 1803.5759028461284, 1837.1013428080173, 1870.0494111098083, 1902.2276380272579, 1933.342490543061, 1963.8949336711867, 1990.7067902743179]","[4.1822052, 4.177873600000001, 4.1749997, 4.1728735, 4.1712589, 4.1698413, 4.1686997, 4.1677151, 4.166888200000001, 4.166101, 4.1655889, 4.164959, 4.1644864, 4.1639352]",3172.83860424113
24,0.5,1,25,"[0.0, 31.04366626498671, 67.8474516902316, 105.35509544908024, 143.34938887492643, 182.62739940183604, 225.49732311001657, 275.0214597489715, 331.9355714578781, 390.2834306319832, 447.2845552434813, 502.3789527179344, 554.865589293295, 606.9510341773666, 658.9125305115922, 712.5551570561472, 766.3650068843476, 818.5004980940541, 868.4662571500132, 915.6184294249265, 959.6247007613617, 1001.854881879683, 1040.946476323789, 1079.1449640993894, 1115.5619326635715, 1151.3846033260484, 1185.924763063524, 1220.019076359259, 1254.8379429949002, 1289.0185910183534, 1323.814155655631, 1358.7393967878613, 1393.8869841642706, 1429.7652552135005, 1466.559655781489, 1503.648859259265, 1541.6093489884586, 1580.2658238788063, 1618.923268015279, 1657.2303164483824, 1695.7416791504238, 1733.806863081038, 1770.0896441496452, 1806.0191019189956, 1839.8710099883883, 1872.9807625402, 1905.0466492390588, 1936.0629186212473, 1966.5049241744887, 1992.0189910151494]","[4.1820083, 4.177913200000001, 4.1749601, 4.1728339, 4.171219799999999, 4.1698022, 4.1685815, 4.167676, 4.1668096, 4.166101, 4.1655889, 4.1648803, 4.1643686, 4.1638565000000005]",3170.4685873101125
25,0.5,1,25,"[0.0, 32.36893836768701, 69.3138823746055, 107.03428277604183, 144.48334798823538, 183.92732342584674, 226.85023524886202, 276.1853565247148, 333.1484557504123, 391.9677806420704, 448.6294740149362, 503.3881388559975, 556.1558836724005, 607.9037232368214, 660.3375054716312, 713.2606175948399, 766.7406904057004, 819.0577033178822, 869.2427802878042, 916.1903116256308, 960.438214740461, 1002.14938399006, 1041.8611801578832, 1079.5241813299413, 1115.745337891089, 1151.6658636478126, 1186.369570388397, 1220.5982367047898, 1255.3336635026676, 1289.6555842231091, 1324.311036204354, 1359.1227984315474, 1394.6646436513302, 1430.1166379454119, 1466.8737225451453, 1504.4132412575336, 1541.762533578598, 1580.4432660884502, 1619.3492233379914, 1658.1879724669714, 1696.5428671421244, 1734.1207544648016, 1770.915039451201, 1806.153243869018, 1840.2041303667709, 1873.6741332069948, 1905.2328792177593, 1936.6330896615261, 1967.0519282855423, 1991.5545945754009]","[4.1819687000000005, 4.1777558, 4.174881500000001, 4.1728735, 4.1711802, 4.1698022, 4.1687784, 4.1677151, 4.1668096, 4.1661401, 4.1654711, 4.164959, 4.1643686, 4.1639352]",3168.08175420709
26,0.5,1,25,"[0.0, 29.9005556405815, 66.48406432782895, 103.96241315203474, 141.5468976901027, 180.8871911758381, 223.54999160855573, 273.17122477356315, 329.79959704676935, 388.23676478140703, 445.3652536279918, 499.9195530843582, 553.2100384506489, 604.8573828566587, 656.685673330169, 709.8370038628887, 763.4810173607248, 815.2616477032038, 865.2881558151335, 912.410503252062, 956.855627877851, 998.2698689148922, 1037.9225762115364, 1075.7829710640647, 1112.0100470094783, 1147.5145010795409, 1182.7890719766087, 1217.01036264367, 1251.3040283625876, 1285.7250036651787, 1320.1544619756407, 1354.7358044113928, 1390.525971478878, 1426.17810623466, 1462.895810776353, 1499.9726588410522, 1538.031813118047, 1576.473119229812, 1615.0876518629861, 1653.8823235766654, 1691.3385393250405, 1729.9452890020566, 1766.3381936821474, 1801.9628999636943, 1836.27314954231, 1868.9952947804104, 1900.9528433352184, 1932.1286048385596, 1962.5562464803775, 1991.5462037571892]","[4.1822052, 4.1778345, 4.1749601, 4.1727552, 4.1711802, 4.1698809, 4.1686602, 4.1677151, 4.1670065, 4.166101, 4.1656284, 4.164959, 4.164407700000001, 4.1639748]",3165.984784371474
27,0.5,1,25,"[0.0, 27.559777790336682, 64.19650727414114, 101.47659167979879, 138.89331561706473, 178.47370096062247, 220.9613123637833, 269.99205160232833, 326.0835462085095, 384.77342881405224, 442.28103022380884, 497.0373244310162, 549.7490758364554, 601.3227171127533, 653.3935503500977, 706.5969394124438, 760.0174888315546, 812.8968530121022, 862.55258606952, 909.1765949436287, 953.3790850804603, 995.0425818169019, 1034.5209061404926, 1072.0952355118698, 1108.7533745546275, 1144.2373568709477, 1179.026044419705, 1213.6121896844706, 1247.64738648018, 1281.9890993287738, 1316.7161859723433, 1351.6573375972482, 1386.8336470492054, 1422.820365036955, 1459.5677553113476, 1497.0176526197392, 1534.4604268380237, 1572.8168327329922, 1611.7012660423422, 1650.414588230224, 1688.7872643508283, 1726.1223883619957, 1762.9330743419835, 1798.223549464524, 1833.0120777140744, 1865.611398252105, 1897.5279999773645, 1928.8155613594156, 1959.0110087664937, 1978.0955321844478]","[4.182126, 4.1775589, 4.1746845, 4.1727157, 4.170865099999999, 4.1696839, 4.1685419, 4.167479, 4.1665735, 4.165746700000001, 4.1651955, 4.1646833, 4.164132100000001, 4.1636596]",3163.515108590495
28,0.5,1,25,"[0.0, 33.08155602856675, 69.82718218800784, 107.2034355235968, 144.71656395752063, 184.14004745165767, 226.75338267138545, 275.25309161345376, 332.1424028135614, 390.90285358744165, 447.8618358587886, 502.44732655515236, 555.3895947042016, 607.1192500132508, 658.6708313551619, 711.3378189530624, 765.345529164422, 817.9628150172105, 867.0759741995887, 914.0753111720524, 958.5494301671536, 1000.1199093990049, 1039.7769608135227, 1077.5146361734514, 1113.6343296086486, 1148.894492234586, 1183.869214847072, 1218.4351643780765, 1252.1877345960893, 1286.9108044478594, 1321.4382757814637, 1356.474335612561, 1391.4335921125473, 1427.677493041838, 1464.172057525251, 1501.3621687166235, 1539.2153387029082, 1577.9205212080988, 1616.2586705728093, 1654.9306574435502, 1693.2408904643246, 1731.096123382443, 1767.8117148477857, 1803.6166452858972, 1838.0002743394846, 1870.6933617222169, 1902.3144292218924, 1933.2555980749455, 1963.6979044372035, 1990.778391456707]","[4.1820869, 4.1778345, 4.174881500000001, 4.1727552, 4.171062, 4.1697235, 4.1685419, 4.167676, 4.1668096, 4.166101, 4.1655498, 4.164841200000001, 4.1643291, 4.1639748]",3161.75383807685
29,0.5,1,25,"[0.0, 30.762400633796233, 67.64603791887282, 104.88524866859797, 142.36728949824538, 181.7558572966165, 223.87187934538775, 272.7981434839168, 329.33888258428436, 388.36131313068614, 444.8048682078111, 499.54591445915145, 552.8288992371915, 603.9519494731953, 655.6006106893392, 708.5380220496704, 762.3114855406347, 814.3253928184733, 864.1731274116901, 911.137096428828, 955.0840025235107, 997.0559130092706, 1036.0097477262218, 1073.6253103787785, 1110.515065618625, 1145.7034514964687, 1180.4355715976683, 1214.9261525669626, 1248.8470184635614, 1283.5857004987283, 1317.9202302694307, 1352.7962836972565, 1387.9448070425012, 1423.9646104256185, 1460.4180682721533, 1497.6969258237416, 1535.4977705061115, 1573.7585490774893, 1612.39531723387, 1651.0760568994472, 1689.7445927884144, 1727.0186299969184, 1763.801157562795, 1799.5938965962516, 1833.8590302369478, 1866.6527783904814, 1898.5811012104434, 1929.4797215478095, 1960.1646738006164, 1977.5682642662894]","[4.1819296, 4.177677200000001, 4.1746449, 4.1727157, 4.1709437000000005, 4.1695266, 4.1683059, 4.1673608, 4.166652200000001, 4.165982700000001, 4.1651955, 4.1647229, 4.164132100000001, 4.1637383]",3159.0520035734057
30,0.5,1,25,"[0.0, 30.281955821679844, 67.09025563041979, 104.46943828888703, 141.80063625915858, 180.9176359267695, 223.60619733411846, 271.8798670924554, 328.3784865004862, 387.0745067956877, 444.29481047364294, 498.76519979413393, 551.7431780390746, 602.658874333694, 654.398556475342, 707.7684241225281, 761.0862693538465, 813.1197803375737, 862.4219398444343, 909.885267102904, 953.7190594253241, 995.4065356003773, 1034.8507177097742, 1072.620370197499, 1108.612994506515, 1144.109827103264, 1178.580105896935, 1213.2267005360568, 1247.6876335938093, 1281.6918420612087, 1316.2996273949775, 1351.2135340413774, 1386.1281702297406, 1422.406577105056, 1458.7240092858376, 1495.9266876363622, 1533.8466082887765, 1572.2713097049002, 1610.8951062523415, 1649.2885564963221, 1687.853777095192, 1725.5595239022286, 1762.347263662116, 1797.4983265448263, 1832.0268353537404, 1864.8372755175183, 1896.7893204645534, 1928.094812492408, 1958.3390153177434, 1976.843029838325]","[4.1819687000000005, 4.177677200000001, 4.1747632, 4.172637, 4.171062, 4.1696053, 4.168463200000001, 4.167557700000001, 4.1666918, 4.165904, 4.165313200000001, 4.1646833, 4.16429, 4.1637383]",3157.1744092213253
31,0.5,1,25,"[0.0, 31.50987917846794, 67.80656358738884, 105.30433938088225, 143.31646471853134, 181.82731640367973, 224.3844868735968, 272.7870321403623, 329.0669285673269, 387.4830648029044, 445.0589701513532, 498.75124369596466, 552.3752133386836, 603.543766424591, 654.8600764038481, 707.8509824858609, 761.1008209555077, 813.2385128665367, 863.0683392888202, 910.3063642082484, 954.4587661920646, 995.6578349491201, 1035.2864538040574, 1072.6725006513327, 1109.2322104750433, 1144.164485435838, 1179.192817216633, 1213.5348177701494, 1247.703141520784, 1281.7118616039706, 1316.4482822617404, 1350.9922192665247, 1386.6177267014239, 1421.911323661817, 1458.737100178002, 1495.9427705640019, 1533.612606493379, 1572.1568263626175, 1610.7514901718898, 1649.3077041560484, 1687.4770140023954, 1725.5708908085696, 1762.2826453159248, 1798.0104435408687, 1831.830481584953, 1864.9881938015521, 1896.597701772578, 1927.8870605353234, 1958.1441447555883, 1977.4390201359058]","[4.1820474, 4.1778345, 4.174881500000001, 4.1726766, 4.1711016, 4.1697235, 4.168463200000001, 4.167676, 4.1666918, 4.1660614, 4.165313200000001, 4.1648016000000005, 4.1643686, 4.1640143]",3155.038810447455
32,0.5,1,25,"[0.0, 30.155466991437663, 66.39968335416086, 103.90108204007475, 141.31787657504657, 180.40106855992752, 222.46804325167483, 271.02996914764304, 327.2457678232325, 385.89291278810884, 442.9382169831202, 497.40077242538285, 549.7301265946542, 601.8795270990856, 653.0677061329852, 706.0362407866685, 759.412973955471, 811.0825512035647, 861.0643346463494, 907.5184034883998, 952.2383569414467, 993.5729272037563, 1033.0605127035744, 1070.798777119909, 1107.2017086133023, 1142.2176630596086, 1176.8122560619743, 1210.6610635963045, 1245.5572749576847, 1279.5585348510215, 1313.6114439036883, 1348.7400905541713, 1384.024765545983, 1419.757441083961, 1456.2570199178222, 1493.8135144009784, 1531.5803598272214, 1570.0271434852687, 1608.3524648314756, 1647.2691521882325, 1685.6586139513252, 1723.3163777742898, 1759.893959541504, 1795.3654451013053, 1829.2292208582835, 1862.7183603901794, 1894.6356691513015, 1925.6581466953044, 1955.890366039685, 1976.3760856201152]","[4.1820869, 4.177677200000001, 4.1748419000000005, 4.1727552, 4.171062, 4.1696839, 4.1685419, 4.1676364, 4.1667309, 4.1660223, 4.1653528, 4.1647620000000005, 4.164171700000001, 4.1639352]",3152.735628036841
33,0.5,1,25,"[0.0, 26.67111732825697, 63.337101325847016, 100.44998385255644, 138.22220629772323, 176.86298093044707, 218.46967447395173, 267.3150351109954, 323.2863722495131, 382.0219101708831, 439.5789219540992, 493.5959071058046, 546.4532909365539, 598.1031333195767, 649.0151007341376, 702.3469860048626, 755.2243852998984, 807.301370116649, 856.8281529510323, 903.8869600532289, 947.7667578734738, 989.4376787854526, 1028.8994889724656, 1066.2387397741113, 1102.5436814362158, 1137.8504728595371, 1172.563520174798, 1206.7232503559749, 1241.0749379233305, 1275.2129523894137, 1309.8391550160577, 1344.4090912485065, 1379.8426513779343, 1415.5286816892842, 1452.2194650324652, 1489.312274243551, 1526.9944530870569, 1565.3645852717518, 1604.1071138240786, 1642.835765614895, 1680.8506583451185, 1718.648396141607, 1755.3872944294549, 1790.8026370720563, 1825.0478378708767, 1858.1901562903731, 1889.811551152754, 1920.4876457291011, 1951.3078851702471, 1976.423826936984]","[4.1819296, 4.177598000000001, 4.1748028, 4.1728339, 4.171062, 4.1696053, 4.168463200000001, 4.1676364, 4.1666918, 4.1660614, 4.1653924, 4.1646833, 4.16429, 4.1638174]",3150.4841028523765
34,0.5,1,25,"[0.0, 25.403077656131188, 62.183865822767984, 99.10914553862818, 136.51114125426722, 175.547646191502, 217.6531784181048, 265.6214075472613, 322.2931972791857, 380.2996233770745, 436.78274826613193, 492.0767385603163, 544.815813207367, 596.4143365701138, 647.5629348801299, 700.121240846106, 753.5735664757897, 805.1150109714877, 854.7981874158868, 902.2884011712872, 946.1251779146055, 987.7096042947805, 1026.8266133706559, 1064.7984728969566, 1100.8805263595932, 1136.3383655634727, 1170.6920102404295, 1204.740637957365, 1239.1159177509453, 1273.157303247722, 1307.5667199593881, 1342.3886856670756, 1377.6817230558954, 1413.4519643838448, 1450.1372507784354, 1487.0181363949393, 1524.8259755713632, 1563.1125950045976, 1601.9017044785687, 1640.3907309117224, 1678.6418205422021, 1716.628340902498, 1753.164160797928, 1788.2931329464097, 1822.2589450065955, 1855.50021539469, 1887.6103949291562, 1918.3375875333643, 1948.9808932615808, 1976.7331715096027]","[4.1820869, 4.177637600000001, 4.1748028, 4.1725979, 4.1709437000000005, 4.1696448, 4.1684241, 4.1675186, 4.1667309, 4.165904, 4.1654315, 4.1647229, 4.16429, 4.1636992]",3148.281159260117
35,0.5,1,25,"[0.0, 30.809115245542728, 67.10129087284548, 104.35231140134965, 141.45762489439062, 180.41621126925963, 222.32869501103755, 270.5360818226393, 326.385939732579, 385.488017911302, 442.54663572941877, 497.1954372329062, 549.4407966673128, 601.1702672208625, 651.6929531396323, 704.6506706135764, 757.9668980990388, 809.8881934709126, 859.3609416063933, 906.3232768303798, 950.3176399259306, 991.900107877948, 1031.2713000947424, 1068.8722681795966, 1104.8550995848855, 1140.1735633849498, 1174.7327047142953, 1209.507017090894, 1243.2469479432643, 1277.5447580295236, 1312.0878963298806, 1346.3928669106463, 1382.0805121637295, 1417.2945689707276, 1454.0956459969389, 1491.2666610952892, 1528.7526975785377, 1566.9869613757446, 1605.7088605084446, 1644.3066056574794, 1682.3558865708296, 1720.457035099907, 1756.6658398564377, 1792.6745488600027, 1826.4221853348904, 1859.4146346331504, 1891.4897131183225, 1922.666315390196, 1952.7406094932576, 1976.8579197805452]","[4.1820474, 4.177637600000001, 4.1748419000000005, 4.1726766, 4.1709833, 4.1697235, 4.1683846, 4.167557700000001, 4.1667705, 4.1659436, 4.1653528, 4.1647229, 4.1643291, 4.1636992]",3146.437228358017
