Repository: jackybrons/drc-imoe

# Datasets

This project contains standardized multi-condition, multi-chemistry datasets for degradation forecasting of retired lithium-ion batteries in second-life applications. All official preprocessed data is stored under `datasets/processed/`.

---

## 1. Directory Structure

```text
datasets/
├── processed/              # Official preprocessed-data root used by training and evaluation
│   ├── UL-NCA/             # UL laboratory NCA cell data (66 cells)
│   ├── UL-NCM/             # UL laboratory NCM cell data (55 cells)
│   ├── UL-NCMNCA/          # UL laboratory mixed-chemistry cell data (9 cells)

File: datasets/processed/UL-NCM/CY25-05_1-#18.csv (part 1 of 6)
Cycle,Charge_Current,Discharge_Current,Temperature,Capacity_Increment,Relaxation_Voltage,Discharge_Capacity
2,0.5,1,25,"[0.0, 24.297895612584966, 63.04546603569082, 101.83123256299854, 141.22335107542375, 183.5475725986775, 231.05252014047602, 286.5048006702992, 344.34674151103803, 402.0540287188409, 457.72529675952313, 512.4246563729844, 565.2491690440718, 619.174862799664, 674.8115220007785, 731.1836629552249, 786.1144380917256, 839.5276262554735, 889.0871003732398, 937.4128642157514, 982.0563296811038, 1024.5223344816898, 1064.374954986867, 1102.7134480597142, 1139.6329177561452, 1175.3672152823578, 1210.7533096745735, 1245.1538563667334, 1279.9403845938862, 1314.4105959437575, 1348.7744873413671, 1383.7892374750427, 1419.1012351396585, 1454.8167628648284, 1491.5606898310953, 1528.470660291999, 1566.3909264810034, 1604.2283189560064, 1642.9084344685505, 1681.4567460873438, 1720.2226541475445, 1757.5299371239528, 1794.3171098962468, 1830.2794794490962, 1864.6726083023402, 1898.2470855932868, 1931.2484734281336, 1962.0461395564023, 1993.1710359733777, 2022.0927434476723]","[4.1822248, 4.1777754, 4.1749005, 4.1726956, 4.1710415, 4.169545200000001, 4.1684427, 4.1674976, 4.1667099, 4.1659617, 4.1652923, 4.164662399999999, 4.1641111, 4.163599]",3235.514346625299
3,0.5,1,25,"[0.0, 36.08289432034081, 74.74042794041213, 112.9893349988032, 152.4240964816123, 194.77062279542542, 241.3802034684502, 296.67517927443225, 354.5350303307996, 412.4193496690692, 468.4342805630338, 523.4955653298256, 576.2815375611606, 629.2197348217746, 685.2560054779046, 740.960208008029, 796.3029983224997, 849.6503520548799, 899.7887914487874, 947.5237192236516, 992.1660447183499, 1034.1496702856966, 1074.3973635211764, 1112.6193692038892, 1149.6756559936068, 1185.6167076239744, 1220.5530522450777, 1254.4972988284806, 1289.3572340415253, 1324.1400974245641, 1358.7250508045613, 1393.5486219897866, 1428.9246952792437, 1464.6263795100374, 1500.943993417894, 1538.195205891849, 1576.0468382305476, 1613.9508711230178, 1652.3898777492923, 1691.1867515509098, 1729.2065093502656, 1767.1358818345511, 1804.123024119212, 1839.9398426314583, 1874.5396483359973, 1907.6822855887358, 1940.0763462032646, 1971.6160195224534, 2002.3769575356755, 2022.8522172735588]","[4.1822643, 4.1777358, 4.1749005, 4.1726956, 4.1710811, 4.169545200000001, 4.1684427, 4.1674976, 4.1666312, 4.1657648, 4.1651745, 4.1646233, 4.1640716, 4.163599]",3233.385893155113
4,0.5,1,25,"[0.0, 26.977527284176062, 65.75140460872603, 103.94002823665573, 143.12558623033124, 185.13814822526138, 231.98707478899735, 286.0079061729796, 344.9412631320024, 401.9955548438811, 458.60303977830745, 513.2884845858381, 566.6635389763597, 620.1997226932762, 675.3714420732307, 731.3149682268612, 786.215462853644, 839.3775662200652, 889.9287969949856, 937.7681784423961, 982.0255099886991, 1024.3950926995094, 1064.1090162859455, 1102.3565743987056, 1139.0497816968727, 1175.0342219892227, 1209.3106774179719, 1244.7661151824936, 1278.94881683202, 1313.82777480088, 1348.3004130537624, 1383.2670771740627, 1418.3791385079626, 1454.502899437798, 1490.6475666776355, 1527.5903733613955, 1565.274753171002, 1603.5827185878784, 1642.0919042011183, 1680.6182827624184, 1718.63512802179, 1756.3169762989046, 1793.2672943339612, 1829.3524169116845, 1863.731071357633, 1896.8085760116455, 1929.1633310062684, 1960.7114556285628, 1991.4241849979385, 2009.2695386311852]","[4.1823039, 4.1776967, 4.1748219, 4.1728134, 4.1710811, 4.169742100000001, 4.1684427, 4.1675372, 4.1666312, 4.165844, 4.1653318, 4.1646233, 4.1640716, 4.1636782]",3231.1587998277428
5,0.5,1,25,"[0.0, 33.48359919255665, 71.56249828627728, 110.02399515768349, 149.22773926389738, 190.95137710181956, 237.55531487587524, 291.8878230275472, 350.4873303972535, 408.08465288455267, 463.9386278649292, 518.7870527737427, 572.3282799566202, 625.6082318275553, 680.1357882839234, 735.5654125697688, 791.088757572759, 844.1260488140592, 894.1738894455409, 942.1669351994674, 986.9649588250895, 1029.0263193345177, 1068.7228156969109, 1106.8600881935452, 1144.0297579500973, 1179.9051937426777, 1214.8829640567017, 1249.4802930780606, 1283.934987187148, 1318.0738957085823, 1352.798928667459, 1386.6448921575095, 1423.0137433182247, 1458.6479311884311, 1495.4217032864824, 1532.132459723618, 1569.71186850602, 1607.9035763734496, 1646.340144101899, 1685.1597599107804, 1723.3830452291782, 1760.8855834836977, 1797.6962258157664, 1833.725152925078, 1868.178725091267, 1901.3399487014003, 1933.3963554070965, 1964.7135872192425, 1995.554563530281, 2022.2076895214832]","[4.182107, 4.1777754, 4.1748614, 4.1727347, 4.1710415, 4.169703, 4.168600100000001, 4.1674581, 4.1666312, 4.1658044, 4.1653318, 4.1646233, 4.1641507, 4.1637959]",3228.867553417158
6,0.5,1,25,"[0.0, 31.377055478561488, 69.6719944436266, 107.47158592500563, 146.1906380100026, 187.51226679520465, 233.84000308884873, 287.94700780361194, 345.8332918232982, 403.75619119972447, 460.2057449006375, 514.64486632069, 567.8297423673346, 620.2231513924539, 674.7751830476639, 730.6746373567228, 785.7374405908822, 838.4377801992432, 889.2198730305659, 936.0012436187919, 981.0105461018204, 1022.3351379588041, 1062.4619771580594, 1100.9040986457367, 1137.413057778557, 1173.2035096262148, 1208.0309540037827, 1242.4955315419797, 1277.449793584261, 1311.6710393130115, 1346.0787745339521, 1380.8015520122105, 1416.142240449242, 1452.188611181927, 1488.7572829338028, 1525.0551858801655, 1563.2065714036762, 1601.405599035146, 1639.6713535337433, 1677.901806663185, 1716.3096652261645, 1753.814535134665, 1790.7957526321054, 1826.4783702122297, 1860.899628418357, 1894.022868616176, 1925.9837446069316, 1957.4158940370178, 1988.1278187638939, 2008.263960280355]","[4.1820674, 4.1777754, 4.1748614, 4.1726561, 4.1710415, 4.169703, 4.168364, 4.167419000000001, 4.1667099, 4.165883099999999, 4.1652923, 4.1645837, 4.1642685, 4.1636386]",3226.1467189091027
7,0.5,1,25,"[0.0, 36.35110219591405, 74.77326772911312, 112.78996993723712, 151.60583625125793, 193.42219615187327, 239.39606850559431, 293.22780910104217, 351.84163365350497, 409.8849882107483, 466.11478644416053, 520.6242458280319, 574.4115467703041, 626.4470331376272, 681.0412286173571, 736.6839616230716, 791.410610179026, 845.0858297646853, 895.5248104172908, 942.8140292642486, 987.5017156863134, 1029.4028271052364, 1069.294631594344, 1107.1504085281722, 1144.239156291012, 1179.8515296902651, 1215.1706269964502, 1249.3100609990277, 1283.8481207219547, 1318.5910287904076, 1352.9290261214408, 1387.7496013799034, 1423.0919897335448, 1458.891264113537, 1495.168448474015, 1532.2737744604108, 1569.7775734275363, 1607.6108656067306, 1646.4536888355476, 1684.779485964322, 1722.607002012093, 1760.2177444546458, 1797.9334150484672, 1833.2095881552425, 1866.9287215781394, 1900.4511588501075, 1932.5927616226393, 1963.799377078981, 1994.3945609566688, 2021.5920448788104]","[4.1820674, 4.1777358, 4.1748219, 4.172853, 4.1710811, 4.1696239, 4.168600100000001, 4.1675372, 4.1666312, 4.1658044, 4.1651745, 4.164662399999999, 4.1641507, 4.1636386]",3223.2856026573354
8,0.5,1,25,"[0.0, 25.90507245810568, 63.85796337164794, 102.1107307251736, 140.5150238445636, 182.07574651811882, 228.38126552898217, 281.5331805259976, 339.5713001560686, 398.30517579088774, 454.6485852407074, 508.98429763264204, 562.355678223716, 614.9295856416213, 669.4820807196857, 724.3836920365493, 779.7985620819804, 832.4589873801774, 883.172600901644, 930.028434767303, 975.4533258490046, 1017.0427138562097, 1056.9272098272577, 1095.3783103902683, 1132.0386765088044, 1167.849783999097, 1202.866215045215, 1237.3502703953304, 1271.860068541415, 1306.0119243555603, 1340.671209130888, 1375.0128953477183, 1410.7492875152925, 1446.7041707793067, 1482.9539056844612, 1520.0304492442299, 1557.3671985163078, 1595.6799862122548, 1633.8022480700424, 1672.273188554519, 1710.587292463062, 1747.9284775788856, 1784.971558258665, 1820.5040680922107, 1854.6992542932749, 1887.864606878677, 1920.45664127095, 1951.4292319662359, 1982.117669388072, 2006.8496883361126]","[4.1819491, 4.1776967, 4.1747432, 4.1725774, 4.170844600000001, 4.169545200000001, 4.168364, 4.167419000000001, 4.166513, 4.165883099999999, 4.1652532, 4.1645837, 4.164032499999999, 4.1636782]",3220.564028941109
9,0.5,1,25,"[0.0, 27.842714694690983, 66.47166402855368, 104.12065658619889, 143.2369297981698, 184.2048218132964, 230.18153373427577, 283.0773233627056, 341.35615819983076, 399.22136597539026, 455.85510480155614, 511.0714775897383, 564.234245598994, 616.3558230793947, 670.531082692215, 726.2435092544504, 780.5081687069714, 834.2836827287135, 884.333104441509, 932.03779766549, 976.5738046581062, 1018.6352661259066, 1058.6470430173854, 1096.7785654217648, 1133.4237926212706, 1168.9847727146202, 1204.0637588204845, 1238.6265632192276, 1272.7994441623184, 1307.425102218501, 1341.7572380241277, 1376.740270785472, 1412.1210436548206, 1447.2624233702763, 1484.2278152421318, 1521.1858921630762, 1558.3464088879207, 1596.7907963913606, 1635.2317488845858, 1673.8115674765002, 1711.4190881631946, 1749.2915194804348, 1785.9197475797212, 1821.8479045247589, 1855.8851133854857, 1888.9949092295221, 1921.1207078466634, 1952.3714075690048, 1982.7171239861311, 2007.55459444831]","[4.181988700000001, 4.1775784, 4.1747828, 4.172617, 4.1708841, 4.1696239, 4.1684031, 4.1673403, 4.1665525, 4.165844, 4.1651349, 4.1645837, 4.1640716, 4.1636782]",3217.5867222433803
10,0.5,1,25,"[0.0, 29.118952217182084, 66.93466368555204, 104.92549698366366, 143.77941957440754, 185.0863816633335, 230.39442940042073, 283.0801963082367, 340.8884541881875, 399.6296292719291, 455.83515035068314, 510.69757667640164, 563.9947709552082, 616.2711282541218, 670.5305718155346, 725.4330051451834, 780.8066603311559, 833.20377700478, 883.6881028021276, 931.1704207280325, 975.5732539152384, 1017.974131038779, 1057.7606943707315, 1096.1544678138382, 1132.6337223618866, 1168.5852995203134, 1203.2098648611377, 1238.1321133298948, 1272.4057186916375, 1306.4833032093659, 1341.1748115594273, 1375.9917348989125, 1411.0006154469233, 1446.9572688747999, 1483.3465617627605, 1520.3090224021114, 1557.8348213547097, 1596.0306692030972, 1634.204638774641, 1672.841333981964, 1710.858086600128, 1748.3962510643041, 1785.0027744739064, 1820.4620027822675, 1854.5032343735024, 1888.2840802078622, 1919.9459790748665, 1951.4141601877573, 1981.7924719292337, 2006.711137386203]","[4.1819491, 4.1774998, 4.1747432, 4.1725378, 4.1708841, 4.1694269, 4.168324500000001, 4.1673794, 4.166513, 4.165647, 4.1650953, 4.1645441, 4.1641507, 4.163599]",3215.221148822975
11,0.5,1,25,"[0.0, 30.715064396752325, 68.27357920403028, 106.58830132008472, 145.09992939894892, 186.27506700947447, 231.47673059495764, 284.4767034728262, 342.0493431586285, 400.5398921483269, 457.4712777096413, 512.1100723416567, 565.2970719967278, 617.7523044840287, 670.9208055313185, 726.72698138515, 781.268236167398, 833.9569249941393, 884.3418909629971, 932.1469042156201, 976.5529777406099, 1018.6579938183628, 1058.0762525681926, 1096.4248006082685, 1133.2495140927217, 1169.1776178296432, 1203.5106977910536, 1238.0048717969894, 1272.900845549204, 1306.8577272823363, 1341.8829032582166, 1375.7770559472542, 1411.660434367735, 1447.4982750009467, 1483.9186422257385, 1520.987947242866, 1558.5223993254858, 1596.4892746971536, 1635.3218527872805, 1673.24276680901, 1711.418672852863, 1748.6273108673931, 1785.4944739820444, 1820.9120540683593, 1855.4682147467365, 1888.4608028310904, 1920.3832198123587, 1951.452125784861, 1981.921766159489, 2006.5732297701015]","[4.182107, 4.1774602, 4.1747432, 4.1725774, 4.1707268, 4.1694665, 4.1682458, 4.1673794, 4.1663556, 4.1657257, 4.1650562, 4.164505, 4.1639538, 4.1635599]",3212.241941713326
12,0.5,1,25,"[0.0, 28.081197568972357, 66.08944516729628, 104.02679090670892, 142.29598568304732, 183.02217552433297, 228.62310533110724, 281.3655133650972, 339.16684773260727, 397.62384588797954, 454.24802504634033, 509.14424364335923, 562.1600032142346, 614.5334655413064, 668.1657896864376, 722.6741631982256, 777.3760476185159, 830.8156933486509, 881.1679804542157, 928.4983521353552, 972.8647716759124, 1014.8599131783105, 1054.6095575007769, 1092.3801462620868, 1129.5913047520542, 1165.1551350804175, 1199.8545203304882, 1234.5127651420823, 1268.4127416588278, 1302.9744639087257, 1337.6747442216115, 1372.1148763179913, 1407.8599521501123, 1443.3549908893299, 1480.0838992269285, 1516.8617311574417, 1554.5677125678721, 1592.6065730536468, 1631.0479797758223, 1669.3752270165244, 1707.6715307022807, 1744.9706040841872, 1781.5623492257566, 1817.06448089436, 1851.534104495143, 1884.7486315059775, 1916.2846231672236, 1947.3979540601815, 1977.7732330890597, 2006.134758985799]","[4.182107, 4.1776571, 4.1748219, 4.1725774, 4.1709237, 4.1696239, 4.168324500000001, 4.1673007, 4.166513, 4.1656861, 4.1652136, 4.1645837, 4.163992899999999, 4.1635599]",3209.523109125028
13,0.5,1,25,"[0.0, 30.405841141352028, 68.18867403839369, 106.19844021092018, 144.53721934164975, 185.3416912416639, 230.30767404285763, 282.88185417565757, 340.6105125941802, 399.0111534974429, 455.7865026448165, 510.12977227148787, 563.5141637593199, 615.748447008157, 669.5801537544739, 723.7276228538565, 779.4035595014404, 831.7221324277946, 882.5079051896794, 929.1202696775699, 973.9619805590498, 1016.2262927916777, 1055.9249508607745, 1093.4447072431083, 1130.3432764321465, 1165.8514320876513, 1201.1830170605342, 1235.0324507640207, 1269.5251966839003, 1303.7456238187715, 1338.696006839777, 1373.2722097506132, 1408.7074101741346, 1444.6515887666642, 1480.9591278079563, 1517.5278222447223, 1555.4050187368734, 1593.3571424605166, 1631.6442298763795, 1669.8199509174724, 1708.1086578832646, 1745.9533031132355, 1782.5236655350172, 1818.031259781786, 1852.364630856047, 1885.4052064381685, 1916.8527735384214, 1948.1388663081038, 1978.220693330707, 2005.5713532500545]","[4.1819491, 4.1774998, 4.1747036, 4.1725378, 4.1707659, 4.1694665, 4.1681275, 4.1671824, 4.1663556, 4.1656861, 4.1651349, 4.1645837, 4.1639142, 4.1634021]",3206.572299377577
14,0.5,1,25,"[0.0, 32.7726254289459, 70.15775579354323, 108.14534338669233, 146.71985995431072, 187.34728247457798, 232.0209502033444, 284.1747958038806, 342.25425315318506, 400.6520854408406, 457.2095017494742, 512.3359591348162, 565.3931430183659, 617.5659511763388, 670.7334430725793, 725.7299545043797, 779.8756760785809, 833.7452298615719, 883.1660981612158, 930.4936163675623, 974.9909132839316, 1017.1916287161935, 1056.8446582695985, 1094.345808475766, 1131.1632925722506, 1166.8743216975927, 1201.9135968264616, 1236.5364031259032, 1270.7632992264776, 1305.075604908734, 1339.7421062266803, 1374.3680221039895, 1409.4546332691962, 1445.3150156464817, 1481.886089167016, 1518.6013337828692, 1556.2434608947551, 1594.4613862459114, 1632.81144671438, 1671.1790628239369, 1709.0444674831774, 1746.5962100857664, 1783.3209144242715, 1818.3958442970875, 1852.9168284729158, 1885.7344743679432, 1917.773619484823, 1948.574445315322, 1979.1711074064701, 2006.6437737322321]","[4.1819491, 4.1776967, 4.1745858, 4.1723804, 4.1707268, 4.1693482, 4.1682458, 4.1671824, 4.1664343, 4.165647, 4.1650953, 4.164505, 4.163992899999999, 4.1635203]",3203.7561584224463
15,0.5,1,25,"[0.0, 36.421664052854624, 74.245706917816, 111.80553403826417, 150.3204458154599, 190.76085664066858, 235.7032594921348, 287.71425421922, 345.043849593606, 404.41439823294144, 460.67214533362693, 515.5612193032302, 568.2722261001045, 620.6492647073703, 673.8142035902608, 728.2268950259886, 782.9428735984534, 836.0805779157711, 885.9964202514416, 933.2753374809886, 978.3551400881531, 1019.4865886511416, 1059.3330163313417, 1097.1693792340664, 1133.9904285499078, 1169.5042059678894, 1204.054528118012, 1238.5994476047836, 1273.6170398013646, 1308.2934113619453, 1343.5406497314002, 1378.398110675752, 1414.4353711258261, 1451.658177203829, 1489.2181978224398, 1527.1167304331127, 1565.823751194067, 1605.3559397131412, 1643.84050756929, 1682.4224356033842, 1720.412309146056, 1757.532710554035, 1793.1682468319232, 1828.5481504172467, 1861.9163258523954, 1894.318353839093, 1926.020757994982, 1956.6396682706563, 1986.6097751137509, 2005.0722250618487]","[4.18191, 4.177538899999999, 4.1746645, 4.1725774, 4.1707268, 4.1693878, 4.1682062, 4.1672611, 4.1665525, 4.1656075, 4.1650167, 4.1644654, 4.164032499999999, 4.1636386]",3200.1046733710414
16,0.5,1,25,"[0.0, 26.907350799037317, 64.61503160799236, 102.50665826889997, 140.1829872696518, 181.21466634267358, 225.57969952320457, 277.09439463518163, 335.27125940461644, 394.06990211752895, 450.3005259355315, 505.3003143706086, 558.7666773414026, 610.5469313595314, 662.9681426264466, 718.3010629407969, 772.2048225211782, 825.2975301279729, 875.8598448534716, 922.5125116112459, 966.5936276651524, 1008.931329431921, 1048.9396258413199, 1086.4970507099447, 1123.292550402291, 1159.149059766739, 1193.4275176396231, 1228.0301905574674, 1262.4580206218475, 1296.7910801297721, 1331.1068025041714, 1366.0780348422795, 1401.2886469911646, 1437.1079897628574, 1473.1788652796427, 1510.6850699393876, 1547.7342138747276, 1585.9547312928216, 1624.4475316607168, 1662.315112232649, 1700.7083918228582, 1737.9149502206683, 1774.821866423818, 1809.281142568435, 1844.0892628578026, 1877.033045238104, 1908.9797855851966, 1940.2347470455743, 1970.4616925826076, 1991.7900015064847]","[4.1818705000000005, 4.1775784, 4.1745067, 4.1723804, 4.1705689, 4.1692305, 4.1680884, 4.167143299999999, 4.1662769, 4.165647, 4.1648989, 4.1642294, 4.1637568, 4.1632843]",3196.966907291124
17,0.5,1,25,"[0.0, 28.464424543781774, 65.88465453508832, 103.57667788238109, 141.8193441386718, 182.1142094422038, 226.52900153926862, 277.6894633841953, 335.886844365921, 394.28034508184146, 451.6915197908439, 505.8159329593491, 558.7342694712772, 610.9055993723418, 663.9752522491156, 718.6784656534769, 773.0661246754287, 825.6513985970728, 876.2071732096786, 923.4623602021761, 967.4204362787059, 1009.4480855634622, 1048.713928693126, 1086.9655871023635, 1123.6462294274208, 1158.9233866788625, 1193.3548505584629, 1228.2012830313915, 1262.653592096941, 1296.820081333995, 1331.4198038565858, 1366.1987144572522, 1401.3311316365632, 1437.2015204296004, 1473.6992930471997, 1510.526312739189, 1548.1618198172134, 1586.2552311636744, 1624.4825153535373, 1662.8200916960157, 1700.8041983075311, 1738.4336733858356, 1774.5768184187993, 1810.5570199911715, 1844.1944283907571, 1877.3436845619742, 1909.108740368399, 1940.179147671496, 1970.5461524178984, 1991.5603594689935]","[4.1819491, 4.1775784, 4.1745858, 4.1724987, 4.1707659, 4.1693878, 4.1682458, 4.1674581, 4.1664343, 4.1657648, 4.1650953, 4.1644654, 4.1637959, 4.1635203]",3194.366051217179
18,0.5,1,25,"[0.0, 25.09966077062586, 62.172040014632614, 100.14855033677605, 138.22191674487732, 178.573085103373, 222.46858209594808, 274.0282896055058, 332.08925733677296, 390.4830892996709, 447.7433657835498, 501.8225887784078, 554.8583618848361, 607.1636093634713, 659.601546034731, 714.3158169959165, 768.5555951277565, 821.4383474115975, 871.5061488377373, 918.8802848921016, 962.8662991791593, 1004.632435310511, 1044.7791826245534, 1082.0946450936415, 1118.9282427025491, 1154.4850300706496, 1189.3809404739834, 1223.4107731012812, 1258.0851397422916, 1292.1595435069464, 1326.8906431941368, 1361.0383804944693, 1396.6042574709923, 1432.3456712586294, 1469.0846177993672, 1506.1827156473375, 1543.4656627071902, 1581.7473059108995, 1619.9285954921927, 1658.4489103871535, 1696.6169769917726, 1733.7608063556902, 1770.331365882241, 1805.921727489689, 1839.8218226463462, 1872.7588977200082, 1904.4818308192205, 1935.6537117738483, 1965.7371145164414, 1991.3481128287078]","[4.18191, 4.1774602, 4.1745462, 4.172617, 4.1707268, 4.1693482, 4.1681671, 4.1671824, 4.1663165, 4.1656075, 4.1648593, 4.1644654, 4.1638746, 4.1634417]",3191.600895958796
19,0.5,1,25,"[0.0, 25.765767581796354, 62.75461209934559, 100.63158649033363, 138.55270026811257, 178.75915680631653, 222.7618330761996, 274.28973356511, 331.54494980077124, 390.38032394621285, 447.0273382357215, 501.86408227794783, 555.5763474483701, 607.2331644059861, 659.9064381657167, 714.4601656074697, 768.3590452069423, 821.286605722677, 871.2766282186433, 918.0857900431024, 962.7071668766457, 1004.2717749325216, 1044.2224992829968, 1082.1006223624252, 1118.579281095807, 1154.0714357595693, 1188.4068507799225, 1222.786229129946, 1257.147115246123, 1291.5497232218704, 1325.5941524526272, 1360.7986011111745, 1396.1938400817512, 1431.8844302760756, 1468.2124238974504, 1505.2449645262323, 1542.4909528998312, 1580.9877247753743, 1618.9124678514938, 1657.432568185048, 1695.5444246853187, 1732.9012241819498, 1769.1963298404637, 1804.7778226780963, 1839.0843254015433, 1871.6910070672427, 1903.6884858668693, 1934.6430998296926, 1964.7338041519, 1991.508070906508]","[4.1819491, 4.1775784, 4.1746249, 4.1725774, 4.1707659, 4.1694665, 4.1682062, 4.1672611, 4.166513, 4.1657648, 4.1650953, 4.1644654, 4.1639142, 4.1634021]",3188.857056598576
20,0.5,1,25,"[0.0, 27.70275475384051, 64.76730175721639, 102.64279020454535, 140.26957701981632, 180.52914287723638, 224.42009201448184, 276.2615732606953, 333.32409278253954, 392.4164895458498, 448.83200149407014, 503.4883016735083, 556.386390695227, 608.3451178057048, 660.7205425116338, 715.0939405956342, 769.4771251976526, 822.455943102346, 872.1756198706669, 919.5047653678319, 963.9061193017872, 1005.3266733048981, 1045.1856579189089, 1083.093127448209, 1119.3844413765225, 1155.1920897664836, 1189.438923175768, 1223.8499647847716, 1258.0993820857984, 1292.3036283676208, 1327.1975268457786, 1361.7221981363705, 1396.977626574867, 1432.22064367686, 1468.8552184704763, 1505.971686960643, 1543.5863052265238, 1581.6306706767987, 1619.8089625932246, 1658.4235120891356, 1696.6607817749566, 1733.5751960288783, 1770.4748382846985, 1805.7168117811923, 1839.3962644853357, 1872.6315853502622, 1904.5677523026832, 1935.6791795907068, 1965.9013350118491, 1990.9617020182293]","[4.1819491, 4.1775784, 4.1744676, 4.1723018, 4.1707268, 4.169269600000001, 4.1681671, 4.167143299999999, 4.1663165, 4.1654501, 4.164937999999999, 4.1643472, 4.1638746, 4.1634417]",3186.3030643851725
21,0.5,1,25,"[0.0, 24.650840265493343, 61.73933047714087, 99.24881117155513, 137.394564902965, 177.1492096287596, 220.78386571795573, 272.16651411150104, 329.5641128534508, 388.52378253501007, 444.969081012706, 500.0119185803788, 553.0218392327104, 604.8272069979262, 657.4159600315893, 710.9540186779441, 765.8826175137765, 818.1648869246528, 868.4615137746434, 915.7503984437546, 959.9040141940468, 1001.5622099748559, 1041.3862924556117, 1078.697636884571, 1115.6034275824538, 1150.8653680029727, 1185.524216788552, 1220.058479165013, 1254.5402642016197, 1288.456431116245, 1322.804528598902, 1357.6322910035685, 1392.5413008509975, 1428.00107506592, 1465.0279204102317, 1501.2702566879655, 1539.3697789186006, 1577.4426657859153, 1615.8539130588179, 1654.267686148126, 1692.0891714182362, 1729.7761378402533, 1766.470988412746, 1801.6844927308066, 1835.3826667742273, 1868.0626182886217, 1900.1675203075783, 1931.2308830933384, 1961.556315033291, 1989.4849698492421]","[4.1818314, 4.1773815, 4.174388899999999, 4.1723804, 4.170647600000001, 4.1693482, 4.1680489000000005, 4.1671038000000005, 4.1662769, 4.1654892, 4.1648197, 4.1642294, 4.1637568, 4.1634021]",3183.540734959173
22,0.5,1,25,"[0.0, 27.856603415455936, 64.82392083308667, 102.25023204083749, 140.35046916964717, 180.49454087286568, 223.76352098459637, 275.14472443020526, 332.243940827882, 391.2854188267551, 447.8766439501284, 502.80403550965633, 555.570848502435, 607.709266474536, 661.0111705653635, 715.6399903456754, 769.9656228466138, 822.9796529682037, 872.3809350756671, 919.3254752767043, 963.893667792538, 1005.4173313985298, 1044.6855304655178, 1082.061198157607, 1118.5741493333815, 1154.177356631903, 1188.4807023299898, 1222.6643242921423, 1256.8237379130403, 1291.128711428534, 1325.7036607842217, 1360.176323973892, 1395.6501064591307, 1431.0430980856836, 1468.113693826239, 1504.387363597004, 1541.8192944572934, 1580.1317430456872, 1618.7366709438093, 1656.777028812587, 1694.9864016914867, 1733.0694291201567, 1770.7745077766376, 1806.9144035059944, 1841.2842137119164, 1874.2040388259793, 1905.7134401157286, 1936.5604428243105, 1966.7793971129986, 1990.3131025147145]","[4.1817131000000005, 4.1773419, 4.1745462, 4.1723018, 4.1706085, 4.1693482, 4.1680884, 4.1670647, 4.1661983, 4.1654892, 4.1648197, 4.1643081, 4.163717299999999, 4.1632447]",3180.786636676025
23,0.5,1,25,"[0.0, 24.132206378830347, 61.32424368185474, 98.83469580659022, 136.32157858181205, 176.45295838476267, 220.0775903427803, 270.47850457055466, 327.68712533398997, 386.37789702016227, 442.9436338518845, 498.1514153688045, 550.7100038110109, 603.2186886272718, 655.721030773025, 709.043362651887, 763.2422296689294, 816.3858420460188, 866.0736477943183, 913.5617520532705, 957.46544476023, 999.1680078152651, 1038.6479002209953, 1076.5909143784054, 1113.1453741305365, 1148.7123849106003, 1183.151474370458, 1216.9647142007805, 1251.713373502919, 1285.7205199723116, 1320.036977798137, 1354.6384170063466, 1390.172559336852, 1425.6186008970603, 1461.9027544152225, 1499.1246401513815, 1536.2871393491562, 1575.1119163620538, 1613.0432791298106, 1651.4747930835026, 1689.5053773158136, 1726.539616655816, 1763.1677354857213, 1798.8452171632255, 1833.2415068414946, 1866.1965217669647, 1897.7792521499553, 1928.5157383202866, 1958.6333157499791, 1976.561518266941]","[4.1817522, 4.1774602, 4.1745067, 4.1723804, 4.1705298, 4.1692305, 4.1679702, 4.1669464, 4.1663952, 4.1654892, 4.164741, 4.1642685, 4.163717299999999, 4.163363]",3178.282379428843
24,0.5,1,25,"[0.0, 23.440892704899, 60.56096338362909, 97.89996013182667, 135.59049725225736, 175.40999210011125, 218.90784706595116, 269.3321207636112, 326.96844848065894, 385.60140458799276, 442.87675520878486, 496.4778260173546, 549.9319423203987, 601.6771909685788, 654.3087915837916, 707.8780747188455, 762.5378458368675, 814.6613775498147, 865.0431721227249, 912.2797506817167, 956.3802835884931, 997.9331354499566, 1037.2658424033827, 1075.0743068898355, 1111.4528523381948, 1146.9079819814851, 1181.0479870551114, 1214.963203428704, 1249.7428104651901, 1283.5097052071435, 1317.969344987715, 1352.9919715665615, 1387.5274749848816, 1424.019318380739, 1460.2789378715263, 1496.9661571069007, 1534.7593058875989, 1572.5942808902357, 1611.1738501269663, 1649.8589208023047, 1687.5505044872382, 1725.1505008505649, 1761.5264974164495, 1797.3408236867187, 1831.0644333093207, 1864.3303595853674, 1895.7726432039574, 1926.600132426033, 1956.9211269873188, 1975.829785818548]","[4.1817131000000005, 4.1773419, 4.174388899999999, 4.1721835, 4.1705298, 4.1690335, 4.1678519, 4.1669464, 4.1661983, 4.1653714, 4.1648197, 4.1641507, 4.163599, 4.1631265]",3175.63493336507
25,0.5,1,25,"[0.0, 22.810785813193093, 60.07369080743268, 96.82603429815998, 134.5640683869529, 174.2648889951958, 217.6496824547658, 267.93272846379244, 325.46118290877183, 383.9385615138173, 441.43096580464766, 495.531004359115, 548.1765996795834, 600.2408564614766, 652.4213011881352, 706.1071141530306, 760.1772212417804, 812.9448798910676, 862.9041132184268, 910.0144588007797, 954.4391543139277, 995.8908893188627, 1035.3350875665449, 1073.4528655951792, 1109.2893050255304, 1144.529618074297, 1178.8507952558316, 1214.0401920363618, 1247.6073672055588, 1282.1620979862842, 1316.2714370725764, 1351.0696088748275, 1386.1357879148936, 1421.6844236445986, 1458.2160144419993, 1495.045317710139, 1532.9229765742248, 1570.7937160970514, 1608.9128487163657, 1647.7295371795572, 1685.1555258534459, 1722.8290120020756, 1759.2106048408455, 1794.7919752997154, 1829.045911356231, 1861.9288823033885, 1893.256811623511, 1924.573125209482, 1954.7021015826458, 1976.4383596303983]","[4.1818314, 4.1772633, 4.1742706, 4.1721048, 4.1705689, 4.1690335, 4.1678915000000005, 4.1669855, 4.1662374, 4.1653714, 4.1648989, 4.1641507, 4.163717299999999, 4.163166]",3173.151005803224
26,0.5,1,25,"[0.0, 23.28404496608016, 59.86313890204923, 97.21482637482131, 134.86846209752525, 174.67348486352705, 217.49998781627494, 267.56495708369937, 324.8927742878532, 383.54244243676305, 440.4485939696524, 495.18541376076644, 548.1653215972676, 599.7036372803834, 652.5067368105824, 706.0691156665287, 759.8360210068327, 812.537585361046, 862.302221192157, 909.131101752406, 953.460818808833, 995.3366533282633, 1034.070100696802, 1072.4749763701611, 1108.791210880022, 1143.9030133618094, 1178.2357330498082, 1212.3151020583655, 1246.9581051248404, 1280.9759299417792, 1315.4050127255966, 1350.0939536309222, 1385.2566020106315, 1420.7764415153094, 1456.5274201291493, 1494.1443596440338, 1531.4476916550902, 1569.700081085517, 1608.1526838371287, 1646.3524864530555, 1684.3315014386808, 1722.021323868717, 1758.386303361373, 1793.3695814439043, 1827.9615718308469, 1860.756400488633, 1892.724213728895, 1923.5484075586046, 1953.6866630680383, 1976.6483271403013]","[4.1817522, 4.1774206, 4.1742706, 4.1721835, 4.1704903, 4.169112200000001, 4.1681275, 4.1671824, 4.1661983, 4.1653318, 4.1647019, 4.1641111, 4.1636782, 4.1632447]",3170.76554856459
27,0.5,1,25,"[0.0, 32.65018960643772, 69.40303657736968, 106.48638469540265, 143.9306236952484, 183.9344219533233, 226.85918287340655, 277.2982030690265, 333.6070789777774, 392.6281788966386, 449.16156978572974, 503.9572496633855, 556.5047952960632, 608.7705410535112, 660.7534360709509, 714.7019697658928, 768.4304595511209, 820.4744998035698, 871.0008084701764, 918.3372798941926, 962.3935469624706, 1003.9920892819415, 1043.3478767024035, 1081.4884315636968, 1117.2243862086275, 1152.622950652507, 1187.1006397334904, 1221.1535792015334, 1255.633696157723, 1289.307588261729, 1323.6804426624562, 1358.7129447195175, 1393.9768564452775, 1429.1408536297758, 1466.0114199970963, 1502.457559850549, 1540.0501505652742, 1578.091021278431, 1616.69736183415, 1655.0077172937577, 1693.2749111578737, 1730.4958414899943, 1766.9221677831347, 1802.5829895054803, 1836.3606156077853, 1869.1957301963134, 1901.1066335322162, 1932.154424198976, 1962.4608472400396, 1991.2546733662903]","[4.1817131000000005, 4.1772242, 4.1743102, 4.1721835, 4.1705298, 4.1691513, 4.1678915000000005, 4.1669464, 4.16608, 4.1653318, 4.1647806, 4.1642294, 4.163717299999999, 4.1632056]",3168.234272942708
28,0.5,1,25,"[0.0, 22.818998816632757, 59.662620867475994, 96.95711041511214, 134.6716141523513, 174.55347295919972, 217.01015979845164, 266.9307993263009, 323.66783622636655, 382.5396473339952, 439.4950609220895, 494.51674018718967, 546.7264383456168, 598.308149336013, 650.4521744637555, 703.9905797493909, 757.9593844988196, 811.2002629469046, 860.9394952977889, 908.239468676702, 951.7676459877816, 993.2586863380677, 1032.985569079441, 1070.577803905626, 1107.2151921629547, 1142.2188708501862, 1176.9075648794128, 1210.6602508054586, 1245.3243488180683, 1279.2281587636796, 1313.622292998792, 1348.2721759830172, 1383.2636373158837, 1418.5882078464294, 1455.0903539771157, 1492.1456075732444, 1529.7455431854348, 1567.7644736914247, 1605.8259900749772, 1644.503413813251, 1682.5916245974372, 1719.958259739155, 1756.475681913173, 1791.798239432021, 1826.074874126126, 1858.701227453048, 1890.4884102002065, 1921.5638850433338, 1951.73137578071, 1976.612771080594]","[4.1815948, 4.1772633, 4.174388899999999, 4.1722231, 4.170372, 4.1691909, 4.1679306, 4.1669068, 4.16608, 4.1651349, 4.1646233, 4.164032499999999, 4.1636386, 4.163166]",3165.866765505235
29,0.5,1,25,"[0.0, 20.913630945154807, 57.93091447013052, 94.6961085326493, 132.55276887754474, 172.0552531193498, 214.99344612574748, 263.7073974532459, 321.10576464945234, 380.12318975244045, 436.1982920295935, 491.3127338016666, 544.1145339553144, 595.9110284459347, 647.7954073272527, 701.2865283905982, 755.2129013862742, 807.7618764041318, 857.5193888566404, 904.9345546459939, 948.5921589249725, 990.2854654569679, 1030.0043017157418, 1067.3856072852382, 1103.497626025685, 1139.046731342034, 1173.4539467055397, 1207.3282555814453, 1242.0976935426288, 1275.7398673472462, 1309.7544550131875, 1344.7820585668005, 1380.0500113416947, 1415.6650486454214, 1452.331149939445, 1488.8263055795132, 1526.464074195946, 1564.3472775623968, 1602.8023524382465, 1640.7520568822947, 1679.0296043813337, 1716.836623124621, 1753.172982300723, 1788.3632880763844, 1822.299947118372, 1855.1956334331185, 1887.1042781905799, 1918.0008401321184, 1948.3176394420343, 1976.066440450304]","[4.1816344, 4.1773419, 4.1742311, 4.1721444, 4.170372, 4.1689939, 4.1677337, 4.1667495, 4.1660404, 4.1651745, 4.164741, 4.164032499999999, 4.1634417, 4.1631265]",3163.516828259956
30,0.5,1,25,"[0.0, 23.16057824551166, 59.86379909170756, 96.95814513013306, 134.53920715551226, 173.97547377372973, 216.71889888531814, 265.93163390942937, 323.16070041112084, 381.15013749755155, 438.10910232437686, 492.6998661288079, 545.599017784392, 597.2200268119226, 649.5009684624989, 702.9400996955907, 756.5942396573299, 809.5462762601952, 859.2327346963694, 905.9150607504286, 950.3511623871428, 992.3978963350534, 1031.3524892518553, 1069.2408463153101, 1105.118235741596, 1140.3884967105541, 1174.824446397151, 1208.5475821615182, 1243.2766182954388, 1277.1015508344435, 1310.9723106522288, 1346.1783467973241, 1381.4396153906623, 1416.7515257861537, 1453.2701447719974, 1490.048670700247, 1527.6336116146722, 1565.7914184845736, 1603.5756595491353, 1642.0235775526648, 1680.2688560685815, 1718.0786661382654, 1754.2873721701858, 1789.573636871933, 1823.285253487396, 1856.408105514014, 1888.4618510395658, 1919.4300380431414, 1949.4779414054674, 1975.030475679729]","[4.1816344, 4.1773028, 4.174428, 4.1721835, 4.1705689, 4.169112200000001, 4.1679306, 4.1669855, 4.16608, 4.1655288, 4.1648197, 4.1641898, 4.163599, 4.1631265]",3161.7828722863787
31,0.5,1,25,"[0.0, 21.209850197927153, 57.92830774641578, 94.82313266487694, 132.3748054043195, 171.89085871394292, 214.5325512885566, 263.2803250059986, 320.4746629027732, 379.6911681674656, 436.27902942300597, 490.2028166446393, 542.9818700796782, 594.6724238019162, 646.7446298869497, 699.9421152885677, 753.4729157371551, 806.3607964865976, 856.3620212942651, 903.357812208912, 947.7883760829932, 988.819001178251, 1028.0617910284357, 1066.0586912489644, 1101.9892611477428, 1137.6704119917931, 1171.7644360857216, 1205.7275817061088, 1239.4728739496775, 1273.7969474588658, 1308.1065401013482, 1343.045545539061, 1377.4556884418532, 1413.8824844171108, 1449.824145008194, 1486.720985088262, 1524.4057076758238, 1562.2549102605483, 1600.634529497978, 1639.1755149907165, 1676.907074856236, 1714.7418847991305, 1750.8461928092759, 1786.4949718972582, 1820.1056966638068, 1853.2654655110953, 1885.093117747717, 1916.1012059102611, 1946.4232298688455, 1975.1700582014976]","[4.1816344, 4.1773028, 4.1743102, 4.1722231, 4.1704903, 4.1690335, 4.1678519, 4.1669068, 4.1659617, 4.1652923, 4.164662399999999, 4.164032499999999, 4.1636782, 4.163087399999999]",3159.245945859645
32,0.5,1,25,"[0.0, 34.32969119895836, 70.98301297321882, 108.21447621648986, 145.6508206697116, 184.84374045418292, 227.66182759741105, 276.39462080200826, 333.3944106864245, 391.72276450119386, 448.98668781281015, 502.9606889908986, 555.6241648323619, 607.135732860499, 658.7772816848678, 712.6786372420283, 766.1864737787205, 819.0320065719607, 868.2336539197561, 915.8932292966981, 960.0022487493122, 1001.5921516018275, 1040.6323314219705, 1078.240805911257, 1114.4887256129086, 1149.7670688936505, 1184.4339690479915, 1218.4948836191763, 1252.691664994656, 1286.5928662784008, 1320.5558287760832, 1355.3367010429645, 1390.461731830239, 1425.813840459173, 1462.1780208600205, 1498.8876744847353, 1536.6411645109952, 1574.7352723358013, 1612.7744174557702, 1651.4335761401387, 1689.4265177219202, 1726.8913073045721, 1763.1976089664784, 1798.6488415571837, 1832.623771989229, 1865.99140760256, 1897.3791901984143, 1928.2548790039984, 1958.3536295414976, 1977.0417699590391]","[4.1815557, 4.1771059, 4.1743102, 4.1721048, 4.1704903, 4.1691513, 4.1678128, 4.1667495, 4.1659617, 4.1652923, 4.1645441, 4.1641507, 4.1635203, 4.163047799999999]",3156.9855630799707
33,0.5,1,25,"[0.0, 32.58187031395312, 69.14047537115721, 106.254327954323, 143.31065389374044, 182.55618146288998, 224.97171552526447, 274.01037147445163, 331.0983591497012, 389.42229889944406, 446.0859128357739, 500.7812558452672, 552.6048009925655, 604.7952181010162, 656.1618578305051, 709.6652488529321, 763.3489491669202, 816.1305914336715, 865.7580941763749, 912.6830174828794, 957.0781169560046, 998.4171537266132, 1037.7883379994403, 1075.4336589401237, 1111.3981151731907, 1146.8558200254813, 1181.374577562698, 1214.8567288978413, 1249.3073104601206, 1282.7794613863537, 1316.9829031563177, 1351.944739511134, 1387.4155151871164, 1422.8349766127883, 1459.0956581064402, 1495.753940105824, 1533.200874401081, 1571.4129628797125, 1609.5940643555975, 1648.1322188831484, 1686.0652179163214, 1723.3554712971998, 1760.1595432887955, 1795.841320114034, 1829.365579510945, 1862.527768670495, 1894.080780997541, 1924.817211526152, 1955.04599591484, 1975.6400181960719]","[4.1815557, 4.177144999999999, 4.1743102, 4.1721048, 4.1702933, 4.1690335, 4.1678915000000005, 4.1668282, 4.165883099999999, 4.1652923, 4.1645441, 4.163992899999999, 4.163599, 4.1629691]",3154.7590426848687
34,0.5,1,25,"[0.0, 32.39736344834023, 68.93857793423024, 105.90034262687323, 143.37236245769486, 182.48357975649287, 225.09550471419072, 273.7384935672686, 330.02161598681244, 388.69009756125865, 445.66342253730613, 500.16924216776385, 552.6530778473583, 604.0047409568051, 655.5713762664343, 708.8317351234843, 762.487890532426, 814.6990518789041, 864.670855121879, 911.551935887195, 956.1616928444807, 997.3370952112575, 1036.590378539492, 1074.056046852477, 1110.569905721113, 1145.6495730877816, 1179.8635646159075, 1213.979737214138, 1248.2351629393647, 1282.1137268786206, 1316.4935996733882, 1350.7658913160108, 1386.0999198706743, 1421.3159699504747, 1457.9455349845932, 1494.555186225634, 1532.099686044487, 1570.114788574782, 1608.4546536831267, 1646.4992335538986, 1684.7351827052626, 1722.1749645779082, 1758.8098924836918, 1794.18934444872, 1828.4286064691787, 1861.101968678452, 1892.6903009522139, 1923.719301313084, 1953.742370994078, 1975.8508799187562]","[4.181516200000001, 4.1772242, 4.1742311, 4.1720653, 4.170372, 4.1690726, 4.1678519, 4.1667886, 4.1659226, 4.1652532, 4.1647019, 4.163992899999999, 4.1635599, 4.1629691]",3152.576797147488
35,0.5,1,25,"[0.0, 31.746969800725992, 67.74503459188173, 105.14552906815709, 142.40323930040495, 181.63479134168995, 223.72332475382666, 272.3714197242548, 329.2249260318871, 387.58056523723997, 444.50793403786315, 499.43044225883204, 551.3176977290686, 602.0908648645058, 654.1466590951217, 707.1070780344438, 760.764041499678, 813.0761529179007, 863.1359816843116, 910.2994899940235, 954.4516924680512, 995.7745457250509, 1034.9412886430287, 1072.6311493157605, 1109.0649120303397, 1144.0053755754243, 1178.1772687309972, 1212.6102754511667, 1246.5481267552004, 1280.31814451756, 1314.8996884471426, 1348.922404795635, 1384.600110954796, 1419.6456371719905, 1456.2214029714846, 1492.8506086321759, 1530.3301934965652, 1568.5444765780567, 1606.8883645089504, 1644.830169940581, 1683.0065354724456, 1720.0486711469575, 1756.6638189688956, 1792.5340082728685, 1826.102933855636, 1859.4036902982066, 1890.8361990779708, 1921.9645094312345, 1951.9888146723542, 1976.2740085298665]","[4.1815557, 4.177144999999999, 4.1740737, 4.1720653, 4.1703329, 4.1687970000000005, 4.1677732, 4.1668282, 4.165883099999999, 4.1651349, 4.1644654, 4.163992899999999, 4.1635599, 4.1628509]",3150.311039935166
