Repository: jackybrons/drc-imoe

# Datasets

This project contains standardized multi-condition, multi-chemistry datasets for degradation forecasting of retired lithium-ion batteries in second-life applications. All official preprocessed data is stored under `datasets/processed/`.

---

## 1. Directory Structure

```text
datasets/
├── processed/              # Official preprocessed-data root used by training and evaluation
│   ├── UL-NCA/             # UL laboratory NCA cell data (66 cells)
│   ├── UL-NCM/             # UL laboratory NCM cell data (55 cells)
│   ├── UL-NCMNCA/          # UL laboratory mixed-chemistry cell data (9 cells)

File: datasets/processed/UL-NCM/CY25-05_1-#19.csv (part 1 of 6)
Cycle,Charge_Current,Discharge_Current,Temperature,Capacity_Increment,Relaxation_Voltage,Discharge_Capacity
2,0.5,1,25,"[0.0, 31.116695972196055, 69.92324264876703, 109.12963777298859, 148.74678432193576, 191.27730139303748, 239.02886609241278, 294.8145400507179, 352.576883801453, 409.4320350005466, 465.0321492995715, 519.7047325756264, 572.6011036550576, 625.870936741363, 681.7944960707734, 738.2309401430996, 794.2801787661165, 846.4299193408626, 897.4152984340299, 945.4251581215035, 990.4767013008307, 1032.260559366033, 1072.517587155453, 1111.3556944934599, 1148.5329395851536, 1184.34853002079, 1220.2106507545, 1254.9960429315565, 1289.4303798718172, 1323.708485887196, 1358.0898631979614, 1393.6578788349498, 1429.730946007145, 1465.0782330119807, 1501.075792884805, 1539.145379770008, 1576.289497125705, 1614.5046097706115, 1653.100483968284, 1692.1709708685742, 1730.6315688983889, 1768.5295057365881, 1805.408514780862, 1841.8929839115256, 1876.3060554641308, 1909.973643651687, 1942.9584955811708, 1974.4894973752155, 2005.6628149518594, 2035.4424130076084]","[4.1822939, 4.1778841, 4.175128, 4.1727657, 4.171151200000001, 4.169969999999999, 4.1686311, 4.167646899999999, 4.16682, 4.1659145, 4.1654024, 4.1648512, 4.1642213, 4.1637883]",3235.8153415444594
3,0.5,1,25,"[0.0, 26.170872678827322, 64.59058727034818, 103.15813516124427, 142.88864784246294, 185.2473271193084, 233.20534487779872, 288.04267344572526, 345.5239314064159, 403.35602231645015, 459.2795669528494, 512.9883790182444, 565.6332080545933, 619.3209272122317, 675.0533668475816, 731.6413727258391, 787.5028147902797, 840.7235851644234, 890.5435711374423, 938.3107707241397, 983.5396204900305, 1026.1580294463747, 1066.4482285034135, 1104.967587838172, 1141.9377841567575, 1177.9685459017676, 1212.7795392749833, 1247.6046826151703, 1282.5001274355243, 1316.8958027055912, 1352.1561967018793, 1386.963185453805, 1422.2034394213254, 1458.3208622226368, 1495.2522531001237, 1531.8024001781162, 1569.5791612097603, 1607.5811766648233, 1646.7418228452304, 1685.6197333729745, 1723.726032522087, 1761.8959311395, 1798.5001629331662, 1834.6045772347968, 1869.1744433430638, 1903.0860695462359, 1935.5697906549287, 1966.8033184614676, 1998.1082913925295, 2022.0968894108757]","[4.1820579, 4.1778054, 4.1749706, 4.1728444, 4.1709542, 4.169654799999999, 4.1683555, 4.167489499999999, 4.1668987, 4.1659145, 4.165442, 4.1645756, 4.1640639, 4.1637096]",3232.941327712807
4,0.5,1,25,"[0.0, 29.91635089854026, 68.65183731641565, 107.28126587460616, 146.93899390683038, 188.67856450427354, 235.90469332207675, 290.7653699600774, 348.7812577019219, 405.50546832912715, 462.41236965669367, 516.450768068682, 568.839056087827, 622.7943989855391, 677.97679276801, 734.0102067658145, 789.6075269063251, 842.7589497526887, 893.6828476871949, 941.0231597009504, 986.4626761991053, 1028.4965506681249, 1068.9322824744886, 1107.3455719886426, 1144.6035777465336, 1180.1904174724696, 1215.719278537683, 1250.6252576866293, 1285.3422805255584, 1319.659461712188, 1354.5899673300987, 1389.1560723213092, 1424.8520379002032, 1460.7189726721635, 1497.410049329036, 1533.7106223263902, 1572.136501281976, 1610.229303377555, 1649.1445512574228, 1687.484880726107, 1726.0331041493037, 1763.3564371278535, 1800.849778366825, 1836.5921291702466, 1871.4588811129329, 1904.9128131730931, 1937.453359804896, 1968.8403574795443, 1999.9864711174196, 2021.8279247132723]","[4.1821365, 4.177845, 4.1748128, 4.1727657, 4.1710329, 4.1696157, 4.168591999999999, 4.167646899999999, 4.1669383, 4.1659536, 4.1652846, 4.1648121, 4.1643395, 4.1637487]",3230.337146608344
5,0.5,1,25,"[0.0, 30.137703411477844, 68.22943091799101, 106.28528694003063, 145.2739865576388, 188.196339638369, 234.65740779381537, 288.9973521643481, 347.116091533579, 405.07317898594255, 461.03267509476115, 514.7912350586189, 568.4136349315486, 621.2762924362594, 676.6339555014874, 731.7353111279804, 787.3442336195953, 840.9259160658287, 891.3933860760355, 939.2418603249832, 984.1117991842927, 1026.7293507770148, 1066.6462725759134, 1105.6971216151078, 1142.108425972297, 1178.5702438385747, 1213.7188562816768, 1248.2675332130182, 1282.358922311441, 1317.5749242878296, 1352.104108104077, 1386.8974425443098, 1422.5985423025513, 1458.5860360447393, 1494.9184551659284, 1532.3264304567037, 1569.8469295114746, 1608.1710649071983, 1646.451131561757, 1685.1366374323602, 1723.080837200073, 1761.5543705159635, 1798.465255094734, 1834.3155235686663, 1868.7916462160347, 1902.282914656735, 1935.0516924712529, 1966.2685003890701, 1997.29324550805, 2022.1608778070072]","[4.1823335, 4.1777267, 4.1750097, 4.1727262000000005, 4.1710725, 4.1698127000000005, 4.1685133, 4.1675682, 4.16682, 4.1661901, 4.1654811, 4.1648512, 4.1643, 4.1637883]",3230.3877948236764
6,0.5,1,25,"[0.0, 29.092717508253315, 66.92672581538568, 105.16608139900416, 144.27627292657337, 186.07604277414566, 233.3790484259422, 286.80717327449474, 345.1835769109083, 403.4292514296486, 458.49453249037776, 513.6326104134489, 566.160544051157, 618.7709521095318, 674.5058420959427, 729.9286438022169, 785.4827582217632, 838.8632941568231, 889.0005163813152, 937.7585763074097, 982.2683798040383, 1024.504182999818, 1064.8132330783205, 1103.0289149525015, 1139.741441804229, 1175.7600142105666, 1211.4781601850868, 1245.8884287306369, 1280.1895042971437, 1314.790700334076, 1350.0312722969156, 1384.1737034008474, 1419.9763980324392, 1455.8937581613172, 1492.6050303071593, 1529.2718711366356, 1567.0639137433095, 1605.404826670669, 1643.9119489703653, 1682.8751795936241, 1721.308097328722, 1758.364630309623, 1795.7378642270323, 1831.8793336993067, 1865.9332388297871, 1899.2024823654156, 1931.862288472279, 1963.4883780390928, 1994.2114780653778, 2020.3995437137855]","[4.182018299999999, 4.1779628, 4.1748128, 4.1726866000000005, 4.1711121, 4.169654799999999, 4.168788899999999, 4.1675286, 4.166701799999999, 4.1661115, 4.1653237, 4.1648121, 4.1642609, 4.1637096]",3225.78780590739
7,0.5,1,25,"[0.0, 23.997734355747866, 62.321118678157234, 100.23727912283579, 139.24110919035655, 181.24966584380314, 227.10481959199848, 280.75192316488693, 338.6067707231661, 396.60680146759665, 453.2835187391349, 507.48814243983537, 559.8194812661543, 613.1678286434071, 668.1254295515569, 723.6498465394291, 779.3636853943585, 832.3822813577358, 883.1335452478922, 931.2252887370223, 975.770598912952, 1018.3826441499552, 1058.5210752374164, 1096.830918053715, 1133.6499811256165, 1169.7191624457428, 1204.534514641561, 1239.4156205271138, 1274.03032124411, 1308.310844977975, 1342.5364798633714, 1378.0596200471168, 1413.264943914312, 1449.2061744414243, 1486.083814881288, 1523.1976302233093, 1560.0314740018325, 1598.6473804226591, 1637.1927777399308, 1676.4169725616177, 1714.052223155839, 1751.7549505765057, 1789.1610531607396, 1824.9124389377005, 1859.319036406757, 1893.2892152878587, 1925.2645396973378, 1956.923508791166, 1987.5212393026566, 2006.8946873679604]","[4.1820974, 4.1777267, 4.1747737, 4.1725292000000005, 4.1708755, 4.1695371, 4.1683555, 4.1675286, 4.1666627, 4.165875, 4.1651268, 4.164693799999999, 4.163985299999999, 4.1637883]",3222.9513333626287
8,0.5,1,25,"[0.0, 26.990846315505223, 64.98449419980591, 103.16512538266943, 141.7600941800274, 183.3325233379329, 229.5201494569567, 283.5439724023621, 342.02464560285273, 399.8036482542285, 455.2987362939539, 509.8512456041476, 562.9792959506368, 615.5441405159719, 670.1811570491019, 725.7630993784295, 781.1381412565412, 834.7054858001594, 885.3264250864885, 932.8010611519334, 977.5411122533905, 1019.9600843699112, 1060.304623286791, 1098.6761093528053, 1135.2941568139795, 1171.286767813649, 1206.2359593872834, 1241.0381279178673, 1275.5775725957647, 1310.3315584814673, 1344.2433278416088, 1379.668563402457, 1415.0620772722255, 1451.1043611108184, 1487.3989234151172, 1524.5140511315785, 1562.141700023637, 1600.5546356918862, 1638.786792665721, 1677.7948239396787, 1716.3216467178604, 1753.957193016874, 1790.9583221239218, 1826.6684575742174, 1860.9720014542831, 1894.839435454564, 1926.5933478628126, 1957.8424551256712, 1988.8236271554065, 2006.9911113532157]","[4.1821365, 4.1778841, 4.1750097, 4.1728835, 4.1710329, 4.169654799999999, 4.1686311, 4.1675286, 4.1669383, 4.1659932, 4.1653237, 4.1647725, 4.1642213, 4.163867]",3220.640496389566
9,0.5,1,25,"[0.0, 29.363509093685366, 66.69303391094337, 104.900371598302, 143.56458062137864, 185.25751042913663, 231.24786191257084, 284.9715725415119, 342.49733531012356, 401.2869937963381, 456.9309646756008, 510.82906844178575, 564.2025692125421, 617.1695683584705, 670.7663313388989, 726.8820062726338, 782.2896384736653, 834.6568289017378, 886.4040620995593, 933.6146763883896, 978.6330476494047, 1021.1669242899777, 1060.507285901954, 1099.206829253339, 1136.0127105059132, 1172.2395602562162, 1206.8434817574569, 1241.7406568555637, 1276.0320205221226, 1310.16052030184, 1345.532249304437, 1380.3557517860668, 1415.820283151377, 1451.7952933563213, 1488.7434666739803, 1525.2546509758527, 1562.7574573682339, 1601.3817072361746, 1639.4525130307154, 1678.520901633274, 1716.5378614876288, 1754.5659880796013, 1791.017040520682, 1827.084769250064, 1861.3602547236862, 1894.7695752680067, 1927.026601754225, 1958.4987219568745, 1989.2814084278427, 2007.004631654054]","[4.1820974, 4.1778054, 4.1748524, 4.1726866000000005, 4.1709151, 4.1695371, 4.168434599999999, 4.167489499999999, 4.166741399999999, 4.1660328, 4.1652846, 4.1647725, 4.1641822, 4.1635914]",3217.627396322971
10,0.5,1,25,"[0.0, 27.048479820117564, 64.83959176087615, 102.73250123992932, 141.49740948431565, 182.61557190075814, 228.45602845900942, 281.34966902719475, 340.12124571182744, 397.6928344911729, 453.8654105342945, 508.23641497442395, 560.839292333542, 613.8935960547982, 668.1170409235439, 724.1813111625298, 778.621217808398, 831.849923220172, 882.722307380721, 930.3808761381998, 975.1206166849464, 1017.0290247793108, 1057.0947534151446, 1095.5310047907556, 1132.499964827059, 1168.6008425758046, 1203.5699391708868, 1238.2278659490976, 1272.5515130038366, 1307.1196546804836, 1341.7110808070483, 1376.2721721849516, 1411.8890413091403, 1448.1514840376508, 1484.3426270452414, 1521.3388588743646, 1559.4923571401591, 1597.3166034750607, 1636.599787428529, 1674.6718292510213, 1712.911761409829, 1751.0369608977571, 1787.3230740042209, 1823.7150052005509, 1857.6029936051614, 1891.7075502418134, 1923.3163212909549, 1954.8303796751056, 1985.518663091781, 2006.1204470343719]","[4.1819396, 4.177569399999999, 4.1747737, 4.1726079, 4.1709938, 4.1696157, 4.1683164, 4.16745, 4.1666627, 4.1659536, 4.1651664, 4.1645365, 4.164103, 4.1636701]",3215.0637740610077
11,0.5,1,25,"[0.0, 34.55835980011915, 72.73481757613087, 110.09988055967818, 148.86041403898065, 190.06792560736375, 235.60652212875374, 288.69810661466175, 346.4610760347061, 404.48121791226237, 461.0530699524873, 515.1175294933714, 567.9278077114536, 621.0045668345053, 674.5066388907208, 730.2850687866498, 785.0958125780382, 838.4724516175872, 889.3229181127729, 936.5201446520628, 981.4827571757787, 1023.909232383394, 1063.7953430746063, 1102.1185408887447, 1138.5258661590024, 1174.7353589752686, 1209.0409720726182, 1244.55845193477, 1279.1372448580266, 1313.4094657265425, 1347.642358721338, 1382.9507379695917, 1418.2437765982638, 1453.8526946429195, 1490.7560794633837, 1527.7436587930233, 1565.4881871113193, 1604.0488099479976, 1642.0432116277716, 1680.312596919147, 1718.835904389497, 1756.701654911542, 1793.8766617655629, 1829.5450277327768, 1864.1379623487683, 1897.3260434582867, 1929.2605763018928, 1960.846793812067, 1991.3174351947578, 2020.1802104890953]","[4.1819396, 4.1776085, 4.1748919, 4.1728444, 4.1709151, 4.1695762, 4.1684737, 4.167607299999999, 4.166583999999999, 4.1659932, 4.1652055, 4.1646152, 4.1640639, 4.1637487]",3212.469046775173
12,0.5,1,25,"[0.0, 35.34692511085541, 72.74100403229977, 110.70149624046985, 149.28186180288355, 190.05098227955318, 235.92011332928757, 288.90111387014736, 346.56567801211565, 404.9379200095965, 461.211408111084, 514.7443439500455, 568.6249779141247, 620.7228491431893, 674.7021258815857, 729.9105354646383, 784.9208681850316, 838.3114761069917, 889.6383982519562, 936.1786694222851, 981.1501737937651, 1023.3321927197401, 1063.3337581446717, 1101.419407527377, 1138.0274773439444, 1174.1869361725135, 1209.0161718653924, 1243.501564273203, 1278.4509112291953, 1312.7976098603826, 1347.2026890631257, 1382.3948695906715, 1417.3885124047536, 1453.7734661246839, 1489.9728969964476, 1527.2461951584382, 1565.213213761642, 1603.371687550083, 1641.3942248400083, 1680.259891677881, 1718.2843590884552, 1756.3363247164914, 1793.115167863292, 1828.7887013083803, 1863.618632465629, 1896.793726925467, 1928.7116163672756, 1959.9415819706285, 1990.751149833184, 2019.4707897975657]","[4.1819396, 4.1777267, 4.1748128, 4.1726079, 4.1709542, 4.169457899999999, 4.1681981, 4.16745, 4.166544399999999, 4.1657572, 4.1651268, 4.164693799999999, 4.164103, 4.163631]",3209.497588731285
13,0.5,1,25,"[0.0, 22.060821826626523, 60.15720408837393, 97.4601272340928, 135.78781328310544, 176.8055811944319, 221.30690878595016, 274.81946896855806, 332.98486542527183, 390.89681673560557, 446.95964255310895, 501.09584129556214, 554.4157946283717, 606.8005672530546, 660.5422658117443, 716.0647286283879, 770.828666981841, 823.8215648944736, 874.3578971759437, 921.9791905659529, 966.2300848198677, 1008.6851497462344, 1048.654187295194, 1086.7690844446586, 1123.6925419462764, 1159.550829182637, 1194.2571517036906, 1229.2841155603526, 1263.3082184383913, 1297.6063420563387, 1332.4966311552546, 1367.2750733578685, 1402.7265290394091, 1438.5449189473877, 1475.280087457412, 1511.9773855393412, 1549.5373036486694, 1587.7183034563707, 1626.995105641132, 1664.9956868814918, 1703.7944499758817, 1741.3860606477213, 1778.1686275536042, 1813.9021719408772, 1848.4328971309608, 1881.4232788043216, 1913.7774493435188, 1945.3166647383762, 1975.7312999004996, 2005.5480420421693]","[4.182018299999999, 4.177569399999999, 4.1748128, 4.1726475, 4.171151200000001, 4.1695371, 4.1685133, 4.167489499999999, 4.166741399999999, 4.1659145, 4.1653633, 4.1646152, 4.1641822, 4.1636701]",3207.110056000296
14,0.5,1,25,"[0.0, 25.129394530024058, 61.83114394995221, 99.80511622224515, 137.94049905815461, 179.05339774650088, 224.41599006302056, 277.15327803721766, 333.8803408951751, 392.40002849783696, 449.30902770965395, 503.4354299578239, 555.4028391795237, 607.9792206005546, 661.778791352552, 717.0399221835934, 772.3318957374983, 825.4517858542562, 875.589285647438, 923.5298707989226, 967.9619853589883, 1010.0913879097142, 1049.9256707717295, 1088.3144889907521, 1124.622204772404, 1160.6513671166958, 1195.306828329794, 1229.9369894651027, 1264.1119624274324, 1299.3863694725396, 1333.6716501193505, 1368.3952886406264, 1403.9613239956016, 1439.7851738067739, 1475.8947615268435, 1513.2025387818198, 1550.5270802523873, 1588.866159520383, 1627.71101626082, 1666.0480873139945, 1704.7763372413965, 1742.2490204439596, 1779.2452637451183, 1814.6947444683105, 1849.223903631133, 1883.3580483279034, 1914.5184826268164, 1946.1723265434844, 1976.7704765955154, 2005.6808407152653]","[4.1819792, 4.177569399999999, 4.1749706, 4.1726475, 4.1710329, 4.1697335, 4.1685133, 4.1675682, 4.166741399999999, 4.165875, 4.1652846, 4.1648512, 4.1643, 4.1637883]",3204.310509456922
15,0.5,1,25,"[0.0, 29.7672874330882, 68.28233650362432, 106.02976449191664, 144.32222992960175, 184.70328947747367, 229.2403230316981, 280.85492704068037, 338.7272430912114, 396.46218979342024, 451.2011633691797, 505.09759112601677, 557.1516210527684, 609.5660344621622, 662.3597501224585, 716.9815893933182, 771.1776290810958, 824.1732777814377, 874.3404777268265, 921.3676999900229, 965.6502126862845, 1007.84794624754, 1047.4828277729312, 1085.6304065344252, 1121.953380096389, 1157.8222240196862, 1192.2784757498991, 1226.4420030510548, 1261.0647966200436, 1295.6218053727769, 1330.283441180931, 1364.7828333795921, 1400.4825952947824, 1436.079555719922, 1471.7990862332224, 1509.421282820271, 1547.0841246368855, 1586.0344511952794, 1623.3557021348524, 1662.226124604851, 1700.3046256291236, 1738.1596692242156, 1775.0815104258531, 1810.8219347535228, 1844.9916773691507, 1878.128454182147, 1910.5297368413085, 1942.0206677988417, 1972.5809325506261, 1991.9558237277556]","[4.181900499999999, 4.1776872, 4.1748128, 4.1725292000000005, 4.1709938, 4.1694188, 4.1684737, 4.167371299999999, 4.1666231, 4.165875, 4.1651664, 4.164693799999999, 4.1641426, 4.1635914]",3200.9119232744706
16,0.5,1,25,"[0.0, 36.11591685619902, 73.77557400095708, 110.91853459699627, 149.41106026731467, 190.36467439677955, 234.07981668907252, 286.7576668472038, 344.5822776591937, 402.9843110847119, 459.2670504388727, 513.3211403991838, 565.8738658803031, 618.1063871498766, 672.1077017644247, 727.0773223626759, 782.3299332403915, 834.8253716980912, 885.2493667142069, 932.6215118915995, 977.9775806535395, 1019.9513181616655, 1058.8630733226692, 1097.6314172416767, 1134.3338387400147, 1170.1079507488162, 1204.7708838390515, 1239.1792683928127, 1273.5288656913363, 1307.9393488983717, 1342.535913571809, 1376.6991852478045, 1412.6740578322676, 1448.4406854496845, 1484.8688907054386, 1521.6537602504573, 1559.7953082409067, 1598.1748949037071, 1635.734909687592, 1674.5982254914286, 1712.9022204574537, 1750.7164076611818, 1787.5724949490675, 1823.766527357365, 1857.921243107947, 1890.968884299584, 1922.8938449403151, 1954.4273507606097, 1984.9211088158288, 2004.8834827513285]","[4.181860899999999, 4.177569399999999, 4.1747737, 4.1725688, 4.1709151, 4.1695371, 4.1683164, 4.167371299999999, 4.1667805, 4.1659145, 4.1652451, 4.1645365, 4.164103, 4.163631]",3198.249067357721
17,0.5,1,25,"[0.0, 33.52320578417397, 70.40210594893966, 108.61591613130435, 146.38826300638283, 187.0222663671663, 230.7281734954683, 283.4892177932215, 341.1307436902592, 399.34035655243525, 455.81771940458424, 509.5386325687036, 562.9073430722246, 615.3308797767525, 668.4238058346587, 723.2560903533961, 778.2036645387202, 831.6383444316971, 881.7614378348637, 929.2292819923296, 973.472445035999, 1015.7040318363818, 1054.970700530575, 1093.8312343562102, 1130.3378236413619, 1166.0732617219726, 1200.594433081846, 1235.406457247347, 1269.5411458560495, 1303.7539874418512, 1338.6111726594158, 1373.1541932476462, 1408.8942884003434, 1444.191523500568, 1480.282937190486, 1518.275044192395, 1555.568881168661, 1593.7842126364287, 1631.643085594779, 1670.6465581504324, 1708.397134063631, 1746.344218294313, 1783.1151631027435, 1819.067407324562, 1853.1434274724318, 1886.6684455368556, 1918.7744260816164, 1950.0747259110728, 1980.5966067111042, 2005.701870314467]","[4.1817822, 4.1774511, 4.1745768, 4.1726866000000005, 4.1708364, 4.169497499999999, 4.168276799999999, 4.167253, 4.166465799999999, 4.165875, 4.165009, 4.1645365, 4.164103, 4.1636701]",3195.378333925241
18,0.5,1,25,"[0.0, 33.08886994912331, 70.08592891552843, 107.9225954042285, 145.97263894457802, 185.92581585905947, 230.37137686129728, 281.87889763922686, 339.7210036391953, 398.06132861678617, 454.5693533814228, 508.8773889993368, 561.519352032376, 613.7079221629951, 667.1596792705284, 721.6468543191472, 776.6120427680858, 830.4726563026952, 880.2767675476746, 927.3803742991047, 972.1511734134115, 1014.1511742825519, 1054.126851442391, 1091.5967046004225, 1128.50115967024, 1164.496152411067, 1199.1654462657075, 1233.5989167176594, 1267.4308923735719, 1301.8106801625052, 1336.6134228853518, 1371.5434829717874, 1406.8653687808749, 1442.178392881229, 1479.1557122405648, 1515.8207213588557, 1553.3035447248417, 1591.700199116438, 1629.9497691431832, 1668.3059645378569, 1706.9885692135597, 1744.771960270766, 1781.4713561811452, 1817.2076817856494, 1851.41106231474, 1884.2800635901401, 1917.0346332677102, 1948.0284771343365, 1978.6749325559852, 2004.7605463363318]","[4.181860899999999, 4.1776872, 4.1745768, 4.172411, 4.1707969, 4.169457899999999, 4.168276799999999, 4.16745, 4.166544399999999, 4.165678, 4.1651268, 4.1645756, 4.1640244, 4.1635914]",3192.647830403647
19,0.5,1,25,"[0.0, 23.895589772139886, 61.19977590911924, 98.47832095031379, 136.48470131995634, 176.80510764033943, 221.04838952004843, 272.6965487472412, 330.4595453743502, 389.1705887012166, 445.43492840666147, 499.356616594863, 552.3597499347213, 604.2902550910133, 656.9501010721337, 712.1741279593655, 766.6138383426899, 819.8004416446772, 870.2728014416564, 917.1471761743603, 961.9214301596228, 1003.9399053407378, 1044.159084549332, 1081.3764073291366, 1118.2779444977448, 1154.343315943821, 1188.8553478648262, 1223.542736331822, 1257.72955415425, 1292.0025680277115, 1326.2079111342325, 1360.6712731634323, 1396.5291790806705, 1432.4280966286994, 1468.8571481187385, 1505.5325967112665, 1543.3562657100347, 1581.6415680046787, 1619.4368635970561, 1658.1781259819788, 1696.051953520753, 1734.118843512899, 1771.0837042604114, 1807.088567099511, 1840.950905601958, 1874.3084986029269, 1906.2358261571414, 1937.5092751314548, 1968.1825007798795, 1989.1815612835678]","[4.1819396, 4.1774511, 4.1745768, 4.1725292000000005, 4.1708364, 4.1694188, 4.168276799999999, 4.1673317, 4.1666231, 4.165678, 4.1649694, 4.1645365, 4.164103, 4.1635518]",3190.007000909698
20,0.5,1,25,"[0.0, 22.988105207314675, 59.90091466735606, 97.56604477476793, 135.1281074734174, 175.02268001980218, 219.14946555400508, 270.8459207418003, 329.08788894034075, 387.3914615692309, 443.75895031751446, 497.3763919841343, 550.8655361096548, 602.5758611608255, 654.9065457270378, 710.2070163042617, 764.4730268778135, 817.7934215222074, 867.8869290775365, 915.5876835434483, 959.6887352667466, 1001.7723493079934, 1041.5798343612812, 1078.9176091400477, 1116.15112564702, 1151.6349993923047, 1186.92055060109, 1221.1531005883649, 1255.1382716907287, 1289.430938918225, 1323.9820449876347, 1359.1574335242126, 1393.9080681683367, 1430.0382136406406, 1465.9936599801497, 1503.035976851637, 1540.610645273059, 1579.022499947949, 1616.9666950613462, 1656.397446006533, 1693.472675669543, 1731.8733233350197, 1768.3231709524673, 1803.7750280769353, 1837.8888938403495, 1871.6857846867085, 1903.8511291612206, 1934.9509125786742, 1965.737675975554, 1990.3912593326147]","[4.1819396, 4.1774902, 4.1746554, 4.1725292000000005, 4.1707573, 4.169457899999999, 4.168276799999999, 4.167410899999999, 4.1663475, 4.165678, 4.1650877, 4.1644969, 4.163985299999999, 4.1635127]",3187.321511482748
21,0.5,1,25,"[0.0, 34.72756879601411, 72.07478309205186, 108.95593674755236, 146.82403998738465, 186.83323135675704, 230.87560974234196, 282.2210711795654, 339.6679547514454, 398.33803735750126, 454.7654289142501, 508.60834265074806, 561.9838994969646, 613.5184236344255, 666.4923786957784, 720.7753681855017, 775.3888253396083, 828.4609564582129, 878.7872431712706, 926.2558802187432, 970.7200168494471, 1013.1088314698814, 1052.3393822027342, 1090.172905974714, 1127.1344640979141, 1162.5586650927605, 1196.9993966154032, 1231.88627252058, 1266.507034577779, 1300.2827702131901, 1334.7654668525233, 1369.6782618977932, 1404.9269313585407, 1440.5669481339023, 1476.8925073475446, 1513.9266857981656, 1551.3945971741716, 1589.2376050115756, 1627.9016474064088, 1666.3547509829573, 1704.156211561662, 1742.499643691182, 1779.1787502089528, 1814.7635106369685, 1848.818877450089, 1882.0685237310208, 1914.439169883672, 1945.7513498843537, 1976.1798847194827, 2005.4969071131045]","[4.1817427, 4.177529799999999, 4.1746163, 4.1723323, 4.1707182000000005, 4.169497499999999, 4.1683555, 4.167253, 4.1664262, 4.1657176, 4.1650481, 4.1646152, 4.163985299999999, 4.163434]",3184.550228300106
22,0.5,1,25,"[0.0, 22.490241101740196, 59.49736905374061, 97.32908560416047, 135.1296823096185, 174.444013150027, 219.1365327819252, 270.14856760584337, 327.19263525589884, 385.38926941775424, 441.52117444660007, 495.6871004830084, 548.16738678239, 599.4038993557166, 652.5587464516422, 706.7733730349167, 761.3812307183874, 813.6149896677922, 863.9031740338165, 911.4290180424217, 955.5328532557504, 997.02430157281, 1036.8669529071612, 1074.652114040036, 1111.5634016236772, 1147.1346052248832, 1182.034192031154, 1216.2327481322372, 1250.182675019375, 1283.8571710888864, 1318.6195609580814, 1353.3738672060927, 1388.7948108299247, 1424.2846768578966, 1460.9229645721302, 1497.7633807101834, 1535.2999003662135, 1573.6186152418331, 1611.6176520695176, 1650.478057966428, 1688.3941727856163, 1726.2252320596695, 1762.8739621368695, 1798.5212514064601, 1832.7759856403745, 1865.7986025076525, 1897.981119133773, 1929.266511350525, 1959.808082765, 1976.5118496950267]","[4.181900499999999, 4.1774511, 4.1744585, 4.1722932, 4.1707969, 4.169182299999999, 4.168434599999999, 4.167253, 4.166544399999999, 4.165638899999999, 4.1650877, 4.1643, 4.163985299999999, 4.1634731]",3181.940585537651
23,0.5,1,25,"[0.0, 31.716779528527184, 69.08719300590309, 106.02895843291418, 143.6535065358242, 183.6532943517429, 227.61257639039985, 278.7311419352383, 335.9297367185622, 394.2757170997392, 450.18323963455197, 504.4644382367382, 557.5042886969054, 608.9158628729288, 661.7495138348347, 716.5372482371226, 771.2422725113931, 824.0037884503877, 874.5662657329362, 921.8968497340361, 966.1288771667694, 1007.8961511821749, 1047.5916203265892, 1085.3351337697925, 1121.707087291802, 1157.501931045324, 1191.8765713362823, 1226.8912120909597, 1261.022571548927, 1294.977508816754, 1329.0320787984297, 1364.0211030493938, 1399.371981604423, 1435.017306322493, 1470.8878927641813, 1508.240007948144, 1545.5295487152437, 1583.3881092587822, 1621.9269171159704, 1660.4342054488775, 1698.9291037861763, 1737.149718219353, 1773.1761353746647, 1809.2027098267095, 1843.4749260196213, 1876.2699903776706, 1908.636008462663, 1939.893526746027, 1970.4364846660283, 1990.0662143365494]","[4.1818218, 4.1776085, 4.174695, 4.1724901, 4.1708755, 4.169340099999999, 4.1682377, 4.167174299999999, 4.1663475, 4.165599299999999, 4.1651664, 4.1645756, 4.1640244, 4.1633945]",3179.7472325146477
24,0.5,1,25,"[0.0, 22.534441574292373, 59.419350034186834, 96.58690367008131, 134.2738641353978, 173.78717054707926, 217.98591792706674, 268.48445003706485, 326.28316372513285, 384.98628470744364, 441.3318500978997, 495.1185756133511, 547.8970570332324, 599.9801290916555, 651.9552124910074, 705.5906637064045, 761.1840854759455, 813.4315412056862, 864.2915924492902, 911.6793980732384, 955.2163632256643, 997.2089515332543, 1037.635250297332, 1075.01892282288, 1111.7985204504705, 1146.8440892904568, 1181.5571346442234, 1215.8003727630805, 1250.011725400511, 1284.8413573372527, 1319.066190831108, 1353.5962211545561, 1388.7338079081972, 1424.8350760163028, 1460.9838940833024, 1497.845777141466, 1535.7660635696598, 1573.3060686849483, 1611.709734625213, 1650.1205096025337, 1688.2974497140453, 1726.4944594772523, 1762.945834307348, 1798.911732193691, 1833.0725077171346, 1866.6245161814854, 1898.2552918573756, 1929.6207866308264, 1959.9472827746317, 1977.2143240932883]","[4.1819396, 4.177529799999999, 4.1745768, 4.1725292000000005, 4.1707969, 4.169497499999999, 4.1682377, 4.1671352, 4.1663871, 4.1657176, 4.1650877, 4.1644969, 4.1639066, 4.1635914]",3177.447388161484
25,0.5,1,25,"[0.0, 23.921080177486488, 60.55647710258194, 97.68225113501165, 135.60849924657845, 174.87657604101975, 219.11669711041208, 269.38555305435926, 326.84895539636983, 385.58767291830117, 442.0888547388901, 496.2285594989249, 549.1054505297323, 600.1209530159076, 652.8642388926773, 706.8656358202866, 762.122861330603, 815.1979265176637, 864.9317862415687, 911.9003908304228, 956.112769648176, 998.4086616448737, 1037.98909383469, 1075.9334700618342, 1112.5664518572405, 1147.4806111892706, 1181.9502250741727, 1216.4484846125536, 1250.5979687298595, 1285.055862034267, 1319.3139120624335, 1354.3477762099926, 1389.5879004373312, 1424.9145248972684, 1460.8916040199133, 1498.146189040166, 1535.7856737097247, 1573.3142426683385, 1612.6944805201242, 1650.6449723613437, 1689.4747397793922, 1726.6122131644706, 1764.078613124269, 1799.1405601101628, 1833.048173272381, 1866.322313349117, 1898.4346155989742, 1929.7217524923626, 1960.0564791377628, 1989.2552443838836]","[4.181860899999999, 4.1773725, 4.1746554, 4.1724901, 4.1706786, 4.1692615, 4.168158999999999, 4.167174299999999, 4.1663475, 4.165599299999999, 4.1649694, 4.1644578, 4.163867, 4.1633945]",3174.758338825412
26,0.5,1,25,"[0.0, 24.576931811154395, 61.22873191915954, 98.1304275007243, 136.11359996372494, 175.61083355248002, 218.79464387233895, 269.86297073333014, 327.4214200803301, 385.6171061145683, 442.2743363672987, 496.59463568501144, 548.4770851336335, 600.092245745497, 653.1014315285241, 707.081951019462, 761.5222198354389, 814.3782711423017, 864.9668468084586, 911.9157691918712, 955.9165614396919, 997.7681058592651, 1037.458900945091, 1075.3278188724257, 1111.9234494518596, 1147.3416959843748, 1181.5414626504598, 1216.0716459114474, 1250.4776793550036, 1283.9591602383884, 1319.1260712873664, 1354.1401228856935, 1388.6392242835582, 1424.529801872517, 1461.0082917416953, 1497.594291638537, 1535.2781286654622, 1572.954223509475, 1612.3203101233098, 1650.365045265169, 1688.5414863546903, 1725.797780251598, 1762.9498634277993, 1798.6991435538544, 1832.6804150393527, 1866.7745393392083, 1897.9578598879607, 1929.1890342196039, 1959.8135661733563, 1989.4895313623051]","[4.181624899999999, 4.1774116, 4.1744585, 4.1723323, 4.1707182000000005, 4.1694188, 4.1681981, 4.1671352, 4.166268799999999, 4.165599299999999, 4.1649694, 4.1644578, 4.1637883, 4.1633554]",3172.239358054472
27,0.5,1,25,"[0.0, 21.803645537907016, 58.41412272967773, 95.29664130322652, 133.0041492876914, 172.63912182616883, 216.58761740617803, 266.71324270435804, 324.01822837241235, 382.10555031414134, 439.00504161311875, 493.01726204192727, 545.4121170807553, 597.1544305821114, 649.4506753691153, 703.6743821683938, 757.7620533194338, 810.8660781713556, 861.343049265959, 908.5030035520533, 952.4340708766806, 994.2678152815636, 1033.6780515224536, 1071.7507709565605, 1108.2411468321052, 1143.7352212478593, 1177.6169981608164, 1211.8712712493584, 1246.4023535935933, 1280.5098077355783, 1315.3482573296099, 1349.8740859039058, 1384.8144251554081, 1420.5388974055516, 1456.9913026513877, 1493.8273272810575, 1530.2021683802618, 1569.2321315716958, 1607.8259694437618, 1645.8030659940453, 1683.9955914836394, 1721.152325629633, 1758.7263086387209, 1794.4649548929444, 1828.5860205036731, 1861.6698435968917, 1893.7317007066574, 1925.119353703352, 1955.5806587395934, 1976.7343210493984]","[4.181624899999999, 4.1774511, 4.1746163, 4.1726079, 4.1707573, 4.169340099999999, 4.168276799999999, 4.167253, 4.1664262, 4.165678, 4.1652055, 4.1644182, 4.1639066, 4.1635518]",3170.0394331726097
28,0.5,1,25,"[0.0, 30.620546035718178, 66.64350522984813, 104.29877700548866, 141.59800639498008, 180.95105568416557, 224.1660250730465, 274.702708130495, 331.9396507018721, 390.8587155112034, 447.042939026369, 500.92570218565527, 553.2004768406267, 605.0673501102483, 657.1615959661215, 711.467911995939, 765.5124977872028, 818.9004377966, 868.9934444515322, 916.0602738542821, 960.2415318533974, 1002.197736683087, 1041.5237074446939, 1079.5968528293927, 1115.8166682279318, 1151.0283463716664, 1186.0843256903565, 1220.23401917838, 1254.3133292499026, 1288.4809048888392, 1322.4032146778295, 1356.6796370440015, 1392.405717928707, 1427.889460967704, 1464.483974048274, 1501.179312939078, 1538.7817676016411, 1576.9158861714836, 1615.0203760901404, 1653.5835382510927, 1691.7894778292052, 1729.626910239307, 1766.5946101968393, 1801.7950542870044, 1835.8283060222266, 1869.0817340327558, 1901.3432697517414, 1932.57182642632, 1962.7114631076452, 1990.256977808906]","[4.181624899999999, 4.1774902, 4.1745372000000005, 4.1721749, 4.1706786, 4.1691432, 4.1680012, 4.167174299999999, 4.166268799999999, 4.1655207, 4.1649299, 4.1643395, 4.163867, 4.1633945]",3167.358136339384
29,0.5,1,25,"[0.0, 32.11891830871076, 69.39439059213089, 106.00783538778109, 143.68003721316398, 183.03709587443217, 226.33238953908375, 276.60467506623996, 333.41856405439165, 391.98691119632787, 448.6769661390866, 503.2608093087595, 556.0692931354065, 607.172669465047, 658.9806515102184, 712.8410501361609, 767.3017984710214, 819.9423603665307, 870.5980168846218, 917.5197328792772, 961.9076459617675, 1003.418227878805, 1043.1803753261577, 1080.53038128911, 1117.171536165971, 1152.311409361732, 1187.379919212354, 1221.3795637669366, 1255.3674100456194, 1289.544182735571, 1324.1533780798559, 1358.6480713531835, 1393.6512631043433, 1429.4942339373363, 1465.7618818210478, 1502.5968793216302, 1540.0086619146211, 1577.9589066040232, 1616.3820338984726, 1654.8681771494246, 1692.8403494812035, 1730.2309331316176, 1767.4019174170019, 1802.5050353149015, 1837.7044505944789, 1870.2543818411484, 1902.2725485858875, 1933.5661667385968, 1963.9460881257835, 1989.5107950057638]","[4.1817427, 4.1773725, 4.1746554, 4.1724505, 4.1707969, 4.1693006, 4.1680012, 4.167253, 4.1663084, 4.1657176, 4.1649299, 4.1645365, 4.1639457, 4.1633945]",3165.291261280248
30,0.5,1,25,"[0.0, 31.552680508002595, 68.01226848218846, 104.83675728595585, 142.59638411798323, 182.24626651125072, 225.48830317382772, 275.67532100552387, 331.6899497084212, 390.4544526124437, 447.6015094799818, 501.8090925739749, 554.2375746671413, 605.2055580695163, 657.9746327178376, 711.5754190727381, 765.4684096442355, 818.0136341367062, 868.2400592647278, 915.8512492551132, 960.100196761358, 1001.4543319865257, 1041.5841389947745, 1079.1777376389355, 1115.1603817608648, 1150.5740805327846, 1185.2461043194298, 1219.442062635243, 1253.2198945371324, 1287.630400060877, 1321.952002541951, 1356.7749924007244, 1391.8667263996686, 1427.3644783897084, 1463.8610300630212, 1500.5711375909477, 1537.8188335987206, 1575.8377735502881, 1614.5158397125883, 1652.667009683356, 1691.616378416485, 1728.8360026820665, 1765.1069821957403, 1800.9175214972447, 1834.6388903200032, 1867.9947018619573, 1900.0111606676091, 1931.5154180443196, 1961.9015265743992, 1989.8110096674259]","[4.1817822, 4.1772542, 4.1744194, 4.1722932, 4.1705999, 4.1692219, 4.1681981, 4.167017, 4.1663084, 4.165599299999999, 4.1649299, 4.1642213, 4.1639457, 4.1633945]",3162.976357548693
31,0.5,1,25,"[0.0, 30.515869734897194, 67.59279517455246, 104.4935366414258, 141.8441382774801, 181.13776716721526, 224.24658296385036, 273.6941326212487, 330.9817709427936, 389.44066650010706, 446.58485504457775, 499.6502546605038, 553.2221338732179, 604.3222442332697, 656.3864097476435, 709.4964862087115, 763.3922055090029, 817.0855935362315, 867.0828622539202, 914.3008507143848, 958.5367661518046, 999.3900594925437, 1039.3465660113984, 1076.6846509423865, 1113.5837421140627, 1148.9824045169842, 1183.3448236775803, 1217.2961403137676, 1251.8528967457107, 1285.7771977596972, 1319.9481119348554, 1354.442035115864, 1389.7538766260589, 1424.9110805175035, 1461.371566385399, 1498.1916604552998, 1535.6085991720004, 1573.4931368544264, 1612.144454073842, 1649.7613514924205, 1688.361310753428, 1726.3289544515806, 1763.4602118877642, 1798.7674736070771, 1832.8061560628826, 1865.9356482536987, 1897.9242592478936, 1929.2112119825501, 1959.7594614194782, 1976.7513003195522]","[4.181585299999999, 4.1771755, 4.1744585, 4.1722145, 4.1704817, 4.1691432, 4.1680408, 4.1670957, 4.1663475, 4.1655207, 4.1647725, 4.1641822, 4.1638274, 4.1631975]",3160.5214923347967
32,0.5,1,25,"[0.0, 28.966297997310164, 64.96302469914048, 101.80793293430571, 139.382328133282, 178.59583955332442, 221.83873033792685, 271.04118731400234, 329.1780051701708, 387.1264140961368, 443.8171357227488, 497.57877040197155, 550.0885018884849, 601.4138854910564, 653.6457746263075, 707.357450957478, 761.5868220720836, 813.8676701914872, 863.4819008442087, 911.112181784637, 955.6002876252076, 996.9616946327735, 1036.824340205815, 1074.0360767675095, 1110.2379664591774, 1145.8023192986807, 1180.1842086267495, 1214.3809842155392, 1248.4685227102618, 1282.3020245262599, 1317.015072399332, 1351.7097827018704, 1386.7545244606683, 1422.2982437670332, 1458.473911411679, 1495.3250975626704, 1532.639021752119, 1570.6803729543276, 1608.7849534804138, 1646.7645352218601, 1685.4736255095831, 1723.310287371463, 1759.7719953208361, 1794.9322706713579, 1829.6374000634942, 1862.4924332883334, 1894.9513297129693, 1925.8646719340027, 1956.2135176581342, 1975.591276606243]","[4.1814671, 4.1771755, 4.1742616, 4.172056700000001, 4.1705999, 4.1691036, 4.1679225, 4.1668987, 4.1661115, 4.1653237, 4.1647725, 4.1641426, 4.1636701, 4.1632762]",3158.08666994724
33,0.5,1,25,"[0.0, 27.03395962458694, 63.40370806956423, 100.75870390771638, 138.08367267845438, 176.97485363403985, 220.39873826138796, 269.8634497689412, 327.1898254079672, 385.1053846301695, 442.0385738594191, 495.70401348791916, 548.4045432485234, 599.8244958478548, 651.8471188401483, 705.2259646153406, 758.731709498726, 812.477435943082, 861.5791022797754, 909.012264016107, 953.6433840923572, 995.3211730659774, 1034.4575863821906, 1072.3552950437165, 1108.5121917824363, 1143.6700912503834, 1177.9794377522717, 1212.8103101330776, 1246.4752620881618, 1280.888993301187, 1315.160523649547, 1349.5807517410453, 1385.0537319316477, 1420.1999949210003, 1456.7931260436385, 1493.0594328651327, 1530.0664543514586, 1568.2656249430738, 1606.8776988307068, 1645.0503729971956, 1683.3767508124224, 1720.7664754037573, 1757.8376912923786, 1793.4630168657432, 1827.4061831872823, 1860.6538346324037, 1892.5353281975317, 1923.8490781072164, 1954.1896051935992, 1975.6027692375364]","[4.181585299999999, 4.1772542, 4.1742616, 4.1721749, 4.170403, 4.1692219, 4.1678829, 4.1668987, 4.1661901, 4.165442, 4.164693799999999, 4.163985299999999, 4.163631, 4.1631584]",3155.974802973632
34,0.5,1,25,"[0.0, 25.912781463863837, 62.72637954035906, 99.16940847788527, 136.98186049836607, 175.9061202588677, 218.9567890324118, 268.48389595922634, 325.27733252976435, 384.2407352337519, 440.31736763841485, 494.37092714170143, 547.4940858702994, 597.6716910124933, 649.7188303743162, 703.7137617915439, 757.7698566698016, 810.5097252264445, 860.1796863785103, 907.2612863660538, 951.2337722900709, 993.321456598268, 1032.0633283075404, 1070.5489896858735, 1106.8522399834067, 1141.7261273362585, 1176.1737585711319, 1210.1035902926799, 1244.2517536631271, 1278.707488712091, 1312.825796632876, 1347.3064941547714, 1382.6586420270378, 1418.0988548637858, 1453.7917911330412, 1490.465788421004, 1528.4577179316398, 1566.50239413892, 1604.7766293681093, 1643.1698456268741, 1681.4386721536284, 1718.827775273643, 1755.2184323993251, 1791.0459400532118, 1825.0432014162825, 1858.2804738994291, 1890.4516840512674, 1921.715691203156, 1951.9955819627708, 1975.4098805814601]","[4.1817427, 4.1773725, 4.1744585, 4.1722932, 4.1704817, 4.1693006, 4.1680408, 4.1671352, 4.1661115, 4.165442, 4.1648121, 4.1643786, 4.1637883, 4.1632762]",3154.087476614586
35,0.5,1,25,"[0.0, 26.025405496543442, 61.934422927696005, 99.58712837346752, 136.29573520023894, 175.8810825358379, 218.50890971776766, 268.08774982518855, 324.95447966489223, 383.76761356922464, 439.6534113285081, 494.13296606768904, 546.2137493741803, 597.299765568981, 648.8148489841933, 702.6893217350589, 757.2061166312483, 809.7020043535454, 859.6318318609146, 906.0089007342995, 950.4357605709304, 992.1644011683104, 1031.590314194271, 1069.0660972228507, 1105.4755104874228, 1140.864495219806, 1175.0560376175858, 1209.5330479118113, 1243.427512165266, 1277.1832663869495, 1311.6128284897325, 1346.1476897748892, 1381.1038986236135, 1416.4904925419944, 1452.6122899383877, 1489.8697699986567, 1527.2056322469246, 1564.570015395299, 1603.1363416129925, 1641.5297651666697, 1679.6617614347965, 1717.7026256230079, 1754.1278394314913, 1789.849617823459, 1824.4033916589397, 1857.1123341757366, 1889.0856157172288, 1919.983442070762, 1950.6445396165414, 1974.2565956469743]","[4.1815462, 4.1770968, 4.1744585, 4.172411, 4.1707182000000005, 4.1692615, 4.1680012, 4.167017, 4.1662292, 4.165442, 4.1648121, 4.1644969, 4.1637883, 4.1632371]",3152.035782219643
