Repository: jackybrons/drc-imoe

# Datasets

This project contains standardized multi-condition, multi-chemistry datasets for degradation forecasting of retired lithium-ion batteries in second-life applications. All official preprocessed data is stored under `datasets/processed/`.

---

## 1. Directory Structure

```text
datasets/
├── processed/              # Official preprocessed-data root used by training and evaluation
│   ├── UL-NCA/             # UL laboratory NCA cell data (66 cells)
│   ├── UL-NCM/             # UL laboratory NCM cell data (55 cells)
│   ├── UL-NCMNCA/          # UL laboratory mixed-chemistry cell data (9 cells)

File: datasets/processed/UL-NCM/CY25-05_1-#2.csv (part 1 of 6)
Cycle,Charge_Current,Discharge_Current,Temperature,Capacity_Increment,Relaxation_Voltage,Discharge_Capacity
2,0.5,1,25,"[0.0, 35.01512280168055, 73.49300259707053, 111.82196357576794, 151.69065075278326, 194.3735283368489, 243.0171157730244, 297.5549830274388, 355.57778606685014, 412.9605248065239, 468.6423546834173, 522.436917076102, 575.166315039774, 629.4801857052905, 686.6783801653974, 744.2991244543109, 801.8808119353646, 856.6364569503326, 909.0121154775052, 958.0974396819031, 1004.3365651975994, 1047.255721500034, 1088.4871571045067, 1127.650599648942, 1165.2707302104952, 1201.5414111194489, 1237.1897987087593, 1272.01451142138, 1306.6514106389552, 1341.28264421576, 1375.3176345950076, 1410.3212664644084, 1444.9991258797602, 1480.676264810225, 1517.008065735405, 1554.0053835263723, 1591.0414814476285, 1629.1397137467231, 1667.0397762519945, 1705.825664763969, 1743.7836269395054, 1782.0932191779546, 1819.4874850692802, 1856.1896218657946, 1891.9031428110468, 1925.8351946089458, 1959.647508047063, 1992.1280375852186, 2023.7792169490529, 2049.156503987697]","[4.1811137, 4.1766253, 4.1735148, 4.1712704, 4.169498399999999, 4.167844799999999, 4.166506299999999, 4.1654825, 4.164458799999999, 4.1637106, 4.1631594, 4.162293, 4.161624, 4.1611905]",3242.839170450164
3,0.5,1,25,"[0.0, 31.059020225902202, 69.42316669565878, 107.75794464734435, 147.2338799982005, 189.94875022349328, 238.08663174899021, 293.35760220455376, 351.8762291293613, 408.85186000641494, 464.02285162981724, 517.5638355541296, 571.5687284717371, 625.7458412965025, 681.6285636027678, 740.7446747003278, 797.565033479256, 852.5647777760219, 904.1684819082022, 953.3001565271088, 999.440448526726, 1042.3594317421548, 1083.1509074547432, 1122.6090808580404, 1160.5532561615687, 1196.3269029793928, 1232.1418107923914, 1266.8987291944345, 1301.1565218995554, 1335.39167808642, 1369.983815496369, 1404.8140303095383, 1439.7632593760234, 1475.4225244984757, 1511.764284049251, 1548.5291319777289, 1585.656749847583, 1623.0957624838363, 1661.5194312153528, 1699.938894231365, 1738.4938838091668, 1776.7622393722943, 1813.68808455165, 1850.4359017706163, 1885.9613415899269, 1920.691856424182, 1953.6415023760867, 1985.7110141792516, 2017.3635247377513, 2034.7027004733616]","[4.1810746, 4.1765466, 4.1733966, 4.1711917000000005, 4.1693411, 4.1678843, 4.166506299999999, 4.165364299999999, 4.1643801, 4.1637106, 4.1629233, 4.1622539, 4.1615844, 4.1611118]",3241.791395366888
4,0.5,1,25,"[0.0, 26.324819875928426, 65.12257706287039, 103.38768382024875, 142.50400463953838, 184.94243004924033, 231.6440477425772, 287.4522821719977, 345.9038890130473, 402.7381132631742, 458.30385487533056, 512.2889282228928, 565.5130665107064, 619.6712587350008, 676.2437213946101, 733.6471902466848, 791.5387352671013, 846.5825384948286, 898.5912098148887, 947.2244854078709, 992.9405328243394, 1036.2280801207949, 1077.5585104008328, 1115.894789678368, 1153.817404754409, 1190.2813000609995, 1225.4424737802556, 1260.2922828928845, 1294.9464853621625, 1329.1950578856945, 1363.736060002676, 1398.3217355248325, 1433.5439707614946, 1468.9360287781305, 1505.0519938444563, 1541.6309512355951, 1579.128677838124, 1616.6971340504329, 1655.3613969339954, 1693.6060625049486, 1731.9318399914678, 1769.9228329061361, 1807.2281873485695, 1843.778904971883, 1878.901819923572, 1913.0834754434513, 1946.3701686979093, 1978.586395646761, 2010.336944456305, 2035.2829846881123]","[4.181153299999999, 4.1766648, 4.1734362, 4.1711521000000005, 4.1693411, 4.167844799999999, 4.166585, 4.1655612, 4.1644192, 4.1638288, 4.163002, 4.1623721, 4.1617026, 4.1612697]",3239.7980887226
5,0.5,1,25,"[0.0, 26.598935557172013, 64.18760426773565, 102.37098545278229, 142.38391495295582, 183.93697838698188, 231.50752212187354, 285.99610290238854, 344.77030351054407, 401.83439133494835, 457.63258894134447, 511.7996449982692, 565.0303716057355, 618.2034075344426, 674.7688464230404, 732.5409171659277, 789.7161276702992, 844.9083152597826, 896.4924736965564, 945.4527575881929, 991.3214715262674, 1034.5195785574247, 1075.2150482262396, 1114.5781590845427, 1152.074842072303, 1188.5017761636464, 1223.50909522771, 1258.2561700420724, 1292.9591517818935, 1327.3438776079056, 1361.6704155814573, 1396.4370260061387, 1431.4291435692116, 1466.6445829801382, 1502.7334198256654, 1539.5544050404883, 1576.6910265383494, 1614.6701966801165, 1652.544201025858, 1691.015491114612, 1729.3850013258711, 1767.1953771681892, 1804.4799595484042, 1841.1417334605321, 1876.2126975897377, 1910.4721284896991, 1943.6208262623127, 1975.9715046510787, 2007.3761467347822, 2034.6743627678115]","[4.1810746, 4.1765857, 4.1733179, 4.1711521000000005, 4.1693015, 4.1677661, 4.1665454, 4.1654429, 4.1645374, 4.163671, 4.1629233, 4.1622539, 4.1615453, 4.1611118]",3237.959049619277
6,0.5,1,25,"[0.0, 36.61557086809364, 74.43329749126076, 112.75312342873559, 151.04422909205658, 192.7524768438489, 239.06043249042733, 293.5196470759857, 351.8655271124116, 409.71697476196476, 465.4138643929468, 518.7470904352765, 571.5958993527468, 624.3307445596247, 680.4758562528286, 738.1525455098435, 795.3154918025075, 850.2769917820135, 902.2723193412846, 951.1539485658104, 997.0216593174191, 1039.87959739964, 1081.104668470996, 1120.0746149405131, 1157.4090103184728, 1193.550338953247, 1228.8627192553938, 1263.9434906562676, 1298.2272123013881, 1332.34826946563, 1366.7995800921422, 1401.6715758616344, 1436.4469626739874, 1472.1289271886797, 1507.950160599495, 1544.8512682729, 1581.8367637182857, 1619.6762176516568, 1657.7244953767631, 1696.2423010295097, 1734.6494532116367, 1772.482021977809, 1809.97766966291, 1846.379275733084, 1881.70849345431, 1915.5247007965236, 1949.0519688237778, 1980.6891295545952, 2012.1747239068818, 2034.3125563412132]","[4.1809564, 4.1763892, 4.173357, 4.1710343, 4.169222799999999, 4.1677265, 4.1666241, 4.1653252, 4.1645374, 4.1635923, 4.1629233, 4.162293, 4.1617026, 4.1611905]",3235.8472017753056
7,0.5,1,25,"[0.0, 36.953122528171264, 75.04301345595769, 112.6204745050826, 151.5043291116441, 193.70568613507635, 240.36765801081583, 294.0566409999507, 352.7448303436678, 410.74192836534326, 466.56183678193156, 520.7823767606538, 573.3955615469254, 626.9120865948292, 683.1428879521123, 740.260181827114, 797.2021854391031, 852.3847586556752, 904.0769205919527, 953.0155455866255, 998.9016707411582, 1041.933370053628, 1082.7876050051623, 1121.9364588080975, 1159.3000799812444, 1195.4384535687545, 1230.8878564886372, 1265.5162651374162, 1300.049094324584, 1334.1602738611232, 1368.2083908899572, 1403.2654502855098, 1438.2377582854392, 1473.9440003737432, 1509.965390387631, 1546.3353746312036, 1584.0812985117986, 1621.6718119909851, 1659.7993724164626, 1697.8636753993037, 1735.9369156063663, 1774.2669433937608, 1811.2460347427723, 1847.6613973629528, 1882.8053301755513, 1916.9504119245312, 1950.101463668262, 1982.4842394656748, 2013.6834933208042, 2034.0700257571098]","[4.1809564, 4.176507, 4.1732392, 4.1710734, 4.1691442, 4.167844799999999, 4.166506299999999, 4.1654038, 4.1645374, 4.1636319, 4.1628838, 4.162293, 4.1616631, 4.1611905]",3233.947131070559
8,0.5,1,25,"[0.0, 35.63462538184211, 73.49030512690132, 111.24085188795527, 150.23335726312905, 191.92044551389313, 238.2249474777418, 291.4753199793821, 350.55630604991234, 407.5531302102497, 464.0727163302987, 517.6930419466942, 571.497724103562, 624.4724524508981, 680.7144870873215, 737.8787641368917, 794.9571023920339, 849.6532377459305, 901.8916662801564, 950.5292218527184, 996.2818492993697, 1039.5738806086345, 1080.1404602358814, 1119.0165198550937, 1156.5167352095589, 1192.6464524189105, 1228.0410278859888, 1262.6288303329234, 1297.3714309626355, 1331.5960740881053, 1365.7026012868332, 1400.3181363891085, 1435.4883121498103, 1470.8698013802455, 1506.7153905077723, 1543.4474281529886, 1580.7907717140088, 1618.6445709643324, 1656.6687072324407, 1694.7755760298623, 1733.173705309077, 1770.811101602238, 1808.6017628266795, 1844.7817199756041, 1879.9505098511067, 1913.704057282143, 1946.9180182424866, 1978.901555498203, 2010.372394549443, 2033.978866894327]","[4.180916799999999, 4.1763892, 4.1732392, 4.1711521000000005, 4.1692624, 4.1679235, 4.1665454, 4.1654825, 4.1645374, 4.1637106, 4.1629624, 4.1622143, 4.1617026, 4.1611905]",3231.638508523899
9,0.5,1,25,"[0.0, 26.309213144110856, 63.843912290003516, 102.08757046594934, 140.36437777712575, 182.507950170112, 228.68187061758766, 281.7009258924115, 339.9436765796473, 397.66166002597237, 453.92778517454093, 507.64597897247785, 560.9005182491965, 614.2871091426423, 669.277920308308, 726.5068597458933, 783.4826247033377, 838.6005564490717, 890.6324816459098, 939.018143615707, 985.1196388434471, 1028.3502267929125, 1069.3596522669543, 1107.8854600443478, 1145.1646359540473, 1181.4389315029432, 1216.8502252622552, 1251.1858317853878, 1285.9845086558842, 1320.0713216503643, 1354.3980619269746, 1388.8272983662862, 1423.890915102517, 1459.3034814177536, 1495.3322908526038, 1531.2827418158786, 1569.3200082389294, 1606.9644836403909, 1644.871139296771, 1683.191766813983, 1721.4414246025947, 1759.6823841256607, 1796.5524575578013, 1832.885817671225, 1868.236868787921, 1902.4482714221374, 1935.901324076983, 1967.4978452933171, 1998.8858586514286, 2019.6651323156755]","[4.180799, 4.1763496, 4.1733179, 4.170955200000001, 4.1691051, 4.1676087, 4.1664276, 4.1653252, 4.1643405, 4.1635532, 4.1628838, 4.1623325, 4.1615844, 4.1611118]",3228.9346116901343
10,0.5,1,25,"[0.0, 27.74578541842493, 65.7424733985601, 103.858520355839, 142.12260846127174, 182.96894815762596, 229.24303550104253, 282.2953682773539, 340.9381359113738, 398.7044115270876, 454.5869634097721, 508.5529206820005, 561.2590331470943, 614.5212727534248, 669.8621498206022, 726.8968131948014, 783.8985944517229, 838.6365006092125, 890.8754617368971, 939.1868221003721, 985.0169227702717, 1028.2987644982645, 1069.1859508332745, 1108.268782374454, 1145.1703898738124, 1181.5471704594224, 1216.9302303842524, 1251.3495861226934, 1285.5505601051004, 1320.1216611934715, 1354.270526840205, 1389.0137218276836, 1423.8611101335846, 1459.3042453994199, 1495.2536480424255, 1531.7278175227993, 1568.694241722938, 1606.5054824447825, 1644.571086129998, 1683.042404739776, 1721.1757234209485, 1759.2180471143456, 1796.2072099450734, 1832.9437553935772, 1867.9234154744886, 1901.9030650621257, 1934.878460167939, 1966.91964961944, 1998.2893744941152, 2019.4733427525507]","[4.1808381, 4.176271, 4.1732392, 4.1708765, 4.1689868, 4.1675301, 4.166388, 4.165246, 4.1643405, 4.1635532, 4.1628051, 4.1621752, 4.1616631, 4.1611905]",3226.716007944608
11,0.5,1,25,"[0.0, 26.432237827651477, 63.61852374264561, 101.28586090041415, 139.9942711631877, 181.12504276277434, 226.34312950504636, 279.49859254915475, 338.2820229598648, 396.33665461889757, 452.5938008137516, 505.97636006617415, 558.5757502796423, 611.9806658140407, 666.6988275034213, 723.9039005503909, 781.5484362759909, 835.7197914939287, 887.5087849741109, 936.7317428231198, 982.4341891121541, 1025.4052968148317, 1066.342405401936, 1104.9425165590133, 1142.2879165239533, 1178.4604549894589, 1213.8244979158108, 1248.146182487401, 1282.8806718299766, 1316.985377439487, 1351.1626426248054, 1385.6142542000966, 1420.383471267367, 1456.0775957570618, 1492.086617656912, 1528.6148772993379, 1565.9250040585061, 1603.540786412877, 1641.6322711926987, 1679.8912849404378, 1718.4179344102454, 1756.1056929041392, 1793.0776716253895, 1829.2780751673117, 1865.019255238201, 1898.759777099065, 1931.8823028663592, 1963.7141179365772, 1994.9214520344858, 2018.5827782181118]","[4.1808381, 4.176192299999999, 4.1732392, 4.1707978, 4.1690655, 4.1675301, 4.166309399999999, 4.1651282, 4.1642222, 4.1634746, 4.1628442, 4.1622143, 4.1617813, 4.1611514]",3224.581783804391
12,0.5,1,25,"[0.0, 30.65565596185928, 68.37176751730482, 105.71826888200405, 144.15500353631217, 185.24706939585576, 230.4668505149126, 283.40639632449904, 341.6365657712, 399.34877064926957, 455.7027992538664, 510.05023756561104, 562.4488995435055, 615.098626040094, 670.052009214823, 726.7137976020434, 783.6113428829239, 839.2090670166814, 891.1623745001749, 939.5350146553591, 985.7906355546983, 1028.7188050953387, 1069.3886631328955, 1108.2595366581222, 1145.3875033524446, 1181.4360437038276, 1216.7050369006497, 1251.496923969633, 1285.5480168891372, 1319.6540312083494, 1353.6456911466412, 1388.6661446201051, 1423.480741586358, 1459.203509849648, 1494.7756397731755, 1531.3868119549388, 1568.6394102979302, 1606.4147115829983, 1644.4497513504498, 1683.0048774218553, 1720.7106978857955, 1758.962812941386, 1796.031851156718, 1832.3675033200366, 1867.4225820645806, 1901.3473739509982, 1934.0191304850377, 1966.354817267983, 1997.6056817673648, 2019.3184413465715]","[4.1807594, 4.176271, 4.1730814, 4.1708374, 4.1688294, 4.1675301, 4.1662307, 4.165206899999999, 4.164458799999999, 4.1635923, 4.1629624, 4.1621752, 4.161624, 4.1611514]",3222.307696797009
13,0.5,1,25,"[0.0, 34.0757234667048, 71.22888947652228, 109.1523509863232, 147.25517182336023, 187.22423392482722, 232.67392153085893, 285.58142407535297, 344.3175708110284, 402.03895362799847, 458.3207191167879, 512.0865608829326, 565.385060416259, 617.8468903210788, 672.6638451517487, 728.879057645183, 785.3513515810197, 840.7609655498346, 893.0521599359892, 942.0294042001598, 987.5352941073703, 1030.176557032849, 1071.1428635843272, 1109.8650186227792, 1147.4674547734726, 1183.251496340276, 1218.4166325743072, 1252.9546515777902, 1287.2639242820396, 1321.6400327809965, 1356.0756129137553, 1390.1645800997717, 1425.0951430627479, 1460.655123516336, 1496.47341094688, 1533.2485072701556, 1570.005430580396, 1608.0943151949991, 1646.0289095422604, 1684.363789220546, 1722.4335380103307, 1760.5023824946388, 1797.3244991123715, 1833.7299027805493, 1869.1636255336598, 1902.9411901284843, 1935.9442018122636, 1967.921319644955, 1999.0789061483292, 2019.412981704916]","[4.1807203, 4.176074, 4.1731997000000005, 4.1707191, 4.1689081, 4.1675301, 4.166388, 4.165167299999999, 4.1642222, 4.1634746, 4.1626868, 4.1621752, 4.1615453, 4.1610332]",3219.800763807507
14,0.5,1,25,"[0.0, 36.858069971615976, 73.83856471780746, 111.60273000976571, 149.5072668243934, 190.4998780075993, 235.16761806447943, 287.87516292408094, 345.77014187934407, 404.16219005464023, 460.12399269865847, 514.0186931355022, 567.1694829421469, 619.9917948979412, 673.7797700307885, 730.5563700651339, 787.3226130477865, 842.3061558467105, 894.5243934744747, 942.8687080448549, 988.2374206897789, 1031.8158900052501, 1072.2512987828245, 1110.7698756334541, 1147.8520766569995, 1184.4066711930147, 1219.2567130401947, 1254.148086378607, 1288.1048743554088, 1321.9508670665452, 1356.7128075338155, 1391.1260576906977, 1425.8963658626997, 1461.4749804019502, 1497.40815215967, 1534.0478428243784, 1571.33532835548, 1608.716077313282, 1647.3538828456244, 1685.0180263567322, 1723.5367398160533, 1761.2577707003552, 1798.4199040511285, 1834.7887977852229, 1869.6614615595481, 1904.0756458280734, 1937.1096529979336, 1968.5661299163476, 1999.676924018992, 2018.9279475429958]","[4.1806412, 4.1761527, 4.173121, 4.1709161, 4.1689472, 4.167647799999999, 4.166309399999999, 4.165206899999999, 4.164301399999999, 4.1635137, 4.1628442, 4.1621752, 4.1615453, 4.1611905]",3217.575359727103
15,0.5,1,25,"[0.0, 28.306431437618016, 68.2514852863493, 107.93620605137, 149.0408247666357, 191.92927269615558, 240.2827160925503, 295.5807665139616, 354.07576512644613, 411.0853305402814, 464.4732510130348, 517.1797386672749, 568.2362096228687, 618.5740462952313, 670.9152988714757, 725.1102807891039, 780.9863139475638, 834.1986399020425, 885.8549152921416, 933.1366676566265, 978.8796797466589, 1021.5821314120722, 1061.8688513359132, 1100.0195323236505, 1137.1314971242903, 1173.1374167781407, 1207.4053478806757, 1242.1940029055281, 1276.1884929704415, 1309.9654995408644, 1344.515240496063, 1378.7085853340209, 1413.8015978871708, 1449.1296168620304, 1484.9293941200879, 1521.207055424652, 1558.148265103808, 1595.8797200522765, 1633.847822741408, 1672.4926132664923, 1710.31188202877, 1748.2111598831634, 1785.3727492452035, 1821.507689009407, 1856.4786869807617, 1890.1977061260714, 1923.292644884375, 1955.1647187931835, 1986.287180152579, 2004.2980742742247]","[4.1806412, 4.1761136, 4.1729636, 4.1707587, 4.168868499999999, 4.167411799999999, 4.166151999999999, 4.165206899999999, 4.1643801, 4.163356299999999, 4.1628051, 4.1621356, 4.1614661, 4.1610727]",3215.518971491018
16,0.5,1,25,"[0.0, 33.25969680666617, 70.34871018519084, 107.84450250365921, 145.49218760696647, 185.91717695341424, 231.12272063728267, 282.68982371147536, 341.1315753696954, 399.59360150896396, 455.4506334532965, 508.9201970815658, 561.8298299302089, 614.4312609104231, 668.3039992443355, 725.1440303364973, 782.0229856727519, 836.4161195586307, 888.0310766390719, 936.7346531377466, 982.5791233267059, 1026.1839710832394, 1066.7024466992705, 1105.5797128102329, 1142.788727005849, 1178.4355437026002, 1213.5906786309135, 1248.578517604484, 1282.5129868299316, 1316.6215861885898, 1351.2085789512305, 1385.669865283425, 1420.3901096177076, 1455.6783747515144, 1491.6503452865275, 1527.9711208169786, 1565.0144244883245, 1602.9909925485288, 1640.9610453331916, 1679.0253852818569, 1717.3687958856854, 1755.3365654466165, 1792.7350386942767, 1828.6725358948552, 1864.2531177200462, 1897.8956120873818, 1930.7100369303153, 1962.3687067375313, 1993.399295495904, 2018.5434274230956]","[4.1806412, 4.1760345, 4.1729636, 4.1707587, 4.1688294, 4.1673331, 4.1662307, 4.1649704, 4.1641436, 4.1633954, 4.1626477, 4.1620965, 4.1614661, 4.1609545]",3213.0329185602504
17,0.5,1,25,"[0.0, 24.326900646209765, 61.37779145116667, 98.83914974542529, 136.52382559830482, 176.64125184367037, 220.67163473451933, 272.2922825514863, 330.2206914522279, 388.5381680140763, 444.7590433347174, 499.15381823433995, 551.9141694930287, 604.0256817927777, 658.5305284260232, 715.1081148136027, 771.9153493842789, 826.2933030667994, 878.1373286875371, 927.17329150504, 972.806216053822, 1015.6526583924897, 1056.2507626322388, 1094.8179904937988, 1132.008658053772, 1168.280439119117, 1203.353646207066, 1238.0003342479029, 1272.0811811030858, 1306.158832168002, 1340.7636834355174, 1375.0478444161242, 1409.9764900306984, 1444.8602096599907, 1480.9121963769578, 1517.6253486338312, 1554.1965009759497, 1591.9362394380462, 1630.3554326918263, 1668.474545820736, 1706.7275067236012, 1744.7323690685168, 1782.0021043848067, 1818.1135417126454, 1853.4208311959799, 1887.177939435777, 1920.109147629151, 1951.6955995453702, 1983.0843454966214, 2004.5095343300384]","[4.1806021, 4.1759953, 4.1730027000000005, 4.1705618, 4.1687899, 4.1672544, 4.166112399999999, 4.1648917, 4.1641045, 4.1633954, 4.1624112, 4.1620173, 4.1613088, 4.1608362]",3210.365765038927
18,0.5,1,25,"[0.0, 22.680524517636456, 59.74423548975386, 97.2240147866554, 134.83938247141737, 174.9015927942147, 218.78412526109867, 270.8781835021679, 328.62578374936106, 386.8934380000554, 442.69382982877505, 496.2775424755762, 549.2760102968623, 601.3865465465183, 655.270256886228, 711.900251625457, 767.6168782386503, 822.5071224776095, 874.7037850744009, 923.8284099475568, 969.5114305604902, 1012.8861447742217, 1053.5582068440094, 1092.3472339160573, 1129.314836577512, 1165.2178031011454, 1200.3196507937057, 1234.963434638221, 1268.8451691069954, 1303.1335221294341, 1337.6896674174207, 1371.7069547253884, 1406.9764722499726, 1442.307333990731, 1478.1961079695836, 1514.3327883786783, 1551.7272199302254, 1588.983463802642, 1627.3020102736234, 1665.5818736734188, 1703.8842018013377, 1741.570504938203, 1778.9108728045246, 1814.8119612653293, 1850.010742632697, 1883.9454799427688, 1916.7333509183575, 1948.9150258698912, 1979.8409798602395, 2003.9471143104386]","[4.1804447, 4.1758771, 4.1729636, 4.1705222, 4.1686716, 4.167214899999999, 4.1659942, 4.164931299999999, 4.1640258, 4.1633167, 4.1626868, 4.1619387, 4.1613874, 4.1608362]",3208.147131154921
19,0.5,1,25,"[0.0, 24.902886871659007, 61.96578720980898, 99.76475461673272, 136.9148875395631, 176.9112257703472, 221.3847099938041, 272.76538684195145, 330.3115024359204, 388.475468132429, 444.0485551166478, 497.89838145068893, 551.4028984696331, 603.8327773974956, 657.3062050234789, 713.1095853182151, 769.6260672363267, 824.0626560026149, 876.5696722220084, 925.37271322643, 970.9736105838942, 1014.528109880328, 1055.0756975072659, 1093.9640921186244, 1130.8141140386579, 1166.5639019438934, 1201.636425790434, 1236.059144230029, 1270.2972163843915, 1304.539989333297, 1337.941301315482, 1372.8816632405658, 1407.7842423204343, 1443.126468593805, 1479.02564478772, 1515.4264136449774, 1552.6637626668019, 1590.0362966910504, 1628.370639184702, 1666.6772220853366, 1704.3252477324156, 1742.5401414595042, 1779.4523023188879, 1816.0432733730056, 1851.0237536316706, 1884.7934672445865, 1917.550406910177, 1949.4326294754685, 1980.619186825683, 2004.3502108414057]","[4.180483799999999, 4.1759167, 4.1728454, 4.1706009, 4.1687503, 4.1672935, 4.1659942, 4.1648917, 4.1641045, 4.163356299999999, 4.1627655, 4.1620173, 4.1613483, 4.1608758]",3205.821276195068
20,0.5,1,25,"[0.0, 30.02335211607658, 66.52524501906095, 103.69579317819267, 141.53569428098325, 181.1424131989109, 224.73276349157294, 275.787915641187, 333.93021043525283, 392.571010079003, 447.83448318316533, 501.5353322782692, 555.2863504854247, 606.8998624198316, 660.2458284481454, 716.5667275684343, 773.0799168550272, 827.915743740461, 879.8684356263916, 928.2535189679206, 974.1357835514698, 1017.4494883810478, 1057.9056397349552, 1096.8921580230474, 1133.4728068540464, 1169.7969398681328, 1204.5603543963039, 1239.319735633301, 1273.2570960898277, 1307.26174255268, 1341.659909711629, 1376.0806138679948, 1410.6609372369587, 1446.1392180898029, 1481.7126215137146, 1518.173489501697, 1555.3735329531557, 1593.2713844371985, 1631.0669273840806, 1669.0994978684546, 1707.2526757416852, 1745.2170509088216, 1782.3041773226212, 1818.677663086484, 1853.4908815188594, 1887.5184338205534, 1920.6641762890624, 1951.7462086251646, 1983.0414507550774, 2003.9699485382077]","[4.1806412, 4.176074, 4.1730027000000005, 4.1707191, 4.168868499999999, 4.1673722, 4.1662307, 4.165206899999999, 4.1642222, 4.163356299999999, 4.1626477, 4.1621356, 4.1615453, 4.1610332]",3203.815907912597
21,0.5,1,25,"[0.0, 28.227551450781675, 65.27878271602395, 102.5896697708248, 140.18014185260438, 179.93802752798592, 223.69081879138503, 274.734301953661, 331.641653783532, 389.9963643152763, 445.8636228203445, 500.5776377994655, 553.3259342515007, 604.6614675643673, 658.3591800703036, 714.6920658322822, 770.3805247621845, 825.6920386420113, 877.2500113828953, 926.424634412107, 971.9700944667652, 1014.9778653942708, 1055.4780733469588, 1094.4564642885848, 1131.1896357221192, 1167.599041836608, 1202.3497665834852, 1236.9054248190785, 1270.96583034804, 1305.1899876114605, 1339.306586551273, 1373.7207160097091, 1408.2326488614729, 1443.377850292476, 1479.2394440470277, 1516.1765900960554, 1552.7105886850643, 1590.4808593814578, 1628.2022163156096, 1666.7635699451869, 1704.611398823515, 1742.8334294141303, 1779.6573477096756, 1816.0302323923677, 1851.0743080408909, 1884.7192460476278, 1917.5795543415363, 1949.5107417135798, 1980.4731868637361, 2003.8967440502258]","[4.180483799999999, 4.1758375, 4.1726093, 4.1704435, 4.1686716, 4.1672935, 4.1659155, 4.1648917, 4.1641045, 4.1631989, 4.1626081, 4.1619387, 4.1613874, 4.1608362]",3203.9323788094066
22,0.5,1,25,"[0.0, 24.453036993633646, 61.06907755274858, 97.83860384195611, 135.26037415939447, 174.33779027754963, 218.121956385384, 269.1381504667537, 326.39049106761547, 384.3261736471343, 440.2534595214528, 493.62497092052945, 546.3867243050246, 598.2660182214087, 651.6432719284661, 707.6226812891115, 763.472583996621, 817.6872700368061, 869.6080739704579, 918.408127439751, 964.0975879733422, 1007.065219681018, 1047.842907279898, 1086.2329775272715, 1123.5423242385946, 1159.0638408236227, 1194.2970152648531, 1228.4512725710506, 1262.5995263322075, 1296.8902807198956, 1331.0244384790249, 1365.4389610342055, 1400.0435124999522, 1435.0359276500722, 1470.822091394266, 1507.4618718526585, 1544.6613411234212, 1581.9498307592871, 1619.7489618153281, 1657.9984643889566, 1696.6347301609408, 1734.2658037096535, 1771.1858345203605, 1807.3240955710703, 1842.424593489145, 1876.3174409271264, 1909.3846772427005, 1940.7865304177867, 1972.0287528472159, 1990.315811219686]","[4.1806021, 4.1759558, 4.1727271, 4.1706405, 4.1687503, 4.1672544, 4.1659942, 4.1649704, 4.1641045, 4.163356299999999, 4.1625686, 4.1619387, 4.1613483, 4.1609149]",3199.1494472583004
23,0.5,1,25,"[0.0, 31.21793389137258, 68.23847798622262, 105.2533491915787, 143.04300096408764, 182.55113624516122, 225.7312657840966, 276.34373170822727, 334.95124666594546, 392.7802298157225, 448.51082410743396, 502.5596922539756, 554.9636598983614, 606.5900457237981, 660.4044579165031, 716.2841560432173, 772.719051175831, 827.2555817212422, 878.4155782948801, 927.4298673684946, 973.3020206899525, 1015.9479660257414, 1056.6882449451882, 1095.0704205864263, 1132.1080189543466, 1168.5158239917046, 1203.1998318096228, 1237.6562048244177, 1271.630398752108, 1306.2108813148277, 1340.157790544388, 1374.5730069679776, 1409.207360870352, 1444.3607047476228, 1479.9931968721453, 1516.14875632545, 1553.1630429650081, 1590.810405406089, 1628.9508225349175, 1667.2666403604044, 1705.3960327947798, 1742.9757354292628, 1780.6650094864858, 1817.0213915390805, 1851.7467017597378, 1885.6553799891353, 1918.6016908407778, 1950.1967591027137, 1981.3534245976361, 2004.0493465580234]","[4.180523399999999, 4.1757984, 4.172884900000001, 4.1704831, 4.1687112, 4.167175299999999, 4.1659551, 4.1648917, 4.1639466, 4.1631989, 4.1625295, 4.1618996, 4.1613088, 4.1607184]",3196.871257763129
24,0.5,1,25,"[0.0, 32.650315547625894, 69.37683949510085, 106.40921170702916, 143.65447968327533, 183.15818351209327, 226.35177009899792, 276.5067853996163, 334.73739880660025, 392.76896562856405, 448.1483542672893, 502.1718166162765, 555.1314957038959, 606.6943803266256, 660.176850629627, 716.3107291614095, 772.4954074865201, 827.1143698786713, 878.6189970178003, 927.776196918482, 973.1955029070613, 1016.4918139690743, 1056.973150722787, 1095.795962841099, 1132.775711880795, 1168.3977367967873, 1203.1776148113559, 1237.87302390367, 1271.5564454351384, 1305.5373894766271, 1339.8567778661072, 1374.1010254774787, 1408.599313735172, 1443.9968270841764, 1479.6032854976675, 1515.961886552514, 1552.9799548657293, 1590.7579957741882, 1628.805930712666, 1667.2289844585039, 1705.1771468270467, 1742.9572192405553, 1780.3448700817617, 1816.2815040985483, 1851.496653790863, 1885.4998216024624, 1918.2466754486513, 1949.8127906612494, 1980.903927691645, 2003.0634106933599]","[4.1804447, 4.1759558, 4.1728058, 4.1706009, 4.1687112, 4.167175299999999, 4.1661911, 4.1650887, 4.1640258, 4.163238, 4.1625686, 4.1619387, 4.1614661, 4.1609941]",3194.712990687799
25,0.5,1,25,"[0.0, 33.60623460927411, 70.11197503937012, 107.25656371217752, 144.54504932722915, 184.07678538303236, 227.0748709104567, 277.4690416937828, 334.53393208237964, 393.5457557226977, 449.154880764673, 503.23277714891805, 556.2818326677198, 607.6774547132184, 660.7161222208492, 716.0381776223342, 772.3095859121481, 826.959437886863, 879.0094005537776, 927.5340848262988, 973.569393415939, 1016.3465546428624, 1056.9556032455632, 1095.1826467203996, 1132.4479832319894, 1168.05933573424, 1203.1899003215228, 1237.0522260965786, 1271.797869319018, 1305.9422980187326, 1339.3674805819974, 1373.9750820912743, 1408.4325374946534, 1443.4354561952548, 1479.2824438460434, 1516.1487281956263, 1552.7479959682503, 1590.1184925414916, 1628.5591172717195, 1666.5346797890404, 1704.4051019339242, 1742.5523895360486, 1779.5018768124316, 1815.7221581322344, 1850.7897393534033, 1884.7531853493945, 1917.2595469705564, 1949.4569892582838, 1980.3645443351031, 2003.2511095789234]","[4.1803656, 4.1759167, 4.172688, 4.1704435, 4.168632499999999, 4.1671362, 4.1659551, 4.16501, 4.1639862, 4.1631594, 4.1625686, 4.1619387, 4.1613874, 4.1608362]",3192.075076030274
26,0.5,1,25,"[0.0, 30.4027753173454, 66.76304792108454, 103.13312176751037, 140.98829325476174, 180.3000920146261, 223.54835641290595, 273.46766919263075, 330.59400243733785, 388.9722098297102, 444.9034447690517, 498.32686500510727, 551.0101129867949, 602.4376311994286, 655.4360415334945, 710.9446937772464, 767.4883147951191, 822.2791696798822, 873.6053274084052, 922.5982680925674, 968.6164518723042, 1011.1251829411412, 1052.04319264217, 1090.8635616531365, 1128.1306621150625, 1164.0881071291158, 1199.0038989766113, 1233.1989333736947, 1267.2038907140166, 1300.893378496203, 1335.1215558046513, 1369.2596472079642, 1403.8866761985494, 1439.0607121735952, 1474.7103348366265, 1510.9597311304294, 1547.9518846613123, 1585.6089519035768, 1623.8082029304949, 1661.8826418792332, 1699.949222473454, 1737.779972981426, 1775.1332722840143, 1811.4735765281234, 1846.607183929807, 1880.0516272864584, 1913.0189631263006, 1944.5844316971388, 1975.5806795739613, 2002.934065191514]","[4.1803265, 4.1756802, 4.1726093, 4.1703253, 4.1684356, 4.167017899999999, 4.1657581, 4.1647344, 4.1638288, 4.163002, 4.162293, 4.1617813, 4.1611118, 4.1607575]",3189.640875537245
27,0.5,1,25,"[0.0, 33.77474523662278, 70.43618976688049, 107.23126120845069, 144.44405792261426, 183.55529413596986, 226.74238058485213, 276.49018448482053, 333.46967103973594, 391.9582656784349, 448.08736545732273, 501.7774209097425, 553.8556922741197, 605.886926177222, 658.7580072882347, 713.8639279128004, 769.9496478439703, 824.7029617946016, 876.7864320615997, 925.4958865617868, 970.9814136565017, 1013.844596926929, 1054.5475989209792, 1093.2376436178777, 1130.5606000705336, 1166.163663808815, 1201.3929372989883, 1235.3730598457946, 1269.5625612093615, 1303.4054315827632, 1337.7664910352237, 1371.7731903807735, 1406.040005979548, 1441.3025246116836, 1477.0831110312306, 1513.2300229859306, 1550.5144856942109, 1587.7484243173196, 1625.9365839549125, 1663.9595709315354, 1701.8135514560845, 1740.1377446804327, 1777.0572241910659, 1813.5175658200374, 1848.5778167001426, 1882.086465681729, 1914.949629683675, 1946.942919891811, 1977.844386866714, 2003.6127907291666]","[4.1803656, 4.1757588, 4.1726093, 4.1703253, 4.168632499999999, 4.1669788, 4.165876399999999, 4.1649704, 4.1639862, 4.1631198, 4.1624899, 4.1618209, 4.1613874, 4.1607575]",3187.793125910509
28,0.5,1,25,"[0.0, 33.86212348496133, 70.56267942659639, 107.2463039461843, 144.94082440695718, 184.06018637821558, 226.99623307404192, 276.10470084204974, 333.42689427224843, 391.51552736134363, 447.5030277923423, 501.4880468954515, 553.300778208879, 605.9834641680483, 658.3729182275529, 713.6610433064163, 769.2359656452857, 824.6373420317884, 876.4976706189707, 925.0157285463438, 970.1136290980021, 1013.4850636728845, 1054.2184167121898, 1092.8409923705249, 1129.7887491640004, 1165.5819042673554, 1200.6118514462414, 1234.5313055147374, 1268.5226003800933, 1302.898561143551, 1336.400462048808, 1371.1225219183355, 1405.7560229525461, 1440.8925890944029, 1476.4199256205748, 1512.674765235377, 1549.7826708890188, 1586.9162142648427, 1625.2072140365917, 1663.3678424615277, 1701.3721346295065, 1739.0488683924264, 1776.612218119291, 1812.918666703285, 1847.6851116283192, 1881.5256633211447, 1914.4662773296786, 1946.0439141275583, 1977.0591119780993, 2002.831953106012]","[4.1804051, 4.1757197, 4.172688, 4.170404, 4.1685538, 4.1670966, 4.1657972, 4.164813, 4.163868, 4.163238, 4.1624899, 4.16186, 4.1613088, 4.1607971]",3185.900108811038
29,0.5,1,25,"[0.0, 30.92142440963778, 66.88397562361877, 104.0996641740885, 140.8811398326884, 179.785249431701, 223.05860479968135, 272.17459672379835, 329.2107599150611, 387.05575643871396, 443.35819221880365, 497.243472134654, 550.0908483127787, 601.7084130593825, 654.2909889689543, 709.3963334162513, 765.1128069646838, 820.1721042469503, 871.6999440404882, 920.75109215058, 966.6103679851815, 1009.5892768343799, 1049.9613087716966, 1088.5837877466977, 1125.7029754430434, 1161.404663310876, 1196.287733441678, 1230.824228309428, 1264.742107397593, 1298.573599516286, 1332.7239487535364, 1366.4491086552027, 1401.1976754995815, 1436.2205816596293, 1471.9945059446793, 1508.320584669624, 1545.1645346527887, 1583.0616379878973, 1620.3788149475238, 1658.8104875361519, 1696.9116002044561, 1734.8869177420775, 1772.137244882712, 1808.4179210894677, 1843.3302353618128, 1877.8371669651347, 1909.8735453954014, 1941.733033311105, 1972.777240886427, 2001.4226318629276]","[4.1802082, 4.1755619, 4.1724124, 4.1700892, 4.168317299999999, 4.1668997, 4.1656008, 4.1646948, 4.1637502, 4.1628838, 4.1622539, 4.1616631, 4.1611514, 4.1605215]",3183.551178793403
30,0.5,1,25,"[0.0, 30.723030005695023, 67.06469523542467, 103.53531119648318, 140.62561356027703, 180.1045032022982, 222.3947391106779, 272.4945651470528, 329.23344837694486, 387.7040312973258, 443.45149637704577, 497.3435686247995, 549.8507935058255, 601.5991505221039, 654.8569973998888, 709.7499651882601, 765.3223208152358, 819.813551882859, 871.6351480627666, 920.2916326543823, 966.1697166939284, 1008.9514237539761, 1049.3962671437807, 1087.8949949332496, 1124.6314819182303, 1160.458601071835, 1195.1256171501657, 1229.174207766838, 1263.0856614439601, 1296.9973780305713, 1331.4393155667644, 1365.4542026220474, 1400.6301130467841, 1435.6152957132542, 1471.0422762717883, 1507.4825212182423, 1544.2416311168506, 1581.6879585176825, 1619.4306618452654, 1657.6789989499532, 1695.901829202772, 1733.172531067681, 1770.4824071539836, 1807.0241621767652, 1842.2077199605912, 1876.0272644794456, 1909.2209775488993, 1940.4808485644237, 1971.6357283461296, 1988.2929057500544]","[4.1801691, 4.1756015, 4.172530200000001, 4.1702466000000005, 4.1684747, 4.1669788, 4.1656399, 4.1646557, 4.1637502, 4.1629233, 4.1622143, 4.1615844, 4.1611118, 4.1606002]",3181.649166444634
31,0.5,1,25,"[0.0, 29.506869201743143, 66.05289052582555, 102.32559025983392, 139.2966194674167, 178.51361774211955, 221.37048130096173, 270.7816043884177, 327.027709602599, 385.292538437947, 441.62770621015045, 495.6255395478232, 547.7831364890304, 599.6083423368333, 652.3188237717484, 707.7854182797582, 763.188350407625, 817.5213787911784, 869.8602719497317, 918.4544722096371, 963.7574007493483, 1006.5008523912825, 1047.041654358052, 1085.7786145174396, 1122.401329514867, 1158.4112508803246, 1193.630392637998, 1227.3908079667206, 1261.6037043954298, 1295.2002696133545, 1329.4422782374768, 1363.7756794386892, 1397.8514304028597, 1433.5024962658003, 1469.260115750377, 1505.194134627704, 1542.1612355996751, 1579.689891020823, 1617.535112562406, 1655.5097257217992, 1693.8497496492876, 1731.5646227604645, 1768.8719633591884, 1804.8799267739048, 1840.060925407114, 1873.581393802862, 1906.3231307513495, 1938.0318449349268, 1969.048004590709, 1989.1483155463336]","[4.1802082, 4.1754832, 4.1724515, 4.1700892, 4.1682386, 4.166781899999999, 4.1656008, 4.1646557, 4.1637502, 4.1629233, 4.1622539, 4.1616631, 4.1611118, 4.1603637]",3179.2756477067046
32,0.5,1,25,"[0.0, 31.943478140697152, 68.36551487645386, 104.81905159069305, 141.90649684572145, 180.5593163855924, 223.54543278852873, 272.4686821323237, 328.7445573289116, 387.9814372077318, 443.7383064742776, 497.28637838593045, 549.5844796504799, 600.7189145703205, 653.8618424281387, 708.8357036734697, 764.5641170457527, 819.2258856326687, 870.7342509795196, 920.0152157628002, 965.5652984688636, 1008.3825945538724, 1048.5993985763514, 1087.078900872385, 1124.2233766819134, 1159.9575945216525, 1194.7370829105912, 1229.198441402638, 1263.0782846036388, 1296.6229900065546, 1330.7386128496744, 1365.0493105806513, 1399.4675339763521, 1434.50535416901, 1470.3854057077951, 1506.4943487949843, 1542.9560129923432, 1580.8932840760729, 1618.9292322257393, 1656.7608808553932, 1694.7835267975156, 1731.9627235032444, 1769.7632415560056, 1805.5092683420821, 1840.8597910558287, 1874.730824041012, 1908.1175799239259, 1939.4740003216234, 1970.418494085156, 1989.2057639095729]","[4.1801691, 4.1754045, 4.1724515, 4.1700892, 4.168356899999999, 4.166821, 4.1656008, 4.1647344, 4.1637502, 4.1629233, 4.1620965, 4.1615844, 4.1610727, 4.1605215]",3177.0844043069096
33,0.5,1,25,"[0.0, 26.729792580219907, 63.06570801351978, 99.48579885097786, 136.68781853803944, 175.22044592007808, 218.4268402628859, 267.5794567429417, 324.1448488417467, 382.4876730345509, 438.02876761727543, 492.3475045781481, 544.3297704487771, 596.1014502294842, 648.7434628868015, 704.3337234818083, 759.386245710598, 814.8417061285869, 865.6783254751982, 914.2316448280354, 960.0387606370838, 1002.5483568553201, 1043.2725060974003, 1081.6057961761103, 1118.499217016586, 1154.3272202382273, 1189.0269290426163, 1223.241477184341, 1257.27485734012, 1290.9424706472869, 1325.045481826584, 1359.0846832586617, 1393.80363074367, 1428.8471880959492, 1464.529469733845, 1501.3084488616928, 1537.606994048364, 1574.7920809541733, 1612.6996377424853, 1650.8243191642187, 1688.975119545657, 1727.0378604556468, 1763.9027938347344, 1800.5055610806858, 1835.333558264601, 1868.9384844085153, 1901.6718712354877, 1933.2670018090798, 1964.298266310709, 1989.0608823733182]","[4.1801691, 4.1754832, 4.1722941, 4.1700106, 4.1682386, 4.166742299999999, 4.1654429, 4.164577, 4.1636319, 4.1628442, 4.1620173, 4.1615453, 4.1609545, 4.1605215]",3174.6900828347466
34,0.5,1,25,"[0.0, 25.74703283494472, 62.191498823673214, 98.64350480100569, 135.51682190228092, 174.45637405067777, 217.16448986641348, 265.58257490288526, 322.254816648818, 380.75177112031935, 435.9389818970896, 490.3105278147895, 542.5781783581497, 593.7774604241033, 647.0688839188833, 701.6739593554616, 757.1895541390331, 811.5591461261652, 863.5356637122854, 912.477562459899, 958.3090849944704, 1000.6928498117088, 1041.1873416418434, 1079.8593726139327, 1116.769459693388, 1152.6909388907186, 1187.0811400358623, 1221.61154705017, 1254.7271493750122, 1289.1536824413915, 1323.3954296650284, 1357.3034100362893, 1391.6210860113156, 1427.2573582757345, 1462.3841960267662, 1498.5926899770946, 1535.507190445762, 1573.1187498545282, 1611.0533847485915, 1648.8551717129003, 1687.1831680961905, 1724.7955729622631, 1761.4456598776806, 1797.9391989867445, 1832.6274598611994, 1866.6376694349938, 1899.5803919815953, 1931.2438416788445, 1962.1693595310203, 1987.8640600338408]","[4.18009, 4.1756015, 4.1723728, 4.1700892, 4.168317299999999, 4.1668997, 4.1657186, 4.1646948, 4.1637106, 4.1628442, 4.1622539, 4.1615453, 4.1610332, 4.1606002]",3173.106643724096
35,0.5,1,25,"[0.0, 30.363288229787656, 66.38683570195218, 103.34660517115145, 140.0595655249026, 178.94912397846338, 221.3334539769362, 269.87208796897016, 326.274317820134, 384.29388158395693, 440.9442353845453, 494.4546222205115, 546.8870042571815, 598.2556257564835, 651.1799946043354, 705.8764862804853, 761.1979874890139, 815.9079290609325, 867.3308239434823, 916.5689834575705, 961.943236569494, 1004.5440552810712, 1044.4639736832212, 1083.1518942909006, 1120.464842024529, 1155.7069741411894, 1190.4544430881704, 1225.078870007621, 1258.7595459979777, 1292.489918979133, 1326.848443309536, 1360.971746048239, 1395.549011911494, 1430.6854431174188, 1466.1933407231763, 1502.1859602391482, 1539.077047895328, 1576.4133303844242, 1614.488671234928, 1652.2898964385213, 1690.178681401922, 1728.19053019811, 1765.5532662873438, 1801.7224018456932, 1836.704821589864, 1870.2911494388281, 1903.0459883717463, 1934.5657206979804, 1965.5607245381238, 1987.8737812542731]","[4.18009, 4.1754441, 4.1724124, 4.1700497, 4.168396, 4.1668606, 4.1656795, 4.1645374, 4.1637106, 4.163002, 4.1623721, 4.1615453, 4.1610332, 4.1604819]",3170.849393468152
