Repository: jackybrons/drc-imoe

# Datasets

This project contains standardized multi-condition, multi-chemistry datasets for degradation forecasting of retired lithium-ion batteries in second-life applications. All official preprocessed data is stored under `datasets/processed/`.

---

## 1. Directory Structure

```text
datasets/
├── processed/              # Official preprocessed-data root used by training and evaluation
│   ├── UL-NCA/             # UL laboratory NCA cell data (66 cells)
│   ├── UL-NCM/             # UL laboratory NCM cell data (55 cells)
│   ├── UL-NCMNCA/          # UL laboratory mixed-chemistry cell data (9 cells)

File: datasets/processed/UL-NCM/CY25-05_1-#20.csv (part 1 of 6)
Cycle,Charge_Current,Discharge_Current,Temperature,Capacity_Increment,Relaxation_Voltage,Discharge_Capacity
2,0.5,1,25,"[0.0, 31.733556469299458, 70.0356107786775, 108.69241309150942, 148.40416543121768, 190.46221542227835, 237.59065249347265, 292.654267386389, 351.4328426076543, 407.83209611419085, 463.47553490498643, 517.4195731510042, 570.9005922204203, 624.1185629628669, 679.7189037226153, 736.497869787831, 791.6715820542552, 844.5212001790453, 895.6021439606466, 943.1126771267923, 987.8530306055688, 1030.5053018922426, 1070.7802249108613, 1109.2042630507608, 1146.2005466868447, 1182.5415864568292, 1217.684472592817, 1252.3369152440716, 1286.5832847880552, 1321.3789628564655, 1356.1572305681404, 1390.612689282716, 1426.1276148502054, 1461.8259156081695, 1498.5812854767412, 1535.489243561281, 1573.0690315401991, 1610.9809295626103, 1649.2114055008326, 1687.8938028537348, 1726.028108883869, 1764.0942259256997, 1800.9801476574837, 1836.9122743392952, 1871.0258642514107, 1905.431795336114, 1938.0183258108307, 1969.698952484783, 2001.101760677099, 2024.2035665616875]","[4.182023, 4.1776919, 4.1745815, 4.1724949, 4.1709199, 4.1693845000000005, 4.1682425, 4.1672583, 4.166195399999999, 4.1655259, 4.1648564, 4.1642661, 4.1636753, 4.1632028]",3218.291537731121
3,0.5,1,25,"[0.0, 29.68838919930886, 68.24677452898015, 106.2495366281853, 145.76060241894174, 187.7519126305201, 235.1174564519656, 289.4263813299161, 347.97879263232016, 405.6197144859394, 461.03994289479044, 514.8945634868201, 567.8639158699907, 621.2000359537616, 676.8216677972567, 732.5877338611286, 788.8422672940081, 841.5891026729779, 892.2641281053233, 939.8425993334434, 984.7714901767605, 1027.247263078716, 1067.4165909965145, 1105.7022090479763, 1143.1529393867131, 1179.0537166258073, 1213.9754635467261, 1248.833761846135, 1283.3808496290367, 1317.6740916604513, 1352.2936182701264, 1387.0083527278402, 1422.6365068379364, 1458.496266100562, 1494.746149756218, 1531.7168793487376, 1569.061199764345, 1607.107864228225, 1645.5165617271136, 1684.058176185271, 1722.1135188759722, 1759.9674193985047, 1797.4232247518908, 1833.386493261568, 1867.5315439867309, 1901.5825929439338, 1933.7269770973671, 1965.731239997614, 1996.798112473568, 2023.3032850762934]","[4.1819048, 4.1775346, 4.1746602, 4.172376600000001, 4.1708016, 4.1693058, 4.1680455, 4.1671796, 4.1662741, 4.1654472, 4.1647778, 4.1642661, 4.163754, 4.163242299999999]",3216.87146379842
4,0.5,1,25,"[0.0, 27.002113204081525, 65.15535595878106, 103.11212799605022, 142.60213590718394, 184.52316527539534, 231.29858541134485, 286.2862834835002, 344.21000710243703, 402.0274312578518, 457.85706483558994, 512.0427254903404, 565.2781166232753, 617.9469648379045, 673.6066167811146, 729.3237488420591, 784.5352958427495, 837.7400090114782, 888.7096554534501, 936.2044094302778, 981.1311355842747, 1023.006980563408, 1062.9018125170194, 1101.8874141687638, 1138.5510948498077, 1174.411524367123, 1210.0386733185885, 1244.4146000297073, 1279.1296188768738, 1313.183688958134, 1348.1370852694236, 1382.8875824053887, 1418.2178654460454, 1453.8401649648436, 1490.1674383533511, 1527.2873410785694, 1564.4579925218256, 1602.545345826014, 1640.892231043721, 1679.2955957531854, 1717.7360125580835, 1755.468170220281, 1792.6070848098389, 1828.497159439999, 1863.3733994946401, 1897.0724895000412, 1929.0419629664952, 1960.7317879130446, 1991.5985490950725, 2008.736611437514]","[4.182023, 4.1774163, 4.1745028, 4.1723375, 4.1708016, 4.1693845000000005, 4.1680851, 4.167061299999999, 4.1662345, 4.1654472, 4.1647778, 4.164187, 4.163754, 4.1630454]",3214.6988578171117
5,0.5,1,25,"[0.0, 33.330225097102016, 71.21833664720975, 109.48200565815841, 148.3595811255742, 190.3089676312212, 236.47106238726656, 290.71950171269566, 348.9905181328312, 406.7711093375242, 463.25156103823144, 517.3441896959374, 570.8654290950745, 623.3163559825553, 678.4311692107547, 734.6320560235722, 789.7911120809351, 843.2120853641238, 893.2668911605581, 940.9831086682034, 985.6017756783033, 1028.183284322199, 1067.8600456733936, 1106.5439487220615, 1143.4461202448347, 1179.32613929154, 1214.7221851434754, 1249.1186128463214, 1283.9073968327032, 1318.2003102693093, 1352.8146979545425, 1387.5425206582645, 1422.7407291798922, 1458.783758315617, 1494.930627706268, 1531.6278967348946, 1569.4356445063036, 1607.2503930256782, 1645.4320787540698, 1684.1478995863647, 1722.5170116175398, 1759.9661467188237, 1797.11336398562, 1832.952992569789, 1867.5698498509585, 1900.6825044057503, 1933.305279645542, 1965.0104873890357, 1995.9670838070654, 2022.125418867661]","[4.1818657, 4.177495, 4.1745028, 4.1722980000000005, 4.170565600000001, 4.1691875, 4.1680064, 4.1670222, 4.1662741, 4.1654077, 4.1646991, 4.1642661, 4.1636753, 4.1631241]",3213.9149308965416
6,0.5,1,25,"[0.0, 29.144377948229078, 67.30508928055326, 105.17143433593913, 144.20349448234424, 186.0406568534164, 232.28767594415092, 286.1059790559756, 344.32138065703487, 402.04423879533203, 457.97145005344976, 512.8653369011561, 565.6601891643285, 618.7859480381443, 673.1044446631646, 729.5120041124306, 784.2911085633995, 837.7743077044419, 888.3586324906806, 936.084291376798, 980.4791922006165, 1022.8506122392652, 1062.663517590142, 1101.3440641824127, 1138.158738492175, 1174.0736314557248, 1209.1975968818047, 1243.9363132834765, 1278.2175761230687, 1312.8036465159253, 1347.28533124236, 1382.0362980834498, 1417.174212160015, 1453.0098315180444, 1489.4235017985798, 1526.5228547097063, 1563.778918941538, 1601.6229628246783, 1639.8320296120282, 1678.8049898412592, 1716.8226074387185, 1754.223448415094, 1791.3479998415728, 1827.2717283447541, 1861.6115985044303, 1894.92998349885, 1927.4411820330306, 1958.964132568462, 1989.7965690180567, 2007.9271552511268]","[4.182023, 4.177495, 4.1746602, 4.1724949, 4.1706839, 4.1693449000000005, 4.1681638, 4.167061299999999, 4.1662741, 4.1654863, 4.164817299999999, 4.1643839, 4.1637936, 4.1632814]",3211.282086822241
7,0.5,1,25,"[0.0, 23.49162685540159, 61.56550763947587, 99.33520361478645, 138.03722522761996, 179.5069606831762, 225.92514243136839, 279.8872200857804, 337.5294088272914, 395.6310088636401, 452.20871076425, 506.1791494061396, 559.3092915833655, 612.0231409664599, 666.7067013145746, 722.3180204313661, 777.6625156679175, 830.9430209606804, 881.3407727099108, 929.0897507686858, 973.8230047673995, 1016.0759296192992, 1056.1896688285028, 1094.2439723458697, 1131.4927146359323, 1167.3464919395174, 1202.4259542621226, 1236.8897073635776, 1271.2902872769673, 1305.474840993228, 1340.2270470633912, 1375.0208048290847, 1410.2225516585481, 1445.9484173932456, 1482.3707627954836, 1519.2276216924938, 1556.6849847111089, 1594.8140730185578, 1632.8233812924063, 1671.3612862185437, 1709.5291000212674, 1747.0056654316718, 1784.2214869278828, 1820.2362071902858, 1854.4539627576746, 1888.0050995906327, 1920.4202774653827, 1951.7822576957033, 1982.3758584103475, 2006.9220786612282]","[4.181787, 4.1774163, 4.1744242, 4.172416200000001, 4.170605200000001, 4.1692271, 4.1681247, 4.167100899999999, 4.1660771, 4.1654077, 4.1647382, 4.1641083, 4.1636357, 4.1631241]",3208.786391782633
8,0.5,1,25,"[0.0, 31.1907349712626, 68.73448584050499, 106.35858694923905, 145.32474574597535, 186.67187063756188, 232.13964832067774, 286.05252278047163, 343.94559522463993, 402.158545187534, 457.9560724036334, 512.6339229435453, 565.7728546921157, 618.1637604016489, 672.3457435962314, 728.7146826989283, 784.3216154695897, 837.0331148813382, 887.2539392949438, 935.1130199879212, 979.6598641077535, 1022.2106107771604, 1062.239309384055, 1100.3733958948303, 1137.254329712173, 1172.983064754322, 1207.8678250692542, 1242.941815065609, 1277.0164181999457, 1311.5988237387899, 1345.935246681173, 1380.903233099134, 1415.9298242800126, 1451.717666346477, 1487.8850966971918, 1524.8230068660632, 1562.462442477977, 1600.2613982238383, 1638.5579055287346, 1677.2128663940773, 1715.4542765812682, 1752.6872710630048, 1789.7498809127899, 1825.3296805496723, 1859.892651077739, 1893.1414710268143, 1925.6319673335204, 1957.0415331579582, 1987.839122058713, 2007.1346579187696]","[4.1817474, 4.1773772000000005, 4.1745815, 4.1722980000000005, 4.170565600000001, 4.1691089, 4.1678882, 4.1669431, 4.1660771, 4.165329, 4.1646204, 4.1640692, 4.163518, 4.163085]",3206.44381716607
9,0.5,1,25,"[0.0, 32.45845591823428, 70.35617224245522, 108.1835354956591, 147.1227442892269, 188.0565355512477, 233.645501617687, 286.60596300404205, 345.0398007551309, 403.05763803228893, 458.78749619145395, 513.7957805159128, 566.5206389748241, 619.8401214282146, 673.8860053436713, 729.1221810734223, 785.0698363562306, 837.7052658486991, 888.5906810389383, 935.6189326750964, 980.755692582117, 1023.0607454633844, 1062.6112915817769, 1101.1219028334124, 1137.6207654916727, 1173.5710296717496, 1208.7889254633692, 1243.4692135132518, 1277.4515931899623, 1312.0317142989127, 1346.4374230423607, 1381.2317482177452, 1416.4192818228173, 1452.072771413279, 1488.461150837122, 1525.439002759341, 1563.1160143962522, 1600.7636073158278, 1639.2626069014145, 1677.654585985344, 1715.9480271300235, 1753.3944902108942, 1790.1855227944561, 1825.968844427609, 1860.3316828128263, 1894.0278402736221, 1925.949789594133, 1957.3157299048394, 1988.146098477394, 2007.2359109408917]","[4.1819444, 4.1775346, 4.1746998, 4.1722980000000005, 4.1706443, 4.1692271, 4.1680455, 4.1670222, 4.1662345, 4.1654077, 4.1646991, 4.1641083, 4.1636357, 4.1631241]",3204.401361638046
10,0.5,1,25,"[0.0, 37.02997638367725, 74.51635558404388, 112.71443813118361, 150.85618622082433, 191.93760550535234, 237.15888493839583, 289.9762758964926, 348.79047757950497, 406.49025438768973, 463.1868671804611, 516.9110041679528, 570.2336429782667, 622.34703121643, 676.459793788129, 732.3773095454296, 787.505956171497, 841.2018425412145, 891.410669567294, 938.9508817588137, 983.529194846803, 1025.5305431534337, 1065.4289786767258, 1103.8101809341813, 1140.714380723939, 1176.4232361207248, 1211.353203658496, 1245.8553622942698, 1280.2720413884952, 1314.2511718089906, 1349.1469221562068, 1384.1239544819982, 1419.3419601643513, 1455.0701699764695, 1491.2853216203675, 1528.5247904275502, 1565.6643151403619, 1603.851571442513, 1641.79094423947, 1680.5648060896172, 1718.282988792855, 1756.5649375014457, 1793.3019464976267, 1828.6973791210141, 1863.5334625079502, 1896.7304401023077, 1928.5708482885932, 1960.0983751284919, 1990.7880481184263, 2020.523799831952]","[4.1817474, 4.1774163, 4.1744633, 4.1721406000000005, 4.170605200000001, 4.1692271, 4.1679277, 4.1669431, 4.1661162, 4.165250299999999, 4.1646991, 4.1641479, 4.1636357, 4.1630454]",3202.09710812785
11,0.5,1,25,"[0.0, 22.872449835285693, 60.809354992086355, 98.33817836487322, 137.11655893648003, 177.52204850243504, 223.02106065594637, 275.7207842657059, 333.9465710061038, 392.23675912258443, 448.21594896311126, 502.80294684634634, 555.8387261948143, 608.2362009524759, 662.5533458632558, 717.3310472314329, 772.5108956008937, 825.4547383204431, 876.7518085240781, 923.9818936342958, 968.1638763705523, 1010.3260088574034, 1050.431494061963, 1088.6444549879263, 1125.6740633348875, 1161.4554420809627, 1196.5039747185535, 1230.8379440828496, 1265.5835732935218, 1299.7664716185416, 1334.118033579132, 1368.580343586654, 1404.4718626056806, 1440.1785484243985, 1476.2524603214158, 1513.247952108902, 1550.7433317296611, 1588.4049114954391, 1627.0631554158147, 1665.5164548339583, 1703.279463872703, 1741.1254931122396, 1777.7575075264433, 1813.406012549828, 1847.8235227983007, 1880.8524711584344, 1913.04510891637, 1944.572614876616, 1975.2520776550803, 1991.7480954945206]","[4.181787, 4.1773772000000005, 4.1744633, 4.1722980000000005, 4.170565600000001, 4.1691875, 4.1678095, 4.1669431, 4.1661162, 4.1653686, 4.164817299999999, 4.1641083, 4.1635571, 4.1631241]",3199.920938975964
12,0.5,1,25,"[0.0, 27.31973607749194, 64.79212630367567, 102.76973413968312, 141.08298370986574, 181.87305864295365, 226.9128854605309, 279.11314486846186, 337.90368876241826, 395.46182022973005, 452.00835533217617, 506.4148380119723, 559.6078640898189, 612.029693215881, 665.9261171927787, 721.2211086454829, 775.818540972359, 829.6354630557016, 879.5966840566518, 927.4552469187579, 971.565655020773, 1013.952412699814, 1053.7171597164327, 1091.795919028813, 1128.4169255807149, 1164.5651747646218, 1199.293679915104, 1234.2242248105727, 1268.749745509456, 1302.3637333747663, 1337.3570741155766, 1372.0324788566274, 1407.5905354428342, 1443.3542490697482, 1479.2152958790527, 1516.1890602305025, 1553.7987231483444, 1591.5967378696312, 1630.4556048654124, 1668.546519093393, 1706.443494463467, 1744.1098017074726, 1780.8399310243597, 1816.602078594274, 1850.6967486485294, 1883.8974337619145, 1916.197113217004, 1947.4327213842864, 1977.9776421469417, 2006.3259844205757]","[4.1817474, 4.1773376, 4.1744242, 4.1723375, 4.1704869, 4.1690693, 4.167966799999999, 4.1668644, 4.1660771, 4.1654472, 4.1646204, 4.1641479, 4.1635966, 4.1630454]",3197.562359467774
13,0.5,1,25,"[0.0, 29.40756628347731, 67.01001726171307, 104.6601483288714, 142.76363375509686, 183.62984292831948, 228.49094312448346, 280.43444396201494, 338.83653900327033, 397.10196410596245, 453.4963950724616, 507.2560236846974, 560.8076146403955, 613.4501600505632, 666.6448242560039, 721.7149035300329, 776.7401469367403, 830.3357421595715, 880.3674547438873, 927.5878962033134, 972.2847066151044, 1014.5754264671739, 1054.505922312394, 1092.54819511715, 1128.9880367663206, 1164.5283147276245, 1200.163348277001, 1234.5551339268052, 1269.1195443091858, 1303.4621596116428, 1337.4364324521546, 1372.4118997704898, 1407.7061760673746, 1443.490922118446, 1479.4830542022883, 1516.7055183240366, 1554.2980498678419, 1592.2502786946202, 1630.200952597091, 1668.7177325912469, 1707.346323287304, 1744.5555887163516, 1781.4043469198175, 1817.2176363134129, 1851.2761469145019, 1884.1575614931824, 1916.57129735996, 1947.9051168339045, 1978.6416397225887, 2006.3792497757297]","[4.1817079, 4.1773376, 4.1744242, 4.1722980000000005, 4.1704869, 4.1691089, 4.167966799999999, 4.1669431, 4.166195399999999, 4.1652894, 4.1646595, 4.1640296, 4.163439299999999, 4.1631241]",3195.172535315351
14,0.5,1,25,"[0.0, 30.358970619836043, 68.23839043262217, 105.42306296693175, 143.58471729140774, 184.52814314994953, 229.20955810149746, 281.7372315881338, 339.60557053402374, 397.669732035107, 453.93186198898036, 508.12092035360763, 561.2077633036182, 613.4733328271111, 667.430583818506, 722.1124470956822, 776.9406794715183, 830.4882099395438, 880.6318080288097, 927.7384032908319, 972.1427118080071, 1014.5118882701004, 1054.267830009118, 1092.5578939082668, 1129.3413737369315, 1164.8839096520412, 1199.931740545036, 1234.279645448616, 1268.7818999285082, 1303.069287217083, 1337.2965786993084, 1372.261039165795, 1407.4512704191154, 1443.2811260311041, 1479.6508437960185, 1516.3015334607683, 1553.7142028208252, 1591.9292270749995, 1630.1650901093392, 1669.0969528688963, 1706.6986700162226, 1744.4378415538984, 1781.191761396595, 1816.6157109064795, 1850.9498154586743, 1884.256521181744, 1916.4396498447175, 1947.8496227091925, 1978.2049226918436, 2006.402666887139]","[4.181787, 4.1773376, 4.1743455, 4.1721797, 4.170565600000001, 4.1691875, 4.1680064, 4.1669431, 4.1661162, 4.1652107, 4.1647382, 4.1641479, 4.1635571, 4.1630058]",3192.723157016064
15,0.5,1,25,"[0.0, 32.01126070291724, 69.21924823345398, 106.25608533386469, 144.03407240444176, 183.94355249650857, 228.61310973705008, 279.63507197482636, 336.8468862298188, 394.6346244290752, 451.03910399610186, 504.9018099048561, 557.3300747952835, 608.959825878293, 662.208272916251, 716.7362845303733, 771.3963086640063, 824.4709906446287, 874.9332404262796, 922.091124113851, 966.327443052877, 1008.465317979375, 1048.3368487352382, 1086.2944907021317, 1122.565472625611, 1158.4754923494404, 1193.3377281055791, 1227.6375763123322, 1262.073917056841, 1296.190528791591, 1331.0144103200514, 1365.6528437914048, 1400.9457082373071, 1436.2575639768468, 1472.5385487845845, 1509.089385182459, 1546.6623275230904, 1584.9542973089988, 1623.214718720197, 1661.6455758253544, 1699.5054553704806, 1737.4197238027211, 1774.0713358749656, 1809.7266530967343, 1844.0547837287188, 1877.5244761425217, 1909.3565040656374, 1940.6704940787884, 1971.2547544907359, 1991.3532563442657]","[4.1815505, 4.1771803, 4.1743059, 4.1722584000000005, 4.1704082, 4.1689906, 4.1678882, 4.166825299999999, 4.1659985, 4.1652894, 4.1645808, 4.1639905, 4.1633997, 4.1630454]",3189.725804550647
16,0.5,1,25,"[0.0, 28.493643165827393, 65.63530586017055, 102.926750963838, 141.13541488074122, 181.73471965302576, 226.1028523971188, 277.6696572887839, 335.65357457445, 394.4150494458414, 450.43934463767255, 504.65561963497964, 557.4141514117238, 609.5599178251773, 663.2649642552078, 717.9551439991542, 772.7081133547722, 825.7664692149667, 875.9703716043646, 923.6853561331693, 967.9423851139377, 1010.0197552872262, 1049.9078661617436, 1088.0234807531826, 1124.6797313508653, 1160.2963574695978, 1194.4730959602732, 1229.5980767518167, 1263.6997185656185, 1298.2998035623202, 1332.2713112628428, 1367.0516660561675, 1402.3186465078998, 1438.0445698436185, 1473.971566945879, 1511.2823288178688, 1548.483501573829, 1586.729632207406, 1625.0946368749812, 1663.4537928619645, 1701.3360216949538, 1739.0407523361011, 1775.9937714831433, 1811.60995525339, 1845.68806548533, 1879.053666866985, 1911.1663207153204, 1942.486940182455, 1973.0432743511653, 1992.2499187255173]","[4.1817079, 4.1773772000000005, 4.1743455, 4.1723375, 4.1704869, 4.1691089, 4.1678882, 4.166825299999999, 4.165919799999999, 4.1652894, 4.1645808, 4.1640692, 4.1636753, 4.1630454]",3187.378154160835
17,0.5,1,25,"[0.0, 31.211345059780058, 68.06590151943095, 105.60388282030408, 143.47655427544873, 183.7106027741438, 228.28197795190454, 279.4450978112926, 337.098495459206, 395.89136483705124, 452.41328392692185, 506.43146615703995, 559.3745465601407, 611.6407302727943, 664.5248685519269, 719.41688819989, 774.0728644510222, 827.073794449106, 877.4783188356361, 924.9245729018311, 969.4165966022937, 1011.4430419994434, 1051.3815061389814, 1089.5105238558945, 1125.7412609217768, 1161.5599938628657, 1195.7120930153642, 1230.8620395963344, 1264.5068533777817, 1299.2109049205042, 1333.942950814212, 1368.3190622078805, 1403.564781390949, 1439.4809874767516, 1475.3966546798383, 1512.58475874859, 1550.1467715227327, 1587.7741492021214, 1626.3448348358797, 1664.0718313079342, 1702.547089958015, 1739.9115410443023, 1777.0614383560996, 1812.6670919045428, 1846.8488968243087, 1880.1282201405256, 1912.299466427743, 1943.6145088072567, 1974.1285951815835, 1992.7119093044694]","[4.1816292, 4.1771803, 4.1742668, 4.1721406000000005, 4.1702900000000005, 4.1689119, 4.1677699, 4.1667857, 4.1658802, 4.165092899999999, 4.1644626, 4.1639905, 4.1633997, 4.1629272]",3184.4713050794817
18,0.5,1,25,"[0.0, 30.02041348743552, 67.06777616069752, 104.2465936457209, 141.8706646081385, 182.39932518607446, 226.45336513553667, 278.0557953386255, 336.05467812659737, 393.43561118290944, 450.28207399469073, 505.0412151736069, 557.1701646193383, 609.4081750786895, 662.5905009558307, 717.1047278985714, 771.6308926020133, 824.7700699040656, 875.1320030504662, 922.906863905883, 967.3576653357175, 1009.2289364023916, 1048.8441960905832, 1086.8176600864435, 1123.3178153857411, 1159.1344382652278, 1193.7872756062031, 1228.5270987159777, 1262.629371593985, 1296.9071806582565, 1331.0146769933751, 1365.9896727786738, 1400.99897269963, 1436.7366365606972, 1473.191336435037, 1509.617153894088, 1547.1031093989563, 1585.2998542875207, 1623.1171683373618, 1661.8764590401338, 1699.9422592828373, 1737.4802369834297, 1774.1674009203011, 1809.9932799764733, 1844.276903410072, 1877.204284871952, 1909.4606417263467, 1940.7426744916152, 1971.2375487370214, 1992.2563920758062]","[4.1817079, 4.1772985, 4.1744242, 4.1721797, 4.1704869, 4.1690302, 4.167966799999999, 4.1670222, 4.1659985, 4.1653686, 4.1647382, 4.1640692, 4.1635966, 4.163085]",3182.2855831180827
19,0.5,1,25,"[0.0, 32.44533595226585, 69.83124899967294, 107.03227242183493, 144.18502745869364, 184.7341630094162, 228.9330084538948, 279.8075186267756, 337.9948561273884, 396.5016326479754, 452.420808374874, 506.5476472056537, 559.3241948258366, 611.9860679171384, 664.2358315510896, 718.9733521036951, 773.3191873937665, 826.3585819489267, 876.8075757250517, 924.0750230934505, 968.6349913002648, 1010.792656145205, 1050.4698021390982, 1088.1335410672218, 1125.0850036543573, 1160.5655884284092, 1195.6944581862565, 1229.7611632979285, 1263.7918531837138, 1298.2342093589589, 1332.2006277064575, 1367.2459514244244, 1402.7430793242665, 1437.8503617352021, 1474.401838183903, 1511.4793512178946, 1548.6207113237845, 1586.0878777963894, 1624.5919054429567, 1663.242982044126, 1701.1824882418198, 1738.623600596249, 1775.541890980687, 1811.1913943993798, 1845.2944316574396, 1878.3761257408248, 1910.4786956998444, 1941.890566135661, 1972.2781052329071, 1991.5875775107831]","[4.1817474, 4.1772985, 4.1743846, 4.1722584000000005, 4.1704473, 4.1690693, 4.1678095, 4.166904, 4.1661162, 4.1652894, 4.1645417, 4.1641083, 4.1635966, 4.1630058]",3179.804542733561
20,0.5,1,25,"[0.0, 31.729030096373947, 68.68680444829295, 106.29606014870461, 143.63799271040392, 183.8351003484799, 227.8527433882171, 278.6660420959101, 336.08222675437565, 394.8638454170495, 451.2499261907132, 505.58219733892264, 558.107711796029, 610.4826802414668, 663.1303059944514, 717.2365144130292, 772.5647987741265, 825.0559051102196, 875.331934462803, 922.5325364913651, 967.0507279196661, 1008.6050764583617, 1048.1120901556394, 1086.5359896859948, 1123.2220482851967, 1158.9920053616297, 1193.6067359858475, 1227.8305450100145, 1262.0673515913743, 1296.4072536920494, 1330.344543045544, 1364.8399759999802, 1400.7518883948671, 1436.0382332987335, 1472.3244181994974, 1509.050223335147, 1546.4496051220221, 1584.2079815511822, 1622.5305870928612, 1660.991819599583, 1698.8988634372215, 1736.453140684678, 1773.1075177093478, 1809.156357203475, 1843.132622361885, 1876.3552578994024, 1908.5929640872207, 1939.7749494758002, 1970.3146951407846, 1992.2507473398844]","[4.1816292, 4.1771803, 4.1742668, 4.1721010000000005, 4.170368700000001, 4.168872400000001, 4.1678095, 4.1669827, 4.1659985, 4.1652894, 4.1646204, 4.1639113, 4.163518, 4.1631241]",3177.507367898626
21,0.5,1,25,"[0.0, 32.346328159467305, 69.21959213984536, 106.29346023144234, 144.5329323578381, 183.82959118103344, 227.74546136585576, 278.6586814362136, 335.6654136044139, 394.86755240558574, 450.7144469247709, 504.88701881764376, 558.049579359475, 609.4990849795988, 662.4063732122418, 717.0061746276372, 771.7056878181613, 824.5937899449932, 874.3198641672973, 921.8738579025016, 966.3028896637, 1007.9872810961781, 1048.0082804251895, 1086.1139812501794, 1122.4675090469084, 1157.806388311268, 1192.6120509946297, 1227.4395450802085, 1261.014845273324, 1295.1262667838917, 1329.5187031403593, 1364.3133424177645, 1399.9348658460683, 1435.0103353995396, 1471.2776456728882, 1508.1118677610652, 1545.480821460198, 1583.4837222483466, 1621.6443345529913, 1660.0459910035786, 1698.0717940891584, 1735.5939473406622, 1772.291391073977, 1808.222775271449, 1842.026987940493, 1875.1964255292744, 1907.497322161433, 1938.86132491709, 1969.0988983714817, 1992.249076128336]","[4.1816292, 4.177258999999999, 4.1743846, 4.1722193, 4.1703296000000005, 4.1690302, 4.1678095, 4.1667466, 4.165919799999999, 4.1654863, 4.1645808, 4.1640296, 4.163518, 4.1628881]",3174.960917948542
22,0.5,1,25,"[0.0, 22.163333170464682, 59.213800606461575, 96.10940887920412, 133.72853873876159, 172.8820553222689, 217.11084195894807, 267.4221282860011, 324.66997315934964, 383.53822811386635, 439.7527337019113, 493.25067037061774, 546.6479223762062, 598.0154726047676, 650.1303114125421, 704.1930401882337, 758.5526758907104, 811.0719105438618, 861.4302502418134, 908.8396279742879, 952.9802840878942, 995.3463614388029, 1034.8045548523396, 1072.4619806731905, 1109.372481959947, 1144.20653999868, 1179.1832311662122, 1213.4322461315273, 1247.5295602138349, 1281.3524302727362, 1315.7863369150703, 1350.6436940274143, 1385.9147390110738, 1421.1555910955178, 1457.5881991327935, 1494.1503750399297, 1531.603122991071, 1569.6254837990327, 1607.678499564032, 1646.3075092301117, 1684.0487130996678, 1721.8454190971463, 1758.6612917929444, 1793.9375755659582, 1828.3908579273582, 1861.329372329327, 1893.4390343287803, 1924.6742102131418, 1955.1729497931408, 1976.360813714057]","[4.1816688, 4.177258999999999, 4.1742668, 4.1721010000000005, 4.1704082, 4.1690302, 4.1678095, 4.166825299999999, 4.1659985, 4.1651716, 4.1644626, 4.1638722, 4.1635966, 4.1629667]",3172.594474796952
23,0.5,1,25,"[0.0, 31.728828733548482, 68.33044446412833, 105.70698478737864, 143.15028663291167, 182.8387486932043, 226.43027008076882, 277.093270871358, 333.8645751380846, 393.04581866618634, 449.31061761858535, 503.6774607865228, 556.2726339955636, 607.6255526630782, 660.7172074291936, 714.7542362651127, 769.3012722285557, 821.7496135811666, 871.9389540066406, 918.972627342946, 963.5327237412182, 1005.5785195709157, 1045.0461036661816, 1083.1443556539484, 1119.6750544671777, 1155.0440796652824, 1189.8090411257517, 1223.5415292381124, 1258.3117579542015, 1292.5735499175362, 1326.898575038425, 1361.4785549151145, 1396.6789163429291, 1431.8953546038472, 1468.4252413121756, 1505.0217003843886, 1542.2191381570215, 1580.088338593361, 1618.4714036182354, 1656.9376515318017, 1695.0658110938834, 1732.0696591917476, 1768.7739402968332, 1804.8492704684409, 1838.87983215569, 1871.943238205286, 1904.120933020044, 1935.2822998880797, 1965.820667541288, 1991.64896578274]","[4.1816292, 4.1771407, 4.1744633, 4.1721406000000005, 4.1704869, 4.1689515, 4.1677699, 4.1667857, 4.1660771, 4.1652894, 4.1646595, 4.1639905, 4.1633997, 4.1630058]",3170.586619067652
24,0.5,1,25,"[0.0, 34.522818556244374, 70.8664061747238, 108.38034947541382, 145.6502204163304, 185.6545778156061, 228.78650308808085, 279.31180304761267, 336.66638093679387, 395.26441440003373, 451.63006923757905, 505.81749756919044, 558.4715363446729, 609.9779481185425, 662.7025174940992, 716.8037875859796, 770.814382305476, 823.4295869214203, 873.9026712672916, 921.2634661248015, 965.3777254073206, 1007.4216363132999, 1046.8229730573821, 1084.5588657586663, 1121.239107825495, 1156.5759085352083, 1191.1777292343236, 1225.083505001343, 1259.631451216901, 1293.902820365343, 1328.3423800397013, 1362.7952505515004, 1398.0382121110347, 1433.7343736136972, 1469.5191030292099, 1506.5456302134512, 1543.6242227099465, 1581.774919904757, 1619.9960562385568, 1658.250082703959, 1696.129475347594, 1733.8689874209522, 1770.678640632501, 1806.4004757368562, 1840.110681532004, 1873.6416860314034, 1905.6730302849392, 1936.7474342035325, 1967.1222721245058, 1990.7724086301673]","[4.1815901, 4.177219399999999, 4.1742668, 4.1721010000000005, 4.1704473, 4.1689515, 4.167730799999999, 4.1667857, 4.1659589, 4.1652107, 4.1644626, 4.1638722, 4.1634784, 4.1630058]",3168.326895492488
25,0.5,1,25,"[0.0, 34.221608160251606, 70.58546604021603, 107.77681677711183, 145.6368729435698, 184.92507925059527, 228.074823448186, 278.98408190447236, 335.86263410989847, 394.0500366788444, 451.20960344273516, 505.08605494096076, 557.9628973125618, 609.2713813694352, 661.5593049727036, 715.5303053666687, 769.9163967023055, 822.2129098910675, 872.9474938939975, 919.9124029001005, 964.5494029584684, 1005.8606727776412, 1045.715809886791, 1083.687330630003, 1120.0665432350181, 1155.382067073063, 1190.1809108632438, 1224.6548203885748, 1258.7633061491606, 1292.8959169167838, 1327.285188251726, 1361.7378709601176, 1396.404358532676, 1431.961527791957, 1468.5085591867698, 1504.8584746302167, 1542.5643200963268, 1580.5069681380644, 1618.5701919216037, 1656.8144299523258, 1694.6211054420025, 1732.3411115242377, 1769.1065713645683, 1804.8521844044064, 1839.1363838351574, 1871.8686843797366, 1904.0394986714684, 1935.241100010316, 1965.6809045591883, 1990.161394468588]","[4.1815505, 4.1771016, 4.1741486000000005, 4.1719041, 4.170368700000001, 4.1689119, 4.1676912, 4.1667466, 4.1658406, 4.1650138, 4.1643839, 4.163754, 4.1633601, 4.1628881]",3165.7815277672
26,0.5,1,25,"[0.0, 34.84969327466456, 71.96724978490784, 108.63994054809717, 146.30977669454336, 185.26302136578755, 228.9846546153122, 278.6085121703292, 335.87154301002676, 394.86192287856835, 451.23241904313824, 505.3330087976064, 558.2414446518728, 609.4234959581154, 661.6878377262728, 715.708784212934, 769.7875748702816, 822.4872230172598, 872.7302408917944, 920.2568346294663, 964.0006256343445, 1005.9946574203793, 1045.549769145581, 1083.2202269379027, 1119.9350911687582, 1155.3566441697913, 1189.941389051512, 1224.3084263033459, 1257.9325557266693, 1292.241857124702, 1326.447018965408, 1361.2578392999908, 1396.0520350037573, 1431.6091563851135, 1467.8413950373392, 1504.486816216306, 1542.0180857663638, 1579.881944826882, 1617.8743295771967, 1656.7266787763622, 1694.4977751779059, 1731.91718333732, 1768.6704053371316, 1804.2102451391163, 1838.9040007299152, 1871.6016139403375, 1903.5026537553165, 1934.63945123788, 1965.286596824835, 1990.7847379460993]","[4.1815901, 4.177062, 4.174109, 4.1719828, 4.170368700000001, 4.1687937, 4.167730799999999, 4.1666675, 4.1658802, 4.165092899999999, 4.1644235, 4.1639113, 4.1631241, 4.1628094]",3163.41725096856
27,0.5,1,25,"[0.0, 33.12450490216503, 70.06572797905625, 107.11864432174826, 144.1398983840093, 183.72511428389515, 226.9329473113027, 276.9114053798227, 334.02905174698077, 392.18081723642973, 448.9925860494595, 503.32833965502033, 555.8255782263304, 607.393592628245, 659.2721249313818, 713.3647602990934, 767.2836784748747, 820.0919233819957, 870.2558011202484, 917.8261410799689, 961.8816791892027, 1003.3321764426958, 1043.0838496490844, 1080.7267148827395, 1117.1358168617637, 1152.3217147727848, 1187.32612348491, 1221.7740584612025, 1255.595440622576, 1289.2994659084304, 1323.1601763127076, 1358.404279902348, 1393.2308262499719, 1428.6839227428522, 1464.806466170037, 1501.7344624893371, 1539.2855247668945, 1576.5856288838634, 1614.9260092732893, 1653.4350866925136, 1691.343809882186, 1728.814129400804, 1765.4949818876196, 1801.1768870864123, 1835.3669028144575, 1868.2942339950584, 1900.4074722989014, 1931.7346649826225, 1962.087984951497, 1991.1974938667133]","[4.1817079, 4.1771803, 4.174227200000001, 4.1720223, 4.170368700000001, 4.1690302, 4.1676912, 4.1667466, 4.165919799999999, 4.165132, 4.1645021, 4.1639509, 4.163518, 4.1628094]",3161.367210008952
28,0.5,1,25,"[0.0, 33.49933438457708, 69.7334864667888, 106.86094322260988, 144.17473158646794, 183.45000568812827, 226.51496182922688, 276.0418745928923, 333.62273418832694, 391.9782375788028, 448.49774176832955, 502.6524027117272, 555.3258341297279, 606.7280214606097, 658.8395500670716, 712.4795095252881, 766.8091996845272, 819.5497711717036, 869.3465560823641, 917.0673846135061, 961.2734903606132, 1002.6922560166475, 1041.9358513690536, 1079.8544708458176, 1116.2770123053933, 1151.9611238275606, 1186.5461369723394, 1220.6619580412985, 1254.9050910996398, 1288.6980693617547, 1322.6394387953678, 1357.0060637690876, 1392.387208993644, 1427.8539118856079, 1463.9176068065826, 1500.6627290183674, 1538.2946999878627, 1575.5767022485306, 1613.963918649658, 1652.0708696905144, 1690.078951489847, 1727.8942611928046, 1764.1793135214275, 1800.098806377201, 1834.0708209229847, 1867.1011193261388, 1899.4909169617954, 1930.605336470213, 1961.0795072524816, 1990.2629853541403]","[4.1815505, 4.1771016, 4.1741486000000005, 4.1719041, 4.1702900000000005, 4.1688333, 4.1675735000000005, 4.166825299999999, 4.1658015, 4.165092899999999, 4.1645417, 4.1638327, 4.1634784, 4.1628094]",3158.8935370625813
29,0.5,1,25,"[0.0, 30.438284428868656, 67.30271332780154, 104.43402717063589, 141.96223440101244, 180.91981098770452, 223.71278325210517, 273.69612120742283, 330.1827442105996, 388.98981420362895, 445.5169084109302, 499.7845384308017, 552.3671615970226, 603.7575616624886, 655.1214828639049, 709.4114143000418, 763.1670235373397, 816.2059257667061, 866.0909282207824, 913.4488433567833, 957.5355458878767, 999.3792608772553, 1038.7527117273278, 1076.3714654438402, 1112.914631961032, 1148.2667499251336, 1183.1087836285765, 1216.7472355899286, 1251.1474672324919, 1284.559563933022, 1319.3678470827306, 1353.7856688032934, 1388.9380439740685, 1424.2668300968094, 1460.3695284113105, 1497.0694457059462, 1534.398384732548, 1572.1135138140558, 1609.9193026088722, 1648.5968991529674, 1686.674467282505, 1724.1674867736217, 1760.5487566583831, 1795.938380020172, 1830.5641426578566, 1863.3495853754187, 1895.786176846055, 1926.7037514126039, 1957.221153713965, 1977.400865422024]","[4.1816292, 4.177062, 4.174109, 4.171943700000001, 4.1702113, 4.1689119, 4.1676126, 4.1666284, 4.165919799999999, 4.165132, 4.1645021, 4.1637936, 4.1633997, 4.1628094]",3156.834390650638
30,0.5,1,25,"[0.0, 32.504722981233954, 69.54636617177812, 106.35328715929654, 143.57179562575732, 182.55183710340293, 225.80671947061194, 275.0159253748087, 331.77324094911614, 390.41334266527065, 446.99323704688106, 501.22328973603885, 553.5261266686789, 604.8459266986321, 656.7838230721248, 710.4888381587779, 764.8328341260266, 817.5096876316521, 866.9343363245486, 914.6054870946667, 958.9068039262578, 1000.5041043991633, 1039.6161676410388, 1077.7313733535843, 1113.7797153519214, 1149.175403324357, 1184.0126408573828, 1218.2008588434464, 1252.0274749717582, 1285.7608445166343, 1320.1335764556202, 1354.7214530309184, 1389.613480221211, 1425.2996972716596, 1461.0558327658664, 1498.0228178324496, 1535.2638925206375, 1572.9465056707559, 1611.3683039311522, 1649.7641996302882, 1687.5869368139352, 1724.9458112721786, 1761.4817517458127, 1797.294100926496, 1831.439307730947, 1864.4927434230958, 1896.7061428239303, 1927.6352588768277, 1958.015284929033, 1977.1915433119725]","[4.1813536, 4.177062, 4.1741877, 4.171865, 4.1702504000000005, 4.1687937, 4.1677699, 4.1667857, 4.165919799999999, 4.1650534, 4.1644626, 4.163754, 4.163518, 4.1628094]",3154.712654261204
31,0.5,1,25,"[0.0, 33.02084525818219, 69.18944308988148, 106.24079049618774, 143.77333968920345, 182.68733815160283, 225.71089449588737, 275.04211339254744, 330.9331946856489, 390.31097294909057, 446.9723327533219, 501.2146686223889, 552.9854576392679, 604.471556508878, 656.4123507102146, 709.8063639834673, 764.1920553918052, 815.7754607622738, 866.7722269474449, 913.7825608050099, 958.0820201394866, 999.2941387976663, 1038.3189431423602, 1076.9103364642265, 1113.2836347046482, 1148.2787269688165, 1183.2400848730208, 1217.0601047542523, 1250.9005791392096, 1285.1025317187223, 1319.5233492031316, 1353.4587387739539, 1388.5867902205732, 1424.0861552312408, 1460.2164701302186, 1496.9291121163033, 1534.3464720231605, 1572.3244115719467, 1609.989645900925, 1648.1994826080822, 1686.4605556067208, 1724.2519985841336, 1760.4856053012045, 1796.1011719627463, 1830.1352000001807, 1863.3239903326412, 1895.3837475993714, 1926.406850629493, 1956.7955822728863, 1977.1407701641174]","[4.1814718, 4.1770229, 4.174109, 4.171865, 4.170054, 4.168754600000001, 4.1676521, 4.1665101, 4.1658406, 4.1650534, 4.1642661, 4.1636753, 4.163242299999999, 4.1627698]",3152.642312028538
32,0.5,1,25,"[0.0, 32.19221621883548, 68.50335708387536, 105.07212889543399, 142.7005324508993, 181.67470881799187, 224.1889584969228, 273.7283446073074, 329.83053593737776, 388.91560211956227, 445.13510353180135, 499.90408270176346, 551.9550085200426, 603.0680793804704, 655.1443260065914, 708.3493121929093, 762.4485847898154, 815.3331662245232, 865.136053688407, 912.1554993121144, 956.2983756042515, 998.2194145430421, 1037.5371376960138, 1075.142219782634, 1110.979110156356, 1146.7722595638465, 1181.1555007340833, 1215.5265039159424, 1249.1854536247856, 1283.3457204608005, 1317.3726162476653, 1351.8303402967208, 1386.8409607459037, 1422.1257501498508, 1458.5967344443204, 1495.2205515670819, 1531.8434527751235, 1569.6807329888077, 1608.0466555794594, 1646.5555412506942, 1684.4932037195786, 1721.572191372561, 1758.3063081563978, 1794.1659687275228, 1828.1779712514694, 1861.1116320666324, 1893.0625876006116, 1924.3131490429873, 1954.8124373302207, 1976.8762327565514]","[4.1815114, 4.1770229, 4.1740699, 4.171865, 4.1701717, 4.168754600000001, 4.1676126, 4.1666284, 4.1656442, 4.1650138, 4.1643839, 4.1638327, 4.1632028, 4.1628881]",3150.499569956324
33,0.5,1,25,"[0.0, 30.633184444551773, 66.86532186340173, 103.45565390130957, 141.0960173734668, 180.3130067363212, 222.93708262181906, 272.0494971851431, 328.1684642433754, 387.0622002522265, 443.4899654398091, 497.55514808604767, 550.1761764881514, 601.4598992664908, 653.1412943557848, 706.2636164056278, 760.0991829740979, 812.9066649872716, 863.2374678051035, 909.8043075862115, 954.0432469344812, 995.6954666733516, 1035.259974125058, 1072.998155097335, 1108.925726602276, 1144.4236148137163, 1179.0325736063312, 1213.268502892108, 1246.80373339966, 1281.143210808993, 1315.4816491073323, 1349.5418848366373, 1384.596002722379, 1419.5674497256296, 1455.7586594755803, 1492.758886039226, 1529.7585869931102, 1567.3756897673197, 1605.741674835385, 1643.9585338468737, 1681.8463877242812, 1719.5589485652536, 1755.8160416509713, 1791.4105655247804, 1825.7859063170076, 1858.8033261787727, 1890.719636343129, 1921.7011881150238, 1952.2295823664717, 1976.1492380265304]","[4.1815901, 4.1771407, 4.1742668, 4.1720223, 4.1701717, 4.168754600000001, 4.1676912, 4.1665888, 4.1658015, 4.165092899999999, 4.1643839, 4.163754, 4.1633601, 4.1628094]",3148.693303169217
34,0.5,1,25,"[0.0, 32.01787550959057, 68.32866655287341, 104.89239477605503, 142.67741662148984, 181.3917202863086, 223.77144345954247, 272.862090808867, 330.05794569459925, 388.0719196149126, 444.56497514343613, 498.824348043159, 551.0593424507802, 602.3735968414273, 653.7320579367131, 707.3167802144374, 761.4410286569628, 813.887578917067, 863.566477223709, 910.9338619074449, 955.003081209099, 996.4876932842371, 1035.421909005575, 1073.451716617715, 1109.4529841482229, 1145.0749547966166, 1179.720372699108, 1213.5367480704754, 1247.333895854313, 1281.3140918018107, 1315.147413314319, 1350.271184140056, 1385.2012499944942, 1420.4741470374088, 1456.281804160467, 1492.748185326921, 1530.5069623103138, 1567.951001552177, 1606.3694335860926, 1644.6465961358083, 1682.7504890442221, 1719.963398571582, 1756.4130210886067, 1791.974198624405, 1825.874866528511, 1859.1693727387112, 1891.1526994094413, 1922.1996329005567, 1952.7110257982952, 1976.4900735340032]","[4.1815114, 4.1770229, 4.1740303, 4.1717863, 4.1701326000000005, 4.1687937, 4.1675339, 4.1666284, 4.165722799999999, 4.164896, 4.1642661, 4.1636753, 4.1632814, 4.1627698]",3146.320200020884
35,0.5,1,25,"[0.0, 29.663459576778564, 66.36071587239775, 103.28157309427326, 140.23446089443104, 178.97488976298956, 221.3352917791239, 270.2713405983954, 327.19845537902034, 385.7802212280554, 442.52349038297035, 496.6077315321318, 548.932884121481, 599.484072175638, 651.6236848168248, 704.511961872319, 758.3894617405103, 810.9326105100893, 861.1197475590732, 907.8183106519127, 951.9831830785486, 993.6972261859094, 1032.7901875835603, 1070.4398948659396, 1106.857987671569, 1141.8446169381139, 1176.4487201032666, 1210.002310196436, 1244.259501149912, 1278.6114096524655, 1312.8857982127076, 1346.6373675783118, 1381.8186438701207, 1417.4739921918465, 1453.4246464541823, 1489.9138375844416, 1527.2256010446656, 1565.0083727147687, 1603.014330350187, 1641.1994237151698, 1679.1110706497652, 1716.7438677000846, 1753.2704335417707, 1789.1596650118008, 1823.1726974019712, 1855.8883124910685, 1887.8623769552069, 1918.782764023319, 1949.3343845852055, 1976.1495199317078]","[4.1814322, 4.1769047, 4.174109, 4.171943700000001, 4.170093100000001, 4.1686759, 4.1674943, 4.1666284, 4.1656833, 4.164817299999999, 4.1643052, 4.1636753, 4.1632814, 4.1626911]",3144.421177515736
