Repository: jackybrons/drc-imoe

# Datasets

This project contains standardized multi-condition, multi-chemistry datasets for degradation forecasting of retired lithium-ion batteries in second-life applications. All official preprocessed data is stored under `datasets/processed/`.

---

## 1. Directory Structure

```text
datasets/
├── processed/              # Official preprocessed-data root used by training and evaluation
│   ├── UL-NCA/             # UL laboratory NCA cell data (66 cells)
│   ├── UL-NCM/             # UL laboratory NCM cell data (55 cells)
│   ├── UL-NCMNCA/          # UL laboratory mixed-chemistry cell data (9 cells)

File: datasets/processed/UL-NCM/CY25-05_1-#21.csv (part 1 of 6)
Cycle,Charge_Current,Discharge_Current,Temperature,Capacity_Increment,Relaxation_Voltage,Discharge_Capacity
2,0.5,1,25,"[0.0, 30.899366114030784, 68.81751108272738, 107.28694163044554, 147.77759804737036, 192.60046052906296, 243.65609668440356, 299.94146111556574, 357.1183995425703, 412.9503085080803, 467.0448750553926, 520.6646361784847, 574.3820157554679, 629.8113928442915, 687.5566809415379, 745.0847187060249, 801.1644138421091, 854.5597359083213, 905.2855761850608, 953.0531723102581, 998.1413390987143, 1040.7450682214271, 1080.9432638087053, 1119.7380920649878, 1156.8576563747836, 1193.0079919336356, 1228.100768174234, 1262.4088412119786, 1297.0534877729763, 1331.2010676009634, 1365.6347922838636, 1400.2311972524121, 1435.2273096447561, 1470.7485897860206, 1506.7629123663569, 1543.450014496388, 1580.9217463640819, 1618.3044098260364, 1656.3185265136606, 1695.1874090795698, 1733.7013143037182, 1771.6015977972213, 1809.0238929381765, 1845.0018152965483, 1880.2898985931795, 1913.923682751177, 1947.0634277192946, 1979.0760238563355, 2011.1956123348502, 2037.3751404612228]","[4.1815233, 4.176798799999999, 4.1738062000000005, 4.1714439, 4.169672, 4.1682153, 4.166797600000001, 4.1657739000000005, 4.1648288, 4.1640019, 4.1633329, 4.1626635, 4.161994, 4.1615214]",3230.9240349183474
3,0.5,1,25,"[0.0, 29.509495242554635, 67.61572087792132, 106.27245844723177, 146.4351051900078, 190.92845936005392, 242.00825028864926, 298.12132510657307, 355.5262404724406, 410.8721618632818, 465.94220579396324, 519.0259118003305, 573.0907645780236, 627.8998553529599, 685.5848781021824, 743.2638458325492, 798.8494641585925, 852.7411957062083, 903.4101463708504, 951.4151118021992, 996.4247551549312, 1038.9222242390624, 1078.7495425191987, 1117.9607579649423, 1154.998394959588, 1190.599579994851, 1225.4847629980563, 1260.235867807784, 1294.712661986745, 1328.9529437089177, 1363.622544396164, 1398.0542412770887, 1432.9553433941242, 1468.3222776620378, 1504.6199108315263, 1541.2861559268817, 1578.3741576756333, 1616.3249021323095, 1654.5692971466196, 1692.8928462967551, 1731.5127174611243, 1769.4846758215376, 1806.6465239181452, 1842.522920235098, 1877.595920154406, 1911.3222314219852, 1944.328689587268, 1976.3206540491947, 2008.1200383547698, 2036.7548310418006]","[4.1815233, 4.176798799999999, 4.1738458, 4.1714439, 4.1696324, 4.1680574, 4.1668763, 4.1657739000000005, 4.164947, 4.1641989, 4.1634507, 4.1628208, 4.1622696, 4.1617579]",3231.000723708225
4,0.5,1,25,"[0.0, 25.767275540033722, 63.33331343595387, 101.84454475385303, 141.91046351741102, 186.14706122763187, 236.42467988812962, 292.92526102174645, 350.5060634540132, 406.6600683477943, 461.4820960078973, 514.6100955524221, 568.1711988313897, 623.1190547827634, 680.3746289822798, 737.8091502680359, 793.9964090831918, 847.4476162886369, 898.2672653430527, 946.3023385914407, 991.0215773356024, 1033.8706534194343, 1073.8630980972096, 1112.4199670016153, 1149.5461792636245, 1185.643269263884, 1220.1594993994102, 1255.1699615847733, 1289.5357856489538, 1323.687456971243, 1357.9936199131619, 1392.1783773346137, 1427.4324434668338, 1463.1031836426819, 1498.9972991550962, 1535.856423055653, 1573.0257552034975, 1610.5371939073427, 1649.1881448644388, 1687.4404446350384, 1725.6176436275953, 1763.5614505681654, 1800.503204122281, 1836.4323575048104, 1871.5904418252946, 1905.317973090708, 1938.368950348495, 1970.1485108193344, 2001.756414532192, 2021.2705653274177]","[4.1813264, 4.1766806, 4.1736488, 4.171325700000001, 4.1695933, 4.1679788, 4.166797600000001, 4.1656952, 4.1649079, 4.1640811, 4.1633329, 4.1625452, 4.1621122, 4.1616397]",3229.902180582411
5,0.5,1,25,"[0.0, 30.801705719510835, 68.19412386777736, 106.55954521895927, 146.46072074570685, 190.73494665977734, 240.88636879754614, 297.58459300964563, 354.4132383387317, 411.07636232680505, 465.58349492777353, 518.8980806664385, 572.5164175660109, 627.2626954900697, 684.3913937620187, 741.8821081960259, 797.807829147815, 851.4322867890983, 902.3719314441005, 949.950157510558, 994.92499671367, 1037.6494605652986, 1077.408655783939, 1116.0855707772541, 1153.377726067232, 1189.1709265582408, 1223.4019574798444, 1258.4390321905598, 1293.150024747052, 1327.0311020701324, 1361.360865858643, 1395.9227529337804, 1431.0737526623693, 1466.568809916883, 1502.0984007501502, 1539.1447881371391, 1576.3087110289225, 1614.476111377149, 1652.3786065087281, 1690.8543723102414, 1729.1735586568786, 1766.8663037731915, 1804.1833253811376, 1839.9759033680587, 1875.0061427593848, 1908.442392649615, 1941.3783759681562, 1973.2969699187322, 2004.5631512015268, 2034.9606515950534]","[4.1813264, 4.176798799999999, 4.1737275, 4.171483, 4.1697903, 4.1681366, 4.166955000000001, 4.165892100000001, 4.1650257, 4.1641989, 4.1634116, 4.1628208, 4.1624274, 4.1617579]",3230.751413795982
6,0.5,1,25,"[0.0, 35.37335773131133, 73.09927644748052, 111.2422447751203, 151.41274090236993, 195.0947851724302, 245.26664573937444, 301.30966734739354, 358.66439869407657, 415.24684087250444, 470.3299815405352, 523.3159572042812, 576.4988899468224, 631.3578429892506, 688.2450903568969, 745.9061055724638, 801.8111957651971, 855.2397301294831, 906.0580129412828, 953.9109535624965, 998.9934839503322, 1041.0857800481758, 1081.545301108139, 1119.7102065154013, 1156.5691698932137, 1192.5228760182608, 1227.6479051660926, 1261.9987876418477, 1296.5312285014597, 1330.2644290771373, 1365.0241159661841, 1399.4800432921402, 1434.518708540746, 1470.126214605477, 1506.1442967079588, 1542.6320445299302, 1579.9353957716999, 1617.669779801573, 1655.8212371326244, 1694.17614296511, 1732.6544476606, 1770.5868661209151, 1807.5125036086179, 1843.449074213016, 1878.2132205065468, 1911.9528477537833, 1944.6330904042911, 1976.536273942958, 2007.8323148489767, 2035.1966316191938]","[4.1814055, 4.1768379, 4.1738458, 4.1714439, 4.169750700000001, 4.1682153, 4.166955000000001, 4.165892100000001, 4.1650257, 4.164238500000001, 4.1635299, 4.1629786, 4.162387799999999, 4.1617579]",3227.740680406224
7,0.5,1,25,"[0.0, 28.589861444356075, 66.18477334091443, 104.31634791369476, 144.40229074921962, 187.38588468797906, 237.15562774463712, 293.4756335085628, 351.57266480517984, 407.47219126435806, 462.04843728535917, 515.8603238092803, 569.1253383293943, 623.8224479513358, 680.4250256020489, 737.4825916629911, 793.8239483928278, 847.6612286072448, 897.5155333747314, 945.4142563936925, 990.903351665311, 1033.144966793416, 1073.7334954740757, 1111.8697762026745, 1148.6786502416821, 1184.6596012427428, 1219.253742111351, 1254.094328152985, 1288.3433020804323, 1322.1042216604365, 1356.836449048697, 1391.226914631778, 1425.9502261068542, 1461.8003177812104, 1497.6064822581664, 1533.9381564618686, 1571.6592272874411, 1609.431425638413, 1647.4670567733936, 1686.069002778567, 1724.331676464774, 1761.9866690366823, 1798.7460778638167, 1835.2884637418513, 1870.0054494859667, 1903.6428236127529, 1936.1968257396768, 1967.723532338711, 1999.101359154816, 2020.9357607236059]","[4.181366000000001, 4.176798799999999, 4.1736879, 4.1715226, 4.169750700000001, 4.1681366, 4.1669159, 4.1659708, 4.165144000000001, 4.1641598, 4.163490299999999, 4.1629786, 4.1623483, 4.1618762]",3225.516408377143
8,0.5,1,25,"[0.0, 36.33363303246722, 73.09875335549833, 111.15599700728586, 150.98916528942271, 194.06383740503048, 243.70190177539376, 299.9084167740843, 357.45159199818085, 414.00195084965566, 469.3453654041727, 521.958913836864, 575.4942096444604, 629.3888364326128, 685.870338891569, 743.883336185907, 799.4878185981897, 853.3613932446294, 903.81112579396, 951.8477943139105, 996.6931825868055, 1039.0101312877557, 1079.2120596853958, 1117.4252544337355, 1154.6831649642443, 1190.2952580984606, 1225.142356717094, 1259.2642419974318, 1293.975556384021, 1327.7822297283683, 1362.4244747797645, 1396.7569396654908, 1431.7383901507285, 1467.0111642835918, 1503.1928505066683, 1539.904914640333, 1577.1267616952332, 1614.6951772944558, 1652.8001092097184, 1691.4734059605207, 1729.306492715165, 1767.066130843063, 1804.2929453158981, 1840.502275804516, 1875.3091521192027, 1908.5555295879835, 1941.1703424928342, 1973.342832701258, 2004.119204014979, 2034.1076721111394]","[4.181208600000001, 4.176916599999999, 4.1737275, 4.1714439, 4.169750700000001, 4.1681366, 4.1670341, 4.165931700000001, 4.1650653, 4.1642776, 4.163569, 4.1629786, 4.1623483, 4.1617579]",3223.246479640299
9,0.5,1,25,"[0.0, 24.83265075149251, 62.10254835787583, 100.04017643429262, 139.60909430026942, 182.7638739178903, 231.719737937278, 288.42722394762797, 345.4307421157226, 402.0758154897888, 457.04159192666776, 509.91560473261217, 563.7334967794459, 617.658916055703, 674.1939209010823, 731.8002550235151, 787.8301965376907, 840.9874147714963, 891.9230377262313, 939.594221616117, 984.516679193646, 1026.82034967991, 1066.6820207107023, 1105.0313642349645, 1142.1987138987702, 1177.587537635011, 1212.7380374981026, 1246.9347834036791, 1281.3976070552085, 1315.3589722517868, 1349.7791922331555, 1384.3242237541067, 1418.894025740705, 1454.7351515469466, 1490.7595242288273, 1527.0780546149251, 1564.3252685908428, 1601.4768740103782, 1640.3172399430123, 1678.7333219586503, 1716.7290899765444, 1754.4944445397668, 1791.8207334517538, 1827.668687716256, 1862.8551663069193, 1896.023720944982, 1928.6530418427074, 1960.1578271912522, 1991.436074660864, 2019.6832267436394]","[4.181366000000001, 4.1767592, 4.1736488, 4.171325700000001, 4.1696324, 4.168175700000001, 4.1669159, 4.165892100000001, 4.1649866, 4.1641989, 4.1635299, 4.1629391, 4.162387799999999, 4.1618366]",3220.984233532035
10,0.5,1,25,"[0.0, 27.30637177242056, 64.82516096781774, 102.3877544337006, 141.66580130987234, 184.94857306766573, 234.08384877939943, 289.10130974784863, 347.7424959438366, 403.79353811577846, 459.1767861301539, 512.2172359471738, 565.275019475901, 619.4349958535668, 675.8977672299638, 732.9031100577599, 789.0432678432492, 842.9444537902937, 893.5470294064735, 941.1357532827062, 985.8824730108918, 1028.617218434754, 1067.9356279394751, 1105.934943840093, 1143.1596061201374, 1179.0667014514643, 1213.9704992696402, 1248.5360285750596, 1282.8266089645485, 1316.7688237837144, 1350.764592424363, 1384.873504923338, 1420.3744209105619, 1455.9808866657804, 1491.762799786218, 1528.5743427991797, 1565.4172630336968, 1603.426832142981, 1641.3683128027722, 1679.9341931851934, 1718.05892199992, 1755.9623962203034, 1792.7849470538183, 1828.6977405953728, 1863.5839924259574, 1897.2005233988177, 1929.8007667317127, 1961.4010305546183, 1992.154297203602, 2020.3686645998134]","[4.181366000000001, 4.1767592, 4.1737671, 4.1714044, 4.1696324, 4.1681366, 4.1669159, 4.1660104, 4.1650653, 4.1641598, 4.1636086, 4.1629391, 4.1622696, 4.1618762]",3218.75566617296
11,0.5,1,25,"[0.0, 26.2237241259553, 63.37511732881279, 100.9248623978055, 140.38540828555932, 183.7063199737624, 232.42902558383952, 288.1876161280896, 345.49951624632587, 402.71240320225917, 457.23116698560403, 511.0277303714269, 563.7553431021902, 617.6502831164653, 673.6698241312054, 730.8423714873056, 787.2633207700451, 840.2251121441445, 890.9672509114062, 938.9307552769051, 983.3744985471544, 1025.8041776330224, 1066.1628703375402, 1104.5009895012297, 1140.6216870251112, 1176.52776751556, 1211.4453716459002, 1245.785485400922, 1279.821500255914, 1314.1824492799162, 1348.2833708381988, 1382.9383525545, 1417.4277416313794, 1453.1540024695246, 1489.0928196503874, 1525.6866730186373, 1562.4217483161067, 1600.43754953984, 1638.5552045156555, 1676.9477914463382, 1714.984307795342, 1753.1108478760193, 1790.1291245018433, 1825.8595447125908, 1860.954093126329, 1894.5155400057397, 1926.648979190029, 1958.4068796114952, 1989.3024675978531, 2019.532561525472]","[4.1813264, 4.1767197, 4.1736879, 4.1714439, 4.169750700000001, 4.168175700000001, 4.1668763, 4.165892100000001, 4.1650653, 4.1641989, 4.163569, 4.1629391, 4.162387799999999, 4.1619153]",3216.312500998941
12,0.5,1,25,"[0.0, 32.35065135288738, 69.25571714634202, 106.658573990548, 146.13009517229352, 188.80833693510965, 237.22229879466556, 292.34422440659773, 350.976292636592, 407.6820158576263, 462.6990483351283, 516.0681784560594, 568.9798086687875, 622.5199787324141, 678.7476179844084, 735.6703156488875, 791.688941960173, 845.555018890125, 895.7949351953691, 943.4748361877373, 988.2075879626136, 1030.8309202335977, 1070.6053506496153, 1108.7594341838965, 1145.3242517279193, 1181.329566619699, 1216.338938968734, 1250.149451402615, 1284.8312100145506, 1318.443422968481, 1352.8615598327638, 1387.1346912633694, 1422.2511306002223, 1457.4796417635773, 1493.4242326039705, 1529.2466826585664, 1567.1622367457787, 1604.8513678461084, 1643.183118957084, 1681.3852646416572, 1719.365962697554, 1757.395378176418, 1794.1986869805623, 1830.0883632763375, 1864.7604001924424, 1898.7202044469068, 1930.7712507388414, 1962.4925270940748, 1993.323065018702, 2019.5282946608472]","[4.1812873, 4.176798799999999, 4.1736879, 4.1714044, 4.169672, 4.1682153, 4.166994600000001, 4.165931700000001, 4.165104400000001, 4.1643958, 4.1636477, 4.1630177, 4.1624274, 4.1618762]",3214.24149792874
13,0.5,1,25,"[0.0, 36.39724410574905, 73.59495881927347, 110.83852854294213, 150.2911218444387, 192.22138874227159, 241.26512649968623, 296.4769481065668, 354.7086737220746, 410.92895978084454, 466.3982306108058, 519.2527377556485, 572.6005502644991, 625.6217603759117, 682.2271538957039, 738.835375713936, 794.7648423575729, 848.307338990554, 898.887919000681, 946.6012230847666, 991.7065213728965, 1033.8401386797996, 1073.714739783575, 1112.139547439664, 1148.8629300183447, 1184.2024229971134, 1218.9004083631887, 1253.3463837050233, 1287.3415530308628, 1321.964671715605, 1355.6966900004727, 1389.9741505369368, 1424.9594752022297, 1460.3989760811087, 1496.1897595089451, 1532.8167061824954, 1570.0845928880892, 1607.8568611070634, 1646.2467993808891, 1684.3610599374847, 1722.154696097385, 1759.4469976003434, 1797.2567690642459, 1833.1050184308783, 1868.1052758406108, 1901.491689606532, 1933.8107063648267, 1965.3295796803409, 1996.2224816746684, 2020.0260879249395]","[4.1812873, 4.1766806, 4.1736093, 4.1713653, 4.169672, 4.168097, 4.1669159, 4.165892100000001, 4.1650653, 4.1641202, 4.163372, 4.1628604, 4.1622696, 4.1618366]",3211.5895543394627
14,0.5,1,25,"[0.0, 35.999566804397716, 72.7059391323607, 110.51151693849584, 149.21671476747662, 192.16474601412557, 240.0983359957965, 295.33145266566663, 353.4830742255976, 410.9732187609879, 465.25207572793346, 518.923768690137, 571.660292424147, 625.0258018165537, 680.6380265434298, 737.7069530036472, 793.8219788521865, 847.2464078389114, 897.7621323302119, 945.2461610482019, 989.9225777743902, 1032.2849038268132, 1071.8290025330602, 1110.4059860135126, 1147.1214437485378, 1182.5752847944964, 1217.5776065521793, 1251.8021746894576, 1285.8459347965775, 1319.9425509817736, 1353.5993639297985, 1388.416581548871, 1423.2497944788497, 1458.5079310629972, 1494.4418914797204, 1531.078555158432, 1568.3274521688518, 1606.1939064082162, 1644.0567212236401, 1682.0966562926037, 1720.9368263685933, 1758.1743264060492, 1795.601113941033, 1831.3572710835751, 1866.2117189910387, 1899.497011470367, 1931.9249490740021, 1963.2744842984498, 1994.3189737246857, 2019.8181724024812]","[4.181208600000001, 4.176641, 4.1736093, 4.1714439, 4.1695933, 4.1681366, 4.166837200000001, 4.1657739000000005, 4.1649079, 4.1641989, 4.163569, 4.1628208, 4.1623092, 4.161679299999999]",3208.820703079699
15,0.5,1,25,"[0.0, 35.14336196621565, 71.5919394937971, 109.07739237782016, 147.8752496845176, 190.07282391200022, 237.978847432699, 292.78059265944455, 350.5971513951756, 406.9668298495411, 462.4342406891418, 515.9680744028658, 568.0837960395111, 621.3000642019653, 677.2025848094598, 734.3510597862097, 790.0643447387621, 843.6029588981913, 894.0887579509962, 941.3652199938093, 986.0820651342336, 1028.3901427239684, 1068.4618806729868, 1106.5512335542076, 1143.0026080434186, 1178.7527931743125, 1213.5209700578635, 1247.8215173948774, 1281.6915247562188, 1315.877923748209, 1350.1007517591247, 1384.6704782570864, 1419.1418227578883, 1454.3482168209698, 1490.3641709248764, 1526.9228685428548, 1564.218310089319, 1601.7854519703014, 1640.060804755377, 1678.1357281817095, 1716.2125985388352, 1754.073510432016, 1790.547442262125, 1827.1098881577973, 1861.7684764774526, 1894.952322185257, 1927.6289437355504, 1959.181640750256, 1989.8540196996673, 2019.5026311711276]","[4.1812477, 4.1767197, 4.1735702, 4.171325700000001, 4.1693568, 4.1679788, 4.1667585, 4.1657739000000005, 4.1648684000000005, 4.1641598, 4.163372, 4.1626239, 4.1621909, 4.161679299999999]",3205.811381465797
16,0.5,1,25,"[0.0, 21.82722211028124, 58.777028706122735, 95.86437583117248, 134.54552477023805, 176.96319443347426, 224.75979766096242, 279.96312881946136, 337.6303113585166, 394.1318547270726, 449.41584357430537, 502.8654349255699, 555.9606195951944, 608.7464890638212, 664.5231625479039, 721.0443902007507, 777.2159553668419, 830.8455400068246, 881.153232247952, 928.4282483534362, 973.4620202000515, 1015.9616944285315, 1055.335880396361, 1093.310497890961, 1130.326994883405, 1165.8031061145136, 1200.4868546435816, 1234.733886899222, 1268.303764032227, 1302.7847331008218, 1336.8691920569572, 1371.2755818898652, 1405.8683826334568, 1441.1738328889649, 1477.4665481356246, 1514.0253591428484, 1551.0961749105463, 1588.4774632411427, 1626.7072685297137, 1665.0362311680194, 1702.909097052088, 1740.6812767231902, 1777.5669619483867, 1813.8875417964798, 1848.5237701389558, 1882.3314513191501, 1914.3201286279739, 1945.8612092074602, 1976.4766175360135, 2004.6155718847647]","[4.181208600000001, 4.1766019, 4.1736488, 4.1714439, 4.1695933, 4.1680574, 4.1668763, 4.1657739000000005, 4.164947, 4.1640811, 4.163372, 4.1629391, 4.1622696, 4.161679299999999]",3203.4959856797936
17,0.5,1,25,"[0.0, 25.187421060614668, 61.84770322301273, 99.26782180235864, 138.01401856617622, 179.94908924686013, 227.97722280513142, 282.52126295445134, 340.8626323736945, 397.54003717713067, 452.6087380209249, 505.83583482289475, 558.290835625346, 611.4519414951336, 666.723103611945, 723.899598578735, 779.4503361926023, 833.3046499947999, 883.4915559884085, 931.0220720870699, 975.8389686846041, 1017.645637411798, 1058.237819359384, 1096.1996088255978, 1132.5020088762162, 1167.956480547968, 1203.1095194920713, 1237.114768524275, 1270.7632333587212, 1304.8407080963234, 1339.1818614814074, 1373.582768813451, 1408.6878456856439, 1443.7632182408347, 1479.4276578584722, 1516.1835759735936, 1553.3146268222827, 1590.4698243471466, 1628.8293913500634, 1667.524315996261, 1705.5517355394195, 1742.8696734550413, 1779.9481696253092, 1816.0131988595258, 1850.8788755634155, 1884.1494227641679, 1916.1768167532286, 1947.9638566797785, 1978.731894336564, 2004.77712358412]","[4.181208600000001, 4.1766019, 4.173491, 4.1712861000000006, 4.1695538, 4.1680574, 4.166955000000001, 4.1658134, 4.1647897, 4.1640415, 4.1633329, 4.1627421, 4.1621909, 4.1617184]",3201.1230874850817
18,0.5,1,25,"[0.0, 23.96708380584039, 60.43137482732402, 97.5784094325092, 136.43255098331582, 178.2911445551611, 226.48827722280322, 281.1519338841712, 338.88658398765716, 395.84771751848444, 450.41028480157587, 503.6795372097103, 556.7320429048241, 609.5867152323715, 665.1857226532891, 721.3371290537652, 777.7119729249066, 831.0345003952805, 881.5197210742008, 929.063427672219, 973.7729721019621, 1015.6903999158578, 1055.46576296027, 1093.6865754761184, 1129.9835490604073, 1165.796199447923, 1200.416598086887, 1234.4646719340797, 1268.7520861521957, 1302.5429662673178, 1336.3720420810123, 1371.3041848143296, 1405.7379473401943, 1440.8639923470212, 1477.0389866654325, 1513.3353128271585, 1550.5302511857583, 1588.1151568698047, 1626.354390115802, 1664.7029026175794, 1702.6937854213468, 1740.5587791602873, 1777.3389462117427, 1812.9752006685992, 1848.0484291308874, 1881.0609222484375, 1913.4734690965754, 1945.1122900245234, 1975.6159450474577, 2003.9073164535155]","[4.1810904, 4.1765232, 4.1735306, 4.1712861000000006, 4.1694751000000005, 4.1680574, 4.1667190000000005, 4.1656952, 4.1647897, 4.1640415, 4.1634116, 4.162703, 4.1620727, 4.1617579]",3198.332149461398
19,0.5,1,25,"[0.0, 23.58942869731368, 60.31875139450358, 97.53856752536882, 136.11332795406503, 177.77261000871755, 225.00140510436705, 280.33003687145805, 337.8395031805066, 394.5364493127884, 449.48635146608007, 503.2285166423164, 555.9006132760751, 609.0316475378704, 663.8282608988561, 720.0518451680055, 775.9171378368137, 829.7365881838734, 880.5624423224624, 927.5491167903579, 972.3939861208851, 1014.4073243100345, 1054.2361901258187, 1092.1327061481925, 1128.5751738212384, 1164.1014010912452, 1198.8571676690367, 1232.8939005320124, 1266.9270768770202, 1301.1452176305138, 1334.8883638496352, 1369.4339235330704, 1404.2037791320452, 1439.0929640853224, 1474.908103024893, 1511.775325297402, 1548.9352591594659, 1586.648349472358, 1624.7900703493176, 1663.0825019973347, 1700.9056153334043, 1738.8340420621541, 1776.1185691977664, 1811.6309649444377, 1846.2446164121918, 1879.8015816268605, 1911.841321690799, 1943.1869542716697, 1974.000276858172, 1990.8033967603913]","[4.1810508, 4.1766019, 4.1735702, 4.171247, 4.1695933, 4.1680183, 4.166797600000001, 4.1657739000000005, 4.1648684000000005, 4.1641989, 4.1634116, 4.1628208, 4.1621909, 4.1618366]",3196.0390663085964
20,0.5,1,25,"[0.0, 36.0273402899341, 72.46304137059639, 109.28797428226602, 147.9958966745582, 189.9276628879913, 237.28557030135352, 291.89565799356825, 349.8158706696227, 406.7278007808649, 461.445643612272, 514.5751569171648, 567.7373637035623, 619.8642598714366, 675.1222108376178, 731.8498561326114, 787.3334487048842, 840.7511373800849, 891.6309723447773, 938.7578014184896, 983.2122107109974, 1025.3763479174438, 1065.395400338386, 1103.25274001173, 1139.889688203268, 1175.3224981058704, 1209.8934756895908, 1243.909662393337, 1277.9557539671405, 1311.2361275299818, 1345.7449571170491, 1380.1346664170753, 1415.28188882059, 1450.254476508559, 1486.3190301129048, 1522.450582316681, 1559.6151715960323, 1597.5193232144718, 1635.492325155638, 1673.6886129420814, 1711.685993253563, 1749.386289552228, 1786.5537693132137, 1822.5357018776408, 1856.9221869017351, 1890.6613118207038, 1922.459533047121, 1954.0977059705942, 1984.7663128542717, 2004.3955575776495]","[4.1811299, 4.1765232, 4.1735702, 4.1712861000000006, 4.169514700000001, 4.1679788, 4.166797600000001, 4.1656561000000005, 4.164947, 4.1640811, 4.1634116, 4.1626635, 4.1621909, 4.161679299999999]",3193.694088357884
21,0.5,1,25,"[0.0, 27.944411028080935, 64.04764268993762, 101.46923921596533, 139.6680938312702, 181.3284425481205, 228.74976575733467, 282.59738008599027, 340.2976488597358, 397.79638603956016, 453.26367134418376, 506.12912707637076, 558.3244722771152, 611.4210191825005, 666.2029387101798, 722.7889551018557, 778.2972951281142, 831.5829649632021, 882.1871021504962, 929.8161747985505, 974.2775373084844, 1016.1128947136958, 1055.9904986409656, 1093.8284570629223, 1130.458443476767, 1165.666208065405, 1200.3768780759108, 1234.6633860508846, 1268.548152977167, 1302.2415383432754, 1336.4701204586422, 1370.9411786597263, 1405.5575938959353, 1441.0002995586697, 1476.8036529292763, 1512.7217792498864, 1550.0638620636123, 1587.8819105111843, 1625.6418693843618, 1664.5427180820636, 1702.1560423780968, 1740.1452010199002, 1776.8842625324512, 1812.7133216674436, 1846.9318173951422, 1880.3090780761734, 1913.003155677559, 1944.292137433106, 1975.1167459105984, 2004.0627765535476]","[4.1810508, 4.1765623, 4.1733732, 4.1711683, 4.1693568, 4.167900100000001, 4.1666794000000005, 4.1654983, 4.1647110000000005, 4.1640811, 4.1633329, 4.162703, 4.1621122, 4.161561]",3191.420576403128
22,0.5,1,25,"[0.0, 26.83594053841, 63.46804134899344, 100.65110223477387, 138.79704809256174, 180.1033148876441, 227.12131996036243, 281.00594767515014, 339.37241682346195, 395.9757031963133, 451.65643218756514, 504.39513249995247, 556.7303522806897, 609.6772035035276, 664.4081741767384, 720.6383064548149, 776.1505371416015, 829.7761464984806, 880.0144450750363, 928.0630367542005, 972.3554754038371, 1014.354226199906, 1054.21141091793, 1091.8627438423089, 1128.4513412384754, 1163.8467798000916, 1198.4918546952376, 1232.1093729411114, 1266.097928511826, 1300.2921228178934, 1334.2062762223527, 1368.6119662920019, 1403.443174186282, 1438.4736514889353, 1474.2637200311553, 1510.9422338263857, 1547.6576735899296, 1585.4945031355353, 1623.5959860060343, 1662.0548610505111, 1700.0559924574, 1737.9795718669584, 1774.187439266073, 1810.2931523903894, 1844.7387504779467, 1878.226358509471, 1910.355172585278, 1942.0049436943214, 1972.6300856542603, 1990.1386924282483]","[4.1810508, 4.1764441, 4.1733732, 4.1710501, 4.169514700000001, 4.167939700000001, 4.1667190000000005, 4.1657739000000005, 4.1647897, 4.1640415, 4.1632147, 4.162703, 4.1621122, 4.161561]",3188.5820248408977
23,0.5,1,25,"[0.0, 23.8417187065358, 59.83514594281945, 97.189569478262, 135.36481144137394, 176.8668228791073, 223.96021701159054, 278.1216917390218, 336.085236117454, 392.97341971977403, 447.92769855127597, 500.82773218352634, 553.7154078246347, 605.8597290791109, 660.9923650545678, 716.9792097472249, 772.375351263894, 825.8838689994865, 875.994911304097, 924.0709868264934, 968.351807996206, 1010.5103364268213, 1050.1414027695673, 1087.8534525739701, 1124.6192307975316, 1160.0101259462626, 1194.7250466935689, 1228.7156664559602, 1262.7471753826699, 1296.8196450600976, 1330.566614049375, 1364.6944928207777, 1399.2815596259202, 1434.5117321744729, 1470.657866762721, 1507.0369897264532, 1544.0379699469627, 1581.7536590826148, 1619.8745288827872, 1657.6671857408955, 1695.973296921804, 1733.7910675669068, 1770.5560064166966, 1806.8103145474392, 1841.1022603905099, 1874.2268228708372, 1906.4768703165328, 1937.822509519634, 1968.6749255968443, 1990.0042410137944]","[4.1809721, 4.176405, 4.1733336, 4.171128700000001, 4.1693964, 4.167861, 4.1666794000000005, 4.1656952, 4.1645927, 4.1639233, 4.1632543, 4.1626239, 4.162151799999999, 4.161482299999999]",3186.3442185396334
24,0.5,1,25,"[0.0, 28.113272243460017, 64.59330832093332, 101.73846758624177, 139.77199556220762, 181.0030608564798, 227.88394773136747, 282.45120169744064, 339.97170753634714, 396.76747568096516, 452.2246399653626, 504.9337778102488, 557.5351561551707, 610.4635351230637, 664.7356365129884, 720.9528182524292, 776.7206681559115, 829.9549485313893, 880.1324443430198, 927.7993557282317, 972.368279001037, 1013.9038465764228, 1053.7344853384102, 1091.8569727801746, 1128.1577276722787, 1163.580709410061, 1197.9703840860598, 1231.9798041183176, 1265.6696146694735, 1299.6273673974342, 1333.6829920728019, 1367.8601385394327, 1402.2653316858537, 1437.9623468012492, 1473.868772928945, 1510.1586819865306, 1546.9789001571753, 1585.2912739876674, 1622.983032400149, 1661.3090700211728, 1699.359821063344, 1736.946041455953, 1773.757342742952, 1809.7225064744853, 1844.2512936563048, 1877.4261289677265, 1909.5110501225845, 1941.029579832952, 1971.732133221747, 1989.9457398495833]","[4.1810117, 4.1763654, 4.1733336, 4.1709714, 4.1693568, 4.167861, 4.166600700000001, 4.1655769, 4.1646323, 4.1639233, 4.1632543, 4.1627421, 4.1620727, 4.161561]",3183.982416506886
25,0.5,1,25,"[0.0, 23.541412464473865, 59.574579859315406, 96.84526785109517, 134.80460109350395, 176.13383696175515, 222.8495682011088, 276.9417911895089, 334.06928579393195, 391.5649814382432, 446.7559016581846, 499.7102333760122, 551.5931124455001, 604.6567845517235, 659.2496363866829, 715.4131827680382, 770.7400698850767, 824.4397492823931, 874.7561755535916, 922.1236440368285, 966.3274599958246, 1008.6296715812308, 1048.0855059676169, 1085.7081516319586, 1122.2128202009885, 1157.4186245301075, 1192.2028704485547, 1226.05476396309, 1260.026121634614, 1294.1872227695276, 1327.9464465690044, 1362.174046761486, 1396.4726227716906, 1431.8630554900324, 1467.5703909285712, 1504.0892979379478, 1541.1577773453064, 1578.9007754970135, 1616.8024348388067, 1655.2320268237227, 1693.163770440939, 1730.8338686859584, 1767.7065094158302, 1803.507123731783, 1837.9177569758672, 1871.4445042058178, 1903.5397751246064, 1935.1097162541346, 1965.5945981424325, 1989.128175261094]","[4.1810508, 4.1764441, 4.1734519, 4.1712074, 4.1693964, 4.167939700000001, 4.166797600000001, 4.1656561000000005, 4.1648288, 4.1640811, 4.1633329, 4.1627421, 4.1621122, 4.1617184]",3181.8392313544373
26,0.5,1,25,"[0.0, 21.956501206562507, 58.40377749296539, 95.1670966359934, 133.61036192339975, 174.4606013095223, 220.9643047860293, 274.8532570809713, 332.75067390977097, 389.8631253541705, 444.66780335980536, 498.12247032501773, 549.8084516916242, 602.491747730954, 657.3257760773985, 713.0730113007013, 768.5402175092166, 822.1406072287278, 872.4720783225763, 919.5764574651508, 964.1914987065508, 1006.2935595155467, 1045.6098575693713, 1083.5102170797136, 1120.1570520363107, 1155.1191065497328, 1189.8969258227057, 1223.7619757852917, 1257.338004933727, 1291.4806682818767, 1325.646066736087, 1359.3698237285225, 1394.3163008060092, 1429.503478494008, 1465.3203529164762, 1501.6592903979035, 1538.7927285502988, 1576.0766793542966, 1614.2512658662804, 1652.3379926546809, 1690.7566062332885, 1728.1594403378072, 1764.9654222073727, 1800.6876688363182, 1835.6303616486794, 1869.0321592695523, 1900.961269085541, 1932.2872873509418, 1962.7376663953478, 1989.0357007284206]","[4.1811299, 4.176405, 4.1733336, 4.1710501, 4.1692781000000005, 4.1677818, 4.1666794000000005, 4.1655378, 4.1646714, 4.1640415, 4.1632934, 4.162703, 4.1620727, 4.161679299999999]",3179.517587410616
27,0.5,1,25,"[0.0, 21.76872740919481, 58.022306543608636, 94.3807479995873, 132.8236973224295, 173.60183595444397, 220.2426085026121, 273.98042840095485, 332.2017839799243, 388.81398548764486, 444.09224734271476, 496.8928894057386, 549.3175389876956, 601.6516242235703, 656.3344564263557, 711.646877816688, 767.5534356692744, 820.3557822969574, 871.3693945727803, 918.4464611503251, 963.3124254032309, 1004.8601265065788, 1044.254361355771, 1082.1229572927307, 1118.850009444403, 1153.9513262969322, 1188.251345241702, 1222.6510169502287, 1256.1070091568931, 1289.960493968062, 1324.0711044737698, 1358.290366964718, 1392.910901914094, 1428.1894669401247, 1463.8214334583133, 1499.9346123830073, 1537.3944660149862, 1574.476902901919, 1612.4411862487875, 1651.1618790776, 1688.869062307246, 1726.6272476381525, 1763.576895244318, 1799.5176465772677, 1834.121634497398, 1867.292818933214, 1899.3156466980674, 1930.6694494146298, 1961.497764904925, 1989.6036547478577]","[4.1810508, 4.1764441, 4.1733336, 4.1710501, 4.169239, 4.167861, 4.1666403, 4.1656561000000005, 4.1646714, 4.1638842, 4.1631751, 4.1626239, 4.1620727, 4.1615214]",3177.2479286577723
28,0.5,1,25,"[0.0, 35.32709568547995, 71.42825844304178, 108.17380892276077, 146.4201622776556, 187.55008919375354, 233.2010935647075, 287.3755549472981, 344.9636823247982, 402.1393863223753, 457.0899579286742, 510.5214706007276, 562.1188779219788, 614.4462498264322, 668.7671742723744, 725.2934228143151, 780.3271418233126, 833.8663170386635, 884.057864124723, 931.1176741108161, 975.6934379063614, 1017.415976847956, 1057.126059411014, 1095.0067311298062, 1131.2354022787088, 1166.411403677108, 1200.99247052732, 1235.003951420662, 1269.1121272990913, 1302.4442657148418, 1336.6387427025677, 1370.7726314913587, 1405.3238929193146, 1440.6062526047513, 1476.4965294348037, 1512.5102136775736, 1549.5809365657162, 1587.0512331337125, 1625.389757108567, 1663.37803930105, 1701.3552427408174, 1739.285165977258, 1776.1609149367794, 1811.982305719983, 1846.0441813789228, 1880.0637174245674, 1912.2229132194514, 1943.046416671845, 1973.5747217408386, 2002.4919077341026]","[4.1810508, 4.1765232, 4.1734519, 4.1710896, 4.169317700000001, 4.167861, 4.1666794000000005, 4.1656561000000005, 4.1647110000000005, 4.1640019, 4.1632147, 4.1626635, 4.161994, 4.1616006]",3175.0629642845347
29,0.5,1,25,"[0.0, 22.08259892433648, 58.025714226216394, 94.91420496278027, 133.08514526513574, 173.84122851580395, 219.70828079322433, 273.5638358612005, 331.1136138876679, 388.11593887124815, 443.37340421257323, 495.6005411345921, 548.2949836348882, 600.6225744977962, 655.3560294904426, 711.2607746677638, 766.8043742450989, 819.6483487010685, 869.8277556168166, 917.1818584510722, 961.2543936027009, 1003.6584370226146, 1042.8997950366781, 1080.9214532763765, 1117.1300057590809, 1152.201232698741, 1186.6809779341952, 1220.3120850587882, 1253.863238734392, 1288.4048632235047, 1322.2792457348326, 1356.7792416570417, 1391.1468514188152, 1425.961667900436, 1462.1759862905371, 1498.0408848963598, 1535.3974363966322, 1572.8049452050004, 1610.6494019789875, 1648.847477911125, 1687.0986393729697, 1724.2672598792403, 1761.519912024269, 1797.191307807596, 1831.3868819976249, 1865.4907059168802, 1897.2912129500567, 1928.4937966062173, 1959.2438436476507, 1988.661174361436]","[4.1809330000000005, 4.1764441, 4.1733732, 4.1710105, 4.1693568, 4.167861, 4.1666794000000005, 4.1656952, 4.1648288, 4.163962799999999, 4.1631751, 4.162584799999999, 4.1621122, 4.1615214]",3173.014898382027
30,0.5,1,25,"[0.0, 20.91299134992596, 56.85440255108591, 93.46792184011088, 130.8961831836616, 172.1756272105066, 218.2748356750493, 271.6207764065491, 329.70774447444603, 386.58117290424366, 441.5280693508896, 494.5101605975334, 546.6124583903895, 599.3141124243903, 653.1540611536245, 709.3956658040961, 764.6844668452716, 818.2310829822607, 867.9840025037349, 915.1234548682826, 959.8472305844975, 1001.6647840461126, 1040.950314343228, 1078.6010299342977, 1115.1604586214623, 1149.806393149966, 1184.684782991658, 1218.6463977774017, 1252.354080562483, 1285.8245636637253, 1319.700710444786, 1354.0938769164445, 1388.9563635170252, 1423.697983837244, 1459.4388482534155, 1495.796543966053, 1533.027142559467, 1570.4268879387196, 1608.5818251380933, 1646.8561804903989, 1684.9559209250524, 1721.9921753674585, 1759.094704197989, 1794.9108795357624, 1829.4761297690452, 1862.959843237761, 1894.4860955634745, 1926.3532711766047, 1956.841438292323, 1975.953502953491]","[4.1808934, 4.1762476, 4.173255, 4.1710501, 4.1691995, 4.1677818, 4.166600700000001, 4.1654983, 4.1646323, 4.1638446, 4.1630964, 4.1625452, 4.161994, 4.1616006]",3170.66513988105
31,0.5,1,25,"[0.0, 22.20304104550155, 58.27497362497559, 94.71910821907505, 132.59163190497935, 173.569213543682, 219.5084712853007, 272.8962773062994, 330.5338196517027, 387.87868816744043, 442.927741624573, 496.14173554934547, 547.8906364340764, 599.843155525999, 653.9371932273082, 709.8698305828618, 765.367983196639, 818.8478085091263, 868.8173868814108, 916.2339325333298, 960.4443700933691, 1002.2786801878835, 1041.6908633322953, 1079.0125297268446, 1115.6840063258633, 1150.74743203516, 1185.2076545369296, 1218.9004452043173, 1252.3784950183856, 1286.3630429615841, 1320.829145709086, 1354.489790951813, 1389.6296683869932, 1424.5554016314002, 1460.1806064193565, 1496.6655019597006, 1533.518438027812, 1570.8056724783464, 1608.8195303103664, 1647.035952264101, 1685.2658654074976, 1722.6120310495876, 1759.6709693877178, 1795.2938458914641, 1829.6361009744392, 1862.9935349460206, 1895.331767602007, 1926.4430484229028, 1957.035182086463, 1974.8301019107403]","[4.1810117, 4.1763654, 4.1733336, 4.171247, 4.1692781000000005, 4.1678214, 4.1666403, 4.1655769, 4.1647110000000005, 4.1639233, 4.1631751, 4.1626239, 4.1620727, 4.161561]",3168.424643331028
32,0.5,1,25,"[0.0, 33.22865373851744, 68.95303810556186, 106.27612048359367, 143.6151134468845, 184.41675973243207, 229.88918970698, 283.24386198915056, 341.15860643614985, 398.2207158336332, 453.54340724028623, 506.3378440837132, 558.6381285248284, 610.5293156303384, 664.4628968120613, 719.8076924567746, 775.3600637289347, 828.6982862373214, 879.1570532450736, 926.2501816320408, 970.6118852387773, 1012.4614021535923, 1052.1089966816635, 1089.4708502568292, 1125.908684487461, 1160.8718693497162, 1195.4213722066902, 1229.331865930133, 1262.7447076385356, 1296.5769777034197, 1330.171621733974, 1364.4541111707595, 1399.2643188083034, 1434.3296968526488, 1470.132631141707, 1506.265657962906, 1543.3709065442617, 1580.935260944631, 1618.8048915268237, 1656.9192237198422, 1694.8407988617469, 1732.4940919997644, 1769.4027621868313, 1805.204221955592, 1839.6664449276723, 1872.8968036709039, 1904.872353520986, 1936.5031573937104, 1966.9125074794697, 1989.3621943718117]","[4.1809721, 4.1762867, 4.1733336, 4.1710105, 4.1692781000000005, 4.1677032, 4.1665616000000005, 4.1656561000000005, 4.1647110000000005, 4.1638446, 4.1632543, 4.1626635, 4.161994, 4.1615214]",3166.448181556125
33,0.5,1,25,"[0.0, 31.858883809281963, 67.7276491773643, 104.41269911668957, 141.8582254750408, 182.85677478550105, 228.46316855872425, 281.21607248854804, 339.52300966798765, 396.1542294343463, 451.86039488685043, 504.6801029603726, 556.738616232509, 607.9916822341347, 662.1875372793008, 717.8930413841854, 773.5301809099417, 826.5596359573092, 877.021773539502, 924.332891277709, 968.5412269497383, 1009.733119609501, 1049.3163983175637, 1087.0620018141915, 1123.21118206493, 1158.3988817309355, 1192.2863565537875, 1226.3397950983067, 1260.1290286602043, 1294.1524113659925, 1327.8441936654376, 1361.8093529410135, 1396.8600599637955, 1431.7938443262422, 1467.3559838875183, 1503.515286651072, 1540.511360420195, 1578.1387868744118, 1615.8672844153268, 1654.418184311205, 1692.3417951696993, 1729.74880463402, 1766.5438854742988, 1802.4593868057873, 1836.9705779201695, 1870.2360363365297, 1902.1021200320856, 1933.5431635625264, 1964.1871357124924, 1989.1120190232346]","[4.1808543, 4.1763263, 4.1732945, 4.1710896, 4.1691599, 4.167742700000001, 4.1666794000000005, 4.1654983, 4.1647110000000005, 4.1638055, 4.1631751, 4.1626239, 4.161994, 4.161482299999999]",3164.3494394950344
34,0.5,1,25,"[0.0, 32.584354821186935, 68.46388730612028, 105.07445165512115, 142.87709406593763, 183.3487048050822, 228.9684789286507, 282.2419712065937, 339.8534269297859, 396.86295205665976, 451.8653119118418, 504.8340934321683, 556.778103418583, 609.0342466818511, 662.5700916482695, 718.0541431266465, 773.8471733165436, 826.5403184518241, 876.639556884888, 924.3414819246086, 968.3138269102519, 1010.0390534486412, 1049.0561405484113, 1087.0443558713312, 1123.3386230144806, 1158.3467736090079, 1192.5603712014056, 1226.7525361594871, 1260.120252028857, 1293.6790005650478, 1328.1874452196382, 1361.9734212467645, 1396.5626572399156, 1431.5258016604016, 1467.1580547644494, 1503.4183864596703, 1540.0989626663359, 1577.9959337531777, 1616.0996122721742, 1654.3561299626886, 1692.0915842626623, 1729.8837544913686, 1766.6718147143079, 1802.3731648410708, 1836.9066655384004, 1869.836900805727, 1902.2279572632033, 1933.47206657266, 1964.0150281783212, 1988.5177697351073]","[4.1808543, 4.1762867, 4.1733336, 4.1711683, 4.1692781000000005, 4.1677818, 4.1664829, 4.1654983, 4.1645927, 4.1637659, 4.163136, 4.1625061, 4.161994, 4.161482299999999]",3162.6343719824217
