Repository: jackybrons/drc-imoe

# Datasets

This project contains standardized multi-condition, multi-chemistry datasets for degradation forecasting of retired lithium-ion batteries in second-life applications. All official preprocessed data is stored under `datasets/processed/`.

---

## 1. Directory Structure

```text
datasets/
├── processed/              # Official preprocessed-data root used by training and evaluation
│   ├── UL-NCA/             # UL laboratory NCA cell data (66 cells)
│   ├── UL-NCM/             # UL laboratory NCM cell data (55 cells)
│   ├── UL-NCMNCA/          # UL laboratory mixed-chemistry cell data (9 cells)

File: datasets/processed/UL-NCM/CY25-05_1-#22.csv (part 1 of 6)
Cycle,Charge_Current,Discharge_Current,Temperature,Capacity_Increment,Relaxation_Voltage,Discharge_Capacity
2,0.5,1,25,"[0.0, 32.243094380614764, 70.74850191574149, 108.89519613566006, 148.419165853928, 190.1684576285612, 238.33179935733892, 293.00526314602575, 351.1910019818514, 408.500550525192, 464.4637879032948, 518.7953348538206, 572.2475828588169, 625.5787776505654, 680.8446310057425, 737.4180305595157, 792.4244918530194, 845.5311957850324, 895.1567004755543, 943.1183467477215, 987.7732527645339, 1029.9655179196777, 1070.0236883016833, 1108.0296780042995, 1145.0124987289428, 1180.618124689693, 1216.1344524023743, 1250.3764627845885, 1284.4616047908382, 1319.4369040238005, 1354.0317453094076, 1388.7405239373606, 1423.9700123922614, 1459.6205679588606, 1496.0776116470452, 1533.0136901751991, 1570.1929297218398, 1608.7351345403997, 1647.185249267591, 1685.6703696316688, 1723.5268990369443, 1761.1724177878202, 1798.1319808713881, 1834.0230123697313, 1868.4566199144585, 1902.054014990463, 1934.3212951234511, 1965.7854823604605, 1996.7719297779433, 2019.2471113574231]","[4.1816607, 4.1773291, 4.1744151, 4.1722498, 4.1706748, 4.1692572, 4.1680756, 4.167051799999999, 4.166146299999999, 4.1654768, 4.1647682, 4.1641774, 4.1636658, 4.1632719]",3227.502163087971
3,0.5,1,25,"[0.0, 24.48762017331518, 63.394075435059165, 101.00146735001948, 140.41980057353322, 183.1268938940571, 229.6513659657756, 284.3265974062826, 342.72951872568973, 399.9227487309492, 455.828897798726, 510.12888348217206, 563.7560481373346, 617.0042681496082, 672.1831232573454, 728.3663648495613, 783.1754644298296, 836.3485637848232, 886.4897130958452, 934.4938561035822, 978.462482453416, 1021.0606455637758, 1060.4391401547027, 1098.8401083645592, 1135.6567253288786, 1171.731752496822, 1206.6637663399972, 1241.3046865757408, 1275.706797337624, 1309.751301259821, 1344.7610600300907, 1379.2407735370355, 1414.639002128193, 1450.5771737523116, 1487.0161056291392, 1523.9358016888236, 1561.401673188732, 1599.4499988625798, 1637.526819844653, 1676.0050997398748, 1713.8786804959968, 1752.022344693687, 1788.8427210237833, 1824.5412260415383, 1858.8591725016813, 1892.2130462385448, 1924.089436161053, 1956.0568453903593, 1986.84006943754, 2005.365968497449]","[4.1816998, 4.1772504, 4.1744151, 4.1721315, 4.1705565, 4.169138899999999, 4.1679969, 4.167051799999999, 4.166146299999999, 4.1653585, 4.1648073, 4.1640987, 4.1636262, 4.1631932]",3225.557865785727
4,0.5,1,25,"[0.0, 26.172825724668257, 64.30460142561742, 102.69959617393079, 141.72777937217495, 183.7431746567105, 230.4327903564208, 284.71102511652623, 343.021505758026, 400.8137760000236, 456.4915224387569, 511.2426947569454, 564.3108252466172, 617.5656016722098, 672.9436694363928, 728.1701816419531, 783.3974901260726, 835.9826576354744, 886.2508385751562, 933.9034046852114, 978.7350259302586, 1020.4774160695636, 1060.4148305905678, 1098.6492385052086, 1135.6156255046405, 1171.352699111696, 1205.9333956086791, 1241.0164711982052, 1274.9845494493468, 1309.2729052625705, 1344.1527762395658, 1378.7791852847872, 1413.7706654438277, 1449.9442135420636, 1486.2566984244484, 1523.2161308131908, 1560.7104195177471, 1598.6964339955186, 1636.914518348118, 1675.3332930408012, 1713.5289888625305, 1751.0862727292558, 1787.8243448977785, 1823.6896375734866, 1858.1664772503689, 1891.7931707449882, 1923.7537267389223, 1954.8468935925314, 1985.6927309938771, 2004.9570865791804]","[4.1816211, 4.17729, 4.1743364000000005, 4.172170599999999, 4.1705565, 4.1691785, 4.1680365, 4.1669731, 4.166146299999999, 4.1653194, 4.1647682, 4.1641383, 4.1636658, 4.1631536]",3223.052744548884
5,0.5,1,25,"[0.0, 23.905577535276393, 62.055274816584415, 99.7979982617735, 139.01611224828298, 180.9145497555694, 227.27678117179198, 281.5364692112745, 339.43136849899497, 397.3811152936835, 453.3854252325949, 507.96854460567204, 561.0469250139216, 614.4868949445921, 668.8879024167496, 724.3744608624535, 779.580250609902, 832.903499270595, 882.8316627675498, 929.770419685928, 974.518360891948, 1016.5923268336543, 1056.5656253328448, 1094.6116758198814, 1131.3816421628726, 1167.1663025965104, 1202.1240359294684, 1236.463617846282, 1271.1398271903918, 1305.4904205299918, 1340.2127374545566, 1374.7968477049067, 1410.062961829552, 1445.5300144956095, 1482.0080318167184, 1519.1689093051868, 1556.59269780455, 1594.578825804977, 1632.8987838047979, 1671.0944843452162, 1709.3575792420638, 1746.9064034955968, 1783.5236500649698, 1819.611690236085, 1854.0126996330969, 1887.0893112527247, 1919.3438695155296, 1950.7047130554784, 1981.3177597756658, 2004.6171347941777]","[4.1816607, 4.177132100000001, 4.174218700000001, 4.172092, 4.170359599999999, 4.1689816, 4.1679182, 4.1668549, 4.166028, 4.165240799999999, 4.1646109, 4.1640592000000005, 4.1634688, 4.163075]",3221.5096697460936
6,0.5,1,25,"[0.0, 33.34920662439254, 71.79392981183821, 109.65548946376714, 148.1562541915374, 190.1209044272308, 236.12655276025635, 289.9194532295812, 348.0593067160819, 405.9103501326607, 461.87624054862124, 516.6661325070343, 570.0425066675667, 622.6194322771404, 677.3600983137986, 732.9819387246899, 787.807072030028, 841.1656927695198, 891.2435038913771, 938.3266828545765, 982.9968160236605, 1024.6519493629057, 1064.8969132421926, 1103.1486401294064, 1139.5845839099702, 1174.9924988928133, 1210.0343346214086, 1244.6506799751269, 1279.245844455284, 1312.8072653317085, 1347.7632477357351, 1382.5670043944924, 1418.158566453008, 1453.595973522456, 1490.0759603851639, 1527.0973393318486, 1564.5810965055098, 1602.2613928904775, 1640.7854052312373, 1679.1167322984074, 1717.2619914138863, 1755.0536259611881, 1791.5132689821398, 1827.2719434576716, 1861.8327312638849, 1894.8523841770157, 1927.0583873467522, 1958.4812966715176, 1988.9025251929297, 2005.559614298571]","[4.1815424, 4.177171700000001, 4.174218700000001, 4.1721315, 4.1703987, 4.1690602, 4.1679578, 4.166894399999999, 4.1661067, 4.1653981, 4.1647286, 4.1641774, 4.1635866, 4.1631145]",3219.192465435523
7,0.5,1,25,"[0.0, 34.42742519365805, 72.48099700491781, 110.33451045397027, 149.21443863827773, 190.54500439499765, 236.1203971873444, 290.265167811976, 348.3516263265994, 406.27945032819883, 462.652393690712, 516.6230671493959, 570.3406147270366, 622.798664102464, 677.258197835009, 732.8615519413474, 786.8657735140521, 840.7940663900617, 890.7123405570612, 938.1965541450209, 982.7164981541889, 1024.5561957337704, 1064.3322512817479, 1102.3905443012231, 1138.9216549453822, 1174.6752077829085, 1209.896183536862, 1244.4674823198302, 1278.5110058474313, 1313.0921999793497, 1347.5067578804267, 1382.3504934488824, 1417.323929213004, 1453.1684771443656, 1489.3109341423858, 1526.0698433578798, 1563.8104394997015, 1601.7657285736782, 1640.0010664741949, 1678.6616200925778, 1716.560096115321, 1754.1883426286258, 1791.0230807298653, 1826.6060968748502, 1860.6825942424825, 1893.6351216007474, 1926.3064957427396, 1957.6521282802246, 1988.1740264864202, 2017.7044366642235]","[4.1816998, 4.1772504, 4.1743760000000005, 4.1722102, 4.170517, 4.1692572, 4.1679578, 4.1670127, 4.166146299999999, 4.1653981, 4.16465, 4.1640592000000005, 4.1635866, 4.1631932]",3216.9079575839587
8,0.5,1,25,"[0.0, 35.50648153124985, 73.66849302805281, 111.65218682487557, 149.8702014379228, 191.1758989167963, 237.1908090049675, 290.3263445666863, 348.7690782146078, 405.9579113185772, 462.5060229453044, 516.8422695822688, 570.5155656039107, 623.5444076497134, 677.4520813942096, 732.8161613012993, 787.8128599668172, 840.2495985006589, 890.6283731107427, 938.0620376533562, 982.5434832977331, 1024.1665378235402, 1064.2005727197038, 1102.1636166595927, 1138.7946795965754, 1174.3532663486349, 1209.5307045653176, 1243.781597145634, 1277.7210387245887, 1312.1952901578534, 1346.936677177584, 1381.764023757842, 1416.8865130494887, 1452.6971794156334, 1489.0360511232202, 1525.792053373602, 1563.013096598418, 1601.2698598407178, 1639.3593607530465, 1677.8515991082763, 1716.0794129513347, 1753.8840761267907, 1790.1817241070803, 1825.972560535472, 1859.8035483810554, 1893.2744230351113, 1925.5343467138505, 1956.7951449178918, 1987.2601554865382, 2004.3085588164613]","[4.1815424, 4.177132100000001, 4.1741791, 4.172052900000001, 4.170319999999999, 4.1690207, 4.1678786, 4.166815799999999, 4.166028, 4.1653585, 4.1645713, 4.1640987, 4.1635079, 4.1632323]",3214.240074384359
9,0.5,1,25,"[0.0, 28.097279749573204, 66.0106165351823, 103.91690078529462, 142.61361350559162, 183.43258739882333, 229.2549005361376, 282.1069195034338, 340.74137961798726, 398.7138043982761, 454.1795866377447, 508.4498995898449, 562.1701464993919, 615.1327190454974, 669.460287256323, 723.9699773540053, 779.0311135912077, 831.6727963041174, 882.0574366867445, 929.4003523782844, 973.7087214283279, 1015.397633872954, 1055.288868504827, 1093.5786390844892, 1130.0740432571681, 1165.6901880075948, 1200.3832324366256, 1234.9855270543392, 1269.1867313893622, 1303.1717577569068, 1337.9306647849774, 1372.6690247260797, 1407.7269225675625, 1443.9017006971244, 1479.8588663464122, 1516.8870937850484, 1554.5029294264975, 1592.4288037552801, 1630.2566758991256, 1668.8568495351706, 1706.9978159054162, 1744.1755409504044, 1780.9930329175859, 1816.7873692876801, 1851.1005346713682, 1883.9466335240736, 1916.2210707621966, 1947.5697778784588, 1977.8698508695293, 2004.1413449405236]","[4.1816211, 4.1772108, 4.174218700000001, 4.172170599999999, 4.1705956, 4.169138899999999, 4.1679969, 4.1669731, 4.1661067, 4.1654377, 4.1646895, 4.164217, 4.1636262, 4.1631932]",3212.682556279567
10,0.5,1,25,"[0.0, 32.808770051053614, 70.99333698216515, 108.65011326061324, 146.99415965012145, 187.8455706796584, 232.5529848754702, 286.1281748723733, 343.9279603527458, 401.83846968353896, 458.7026183090877, 512.5098068598601, 565.8225439377011, 618.7871728778173, 673.0549673104019, 728.148697554934, 782.3021190549673, 835.6761265553616, 885.572868211922, 932.4536692457693, 977.2382334773611, 1018.7861772554309, 1058.8355834698275, 1096.7067241016855, 1133.5895880063786, 1168.8677414846647, 1203.6528353131805, 1237.5985228395957, 1272.4249033929993, 1306.8736813078026, 1340.5705942849795, 1376.0213051320713, 1411.1956051195407, 1446.8379734000628, 1483.1024851583418, 1520.0629088799835, 1557.6176498047114, 1595.4840897074475, 1633.980305827524, 1672.2755673527824, 1710.252030866183, 1747.9381346466619, 1784.3839112020275, 1819.955772506534, 1854.3330928154976, 1887.4989499051715, 1919.4297319422092, 1950.35702714359, 1981.2099470062897, 2003.7978102861855]","[4.1816211, 4.177171700000001, 4.1741395, 4.172052900000001, 4.170319999999999, 4.1690602, 4.1677999, 4.1668549, 4.165949299999999, 4.165240799999999, 4.1646109, 4.1640987, 4.1635866, 4.163075]",3209.841992315538
11,0.5,1,25,"[0.0, 32.21249309907961, 69.70311331101414, 107.40839794248313, 145.7452773501792, 186.49272210554352, 231.570196921258, 284.605911914117, 342.5108690932518, 400.60137090218336, 456.93132229055607, 511.0241710897204, 564.4823491704643, 617.1140097355757, 670.6557336472887, 725.9938047730324, 780.7194177840641, 833.2821736266538, 883.3983684384228, 930.2836451469419, 975.1094629240603, 1016.9170075821079, 1056.7730733151016, 1094.351683959539, 1131.3008254110223, 1166.297303645617, 1201.638415513933, 1235.556351774189, 1270.1848981825965, 1304.0247586685778, 1338.8276123235196, 1373.5861083072655, 1408.621508710005, 1444.2613995238376, 1480.684925922315, 1516.922854316862, 1554.8671740237996, 1593.0862850091721, 1631.1225789295463, 1669.8368777682858, 1707.7838435763192, 1745.3104559749445, 1781.632204308512, 1817.1576299766407, 1851.230123122033, 1884.523545620576, 1916.6147380085076, 1948.0323115955257, 1978.2492909722455, 2003.4585400225142]","[4.181582, 4.177132100000001, 4.1741395, 4.172170599999999, 4.1703987, 4.1689816, 4.1679578, 4.166815799999999, 4.166146299999999, 4.1652799, 4.16465, 4.1641774, 4.1636262, 4.1631145]",3208.0667041006154
12,0.5,1,25,"[0.0, 35.44742336366329, 73.01419430032803, 110.6104560412603, 148.85604349594195, 189.90780678559685, 234.4533323104269, 287.2442717441531, 344.7277670299075, 403.4262376156758, 459.7861678394882, 513.7354702975329, 567.1107110452299, 619.691289722281, 673.4108083607825, 728.5370136238248, 783.1477431703713, 835.3046767672809, 885.4399492154075, 932.595874500294, 977.2024454348136, 1018.8803998668643, 1058.7736096388035, 1096.6593438401578, 1133.0317745618638, 1168.5875092748108, 1203.5923706875903, 1238.0546674516963, 1272.2410885768857, 1306.2225884301804, 1340.5720992709162, 1375.4578603256773, 1410.78818694566, 1446.3414354864005, 1482.5260341297633, 1519.5369854072949, 1557.0509019166082, 1594.8257695440698, 1633.0626631397322, 1671.538446515221, 1709.5155553897225, 1747.120042403974, 1783.277399141973, 1818.9329623310805, 1853.6726244197512, 1886.40923242084, 1918.5287404404799, 1949.5608042693766, 1980.027624334723, 2003.5194553312176]","[4.1814637, 4.177132100000001, 4.174218700000001, 4.172013300000001, 4.1703987, 4.1690602, 4.1677999, 4.166934, 4.165988899999999, 4.1652799, 4.1646895, 4.1640987, 4.1636262, 4.1631145]",3206.062299783666
13,0.5,1,25,"[0.0, 28.77457365274313, 66.59872638858519, 104.16490450824563, 142.47490860073015, 182.62456938257787, 227.66145377976875, 279.6392588022545, 338.20607415871757, 395.90090682453683, 452.368793465969, 506.72148718846745, 559.3037811154222, 612.1191977330315, 665.6875945330131, 720.3343792319671, 775.0639155256275, 827.3781423455304, 877.8015287883524, 924.9846915231614, 969.4824467975337, 1010.7656787716338, 1050.5648749008792, 1088.6749514981684, 1125.0055629847852, 1161.0126591567664, 1195.4219834656446, 1229.849673503425, 1264.4468147968823, 1298.6701056510979, 1332.6591397769812, 1367.4630828673653, 1402.59694477226, 1438.4917665999455, 1474.5672309017154, 1511.4064856302161, 1548.9705086681215, 1586.5473877276518, 1625.2872189781938, 1663.6131926136895, 1701.6078808316265, 1738.724205342216, 1775.6121270414287, 1811.0637767801154, 1845.3835122012401, 1878.1800319321328, 1910.5931687613588, 1941.5633726634778, 1972.024356154313, 1990.05843487298]","[4.181385, 4.177093, 4.1741395, 4.1719346, 4.1702809, 4.1690602, 4.1677999, 4.166815799999999, 4.165988899999999, 4.165240799999999, 4.1644926, 4.1640592000000005, 4.1634293, 4.1629567000000005]",3203.379565755208
14,0.5,1,25,"[0.0, 28.616431435707796, 65.86048068068436, 103.38832725203457, 141.61989536511322, 182.10508048729042, 226.2439331951528, 278.5203965744939, 336.0506934603332, 394.32963097241435, 451.5971450517125, 505.4701208390372, 558.4831136247426, 611.1784069895434, 663.8999129157316, 718.5479691393246, 773.7733979900001, 826.2629034270865, 876.0020212038221, 923.2408403970471, 967.5386986056783, 1009.2534021248687, 1049.4479343473183, 1086.7527193848755, 1123.5428090515397, 1159.0723851029875, 1193.7341636975511, 1228.1519995965548, 1262.1108477070436, 1296.3765114259252, 1330.7039702902578, 1365.2925954120672, 1400.6245156415184, 1436.238134667839, 1472.6701100061555, 1509.500208663546, 1546.8005725648989, 1585.06912572767, 1623.0008743098456, 1661.7805818595343, 1699.2751498420794, 1736.8856748049234, 1773.4135209329393, 1809.0991207599295, 1843.0736582733134, 1875.970223193527, 1908.11704380025, 1939.136457145376, 1969.7354515640077, 1989.637041763373]","[4.1813455, 4.1769748, 4.1741791, 4.1719742, 4.1702414, 4.1688633, 4.1677608, 4.166815799999999, 4.1659102, 4.1652012, 4.1645713, 4.1640201, 4.1634688, 4.1629963]",3200.698141002877
15,0.5,1,25,"[0.0, 28.90689738713121, 65.59338797372885, 102.91694585051238, 140.19068272282226, 180.13427813498123, 224.44429153177526, 276.108954592781, 332.678357523181, 390.6982576067143, 446.6682640389826, 501.365931001335, 554.1488122524827, 606.1906054582321, 659.1420799718815, 713.9383463543788, 767.8876232645409, 820.3569593698785, 870.626265403157, 917.5170918854853, 962.0040442324316, 1003.9705064753057, 1042.97896540133, 1080.8818243391454, 1117.43795950274, 1152.781890352952, 1187.5065832510934, 1221.8271629970643, 1255.7698549155289, 1290.1997211924693, 1324.7520558633096, 1359.149551506169, 1394.247041854878, 1430.1261113352314, 1466.2219319814867, 1503.0802507200679, 1540.375946810448, 1578.5379141974147, 1616.5431585197362, 1655.0936929567433, 1693.2356385385551, 1730.423703098927, 1766.9259765161428, 1802.5167038396953, 1836.2915157912862, 1869.5796606565195, 1901.7190148675113, 1932.8048378489502, 1963.2099856723617, 1989.02999771559]","[4.1814241, 4.1770144, 4.1741791, 4.172013300000001, 4.170359599999999, 4.1690207, 4.1678395, 4.1667762, 4.165988899999999, 4.165240799999999, 4.1644926, 4.1640201, 4.1635079, 4.1630354]",3198.12806748332
16,0.5,1,25,"[0.0, 26.802252999353698, 64.44362280239869, 101.50780561973505, 139.70087025293384, 179.8488372595046, 224.10339349213615, 276.15641862190574, 333.56773889756147, 392.23490847504655, 448.08937133051137, 502.7833851246343, 555.9741782235035, 608.0454040857301, 661.1249725812288, 715.4523810976268, 770.0259630466235, 822.6253293351779, 872.7256206872114, 919.7559151197893, 964.3415201878088, 1005.4451057508679, 1045.2188570386872, 1082.9574003957055, 1119.5307192799742, 1155.0245448754129, 1189.9822418348276, 1224.2627946637272, 1258.2013795285416, 1292.3649803220933, 1326.711499143034, 1361.0438028293202, 1396.2384108880472, 1431.7193978583541, 1468.172206584923, 1505.0329981577759, 1542.5480707844658, 1580.4213767143285, 1619.1375484940036, 1656.9449982738051, 1694.871383304759, 1732.4397337719784, 1769.0721547729895, 1804.5057630729248, 1838.3080939194456, 1871.9781395330406, 1903.6411337587388, 1934.8710506330826, 1965.1159684615723, 1988.651261786364]","[4.1814241, 4.1770535, 4.174021700000001, 4.172092, 4.170359599999999, 4.1687846, 4.1676822, 4.1666975, 4.165949299999999, 4.1650829, 4.1645317, 4.1640592000000005, 4.1635475, 4.1629567000000005]",3195.696882966989
17,0.5,1,25,"[0.0, 31.172652397070976, 68.6781000270509, 106.27660871061761, 143.61839761926177, 184.21277668847034, 228.05056718814313, 279.51173260956233, 337.3232870617756, 395.65764286525285, 452.173584897123, 506.28325307089807, 559.3600919533528, 611.1922746205641, 664.3752213723246, 718.9240973714193, 773.3700361894405, 825.4346130483195, 876.0828742625101, 922.9521998719495, 966.8209098352045, 1008.6122630228281, 1048.3449718158581, 1085.9216744750174, 1122.5401413040493, 1157.982262562038, 1192.692579845406, 1226.9335953561606, 1260.9371315244528, 1295.2334039821226, 1329.5003277946314, 1364.0230669513248, 1399.2285601718736, 1434.981083959203, 1471.1096309007885, 1507.9821189996833, 1545.429319897087, 1583.130117794836, 1621.6222319568622, 1659.99728700626, 1697.9246306764742, 1735.6163224618706, 1771.5565808581744, 1807.344645279182, 1841.4990079039683, 1874.3867136090446, 1906.3704241518851, 1937.1630710972083, 1967.7845802023305, 1989.422284591608]","[4.1812668, 4.1768961, 4.174021700000001, 4.1718559, 4.170083999999999, 4.168745, 4.1676426, 4.166618799999999, 4.165792, 4.1650043, 4.1643348, 4.1639414, 4.1632719, 4.1629176]",3193.181314240184
18,0.5,1,25,"[0.0, 29.820593948266378, 67.07817005895379, 104.61019952586173, 142.46846942338993, 182.47558005349094, 226.55513107202853, 277.5200255621976, 335.20296848319026, 393.4848815953858, 450.5589970943756, 504.39751430032504, 557.5943796573002, 609.1180936883136, 662.049482871812, 716.1109348179916, 770.6170648700454, 823.6808985460937, 873.0715092462451, 920.4766532009116, 964.3989146030781, 1006.1340003776156, 1045.981644902648, 1083.278226036788, 1119.755460552991, 1155.1747427884995, 1189.6774403078214, 1224.2934718699792, 1258.1012160627558, 1292.3137353893019, 1327.0183783961838, 1361.426193928856, 1396.4703240298918, 1432.34870515074, 1468.1027277459705, 1505.2636067236062, 1542.6581814218096, 1580.1826322670854, 1618.372398894699, 1656.8820422442204, 1695.128828873328, 1732.514009225914, 1768.9821944612909, 1804.809802428866, 1838.504198325636, 1871.452242508904, 1903.5168380512087, 1934.4651319685877, 1964.7588977931268, 1988.686422440865]","[4.1814637, 4.1768961, 4.1738248, 4.1718559, 4.1702023, 4.168666399999999, 4.167603, 4.166618799999999, 4.165792, 4.165043799999999, 4.1644139, 4.1638231, 4.163311, 4.1628385]",3190.6480311140963
19,0.5,1,25,"[0.0, 29.29520008554522, 66.72973134659054, 104.00861089846563, 141.8597580355841, 181.67224526696435, 225.47503246862044, 276.3549423358365, 333.8011191941201, 392.2877402625191, 448.9777609407293, 503.7270003112429, 556.3167636130461, 608.0543372047111, 660.7179945010018, 715.8026963546959, 769.5964416479219, 821.982222794476, 871.9026250937984, 918.7766914359165, 963.0437659376878, 1004.6819576610412, 1044.2859214320022, 1081.8693626175577, 1118.2782423301649, 1153.8145591607301, 1188.2120745512136, 1222.2916230548979, 1256.2399940487091, 1290.792195830295, 1325.2884734909642, 1359.5235200026552, 1394.4719870878325, 1430.1615768134122, 1466.579308525764, 1503.6149823479582, 1540.5669889738158, 1578.7400872267265, 1617.2876336807362, 1655.2312568289517, 1693.1346462349425, 1730.4294941673916, 1767.2117757447759, 1802.5290745313837, 1836.3534904226503, 1869.5729638418838, 1901.3433998454661, 1932.56288753539, 1962.876156827197, 1987.684956389363]","[4.1813455, 4.1770535, 4.1740608, 4.1718559, 4.1702809, 4.168942, 4.167721299999999, 4.1667371, 4.165988899999999, 4.1652012, 4.1645317, 4.1640987, 4.1634293, 4.1629567000000005]",3188.51108093899
20,0.5,1,25,"[0.0, 29.288669163210216, 66.46266014012008, 103.6424340130477, 141.22254923033108, 181.15145669063816, 225.24602883531975, 276.1594590611602, 333.71075824685477, 391.69478476651307, 448.3856448410247, 502.58518846380036, 555.6966341419026, 607.212740377028, 659.9652981241709, 713.3603942133645, 768.6195818315271, 820.8597576190309, 870.6018898311679, 917.8079938933311, 961.8396972238274, 1003.4576579089999, 1042.6373821194384, 1080.4853604466457, 1116.9530364343977, 1152.1666281150244, 1186.8894199841864, 1221.0345806852413, 1255.2936943849822, 1289.3927422046777, 1323.5606928620546, 1357.7029672766175, 1393.1244121127409, 1428.734353742417, 1464.913968947797, 1501.9209850680973, 1539.1914008905924, 1577.0112063371125, 1615.561992744604, 1653.9060032457871, 1691.4046916044379, 1729.2543728692028, 1765.1899192673711, 1800.9898815989466, 1834.9145356915958, 1867.7820985992323, 1899.919797197783, 1930.798810795183, 1961.3794787375593, 1988.6068503998474]","[4.1814637, 4.1769748, 4.1740608, 4.1719346, 4.1702023, 4.1688633, 4.167721299999999, 4.1667371, 4.1659102, 4.1651225, 4.1645713, 4.1639414, 4.1633506, 4.1629963]",3186.029228013371
21,0.5,1,25,"[0.0, 22.140304024679324, 59.110916703121234, 96.49346959307661, 134.37410091555478, 173.87453454653382, 217.31113875403912, 268.854131447197, 325.8152950503767, 383.636607132849, 440.3473985444796, 495.09012043717917, 547.4891367242619, 599.2991938407748, 652.2742165301632, 705.7328890393163, 760.2363850040964, 812.893967045486, 862.2501213721279, 909.5485961124072, 953.6232852911711, 995.4477084352158, 1034.9347257173713, 1072.834716485519, 1108.8840085053862, 1144.159609100493, 1178.5916699156496, 1212.4953430571209, 1246.9877732320597, 1281.2971519884377, 1315.4067976754632, 1349.859564531694, 1384.5324401763191, 1420.2669040536466, 1456.653747293769, 1493.2796890117384, 1530.7087386151375, 1568.7829755005814, 1606.9761819241503, 1645.335174043641, 1683.2261454426334, 1720.452865166722, 1757.054761858055, 1792.3880113830974, 1826.7308614900935, 1859.3522246219618, 1891.4305495592653, 1922.483990003901, 1952.7679145856905, 1973.4764541644267]","[4.1813064, 4.177132100000001, 4.174021700000001, 4.172013300000001, 4.1702414, 4.1688237, 4.1676822, 4.1666975, 4.1658707, 4.1651621, 4.1646109, 4.1640592000000005, 4.1634293, 4.1630354]",3183.480501015761
22,0.5,1,25,"[0.0, 30.710589890551375, 67.59054752929546, 104.29467174341903, 141.92831744822013, 181.45457015285342, 225.06657102394433, 275.39361751787465, 332.600311453579, 390.40981215562556, 446.9090821309268, 500.9362216526099, 553.5749966536303, 604.7601194661842, 656.9132683469292, 710.6297091296502, 764.7022954624405, 817.2716729681575, 866.9316440054291, 914.0127181689712, 957.9856496640353, 999.3636871676753, 1038.6065074627072, 1076.4740054462395, 1112.6458194993675, 1148.0996023579828, 1182.6375796640364, 1216.5482641513117, 1250.6421724846496, 1284.7792387082472, 1319.238766751174, 1353.7481473901344, 1388.5634349394536, 1424.1090804921528, 1460.4218080306755, 1497.0876172820667, 1534.4355496484886, 1572.3625356197722, 1610.4611759179102, 1648.7424936576313, 1686.469834597915, 1724.0476894094882, 1760.7271817012106, 1796.182530788331, 1830.2589270013027, 1863.4045637322702, 1895.096440097686, 1925.9584257989063, 1955.993812802103, 1973.9654550872815]","[4.1813455, 4.1769352, 4.173943, 4.1718163, 4.1702414, 4.1688237, 4.167603, 4.1666975, 4.1659102, 4.1650829, 4.1644926, 4.1639805, 4.1633902, 4.1629567000000005]",3181.0940353523797
23,0.5,1,25,"[0.0, 32.18310576100612, 69.17060413014536, 106.57442073245858, 144.2402112992126, 183.88463959059806, 227.06690505765818, 278.0458612655736, 334.42295118142516, 393.09481560547255, 449.6618017929133, 504.1540080174893, 556.385941090449, 608.5082832875412, 660.7594818955026, 714.4709597658796, 768.4124168114968, 821.016877761471, 871.0430564966648, 917.7942487149776, 961.8265434045911, 1003.70600268, 1042.9221092554533, 1080.8715860580319, 1117.0645313219609, 1152.0234037143625, 1186.5577617459544, 1220.8548657740396, 1254.9542600317695, 1288.4594662931393, 1323.1085691865444, 1357.8285461119428, 1392.6412990410834, 1428.0710521696133, 1464.176960214284, 1500.9512923009636, 1538.3030023104036, 1576.254541411451, 1614.6614645512223, 1652.4614804130151, 1690.5824192488994, 1728.1151350954378, 1764.6785234858335, 1799.8268691121002, 1834.1151666220985, 1867.157948849007, 1898.7815699202515, 1930.0286939755215, 1960.1146853923706, 1987.8178497418894]","[4.181385, 4.1770144, 4.174021700000001, 4.1719346, 4.1702023, 4.1688633, 4.167721299999999, 4.1668549, 4.1658707, 4.1651621, 4.1644926, 4.1639018, 4.1634293, 4.163075]",3179.026500413681
24,0.5,1,25,"[0.0, 31.37576246945048, 68.41502722148255, 105.73104505352637, 142.97956801665805, 182.96406961697903, 226.30336832290095, 276.90461987665526, 333.7277981117096, 392.03361971651236, 448.0280267665387, 502.5762953450518, 555.3552515436905, 607.1880728354711, 658.8004256398099, 712.9495811073248, 766.6748508474673, 818.8649377908694, 869.2983603037464, 915.5863625274806, 960.0426295866005, 1001.7085188422554, 1041.2126205389138, 1078.2635830354052, 1114.8963311888892, 1150.1743665614217, 1184.5417954973198, 1218.8020383649234, 1253.1640296627215, 1286.8066244222632, 1320.9437826233043, 1355.4067662852997, 1390.5282820628127, 1426.0767407236754, 1462.0132660652184, 1498.8332101365386, 1536.1676081174696, 1574.207413960132, 1612.4623599612166, 1650.8436731638842, 1688.9321013101837, 1725.954195244043, 1762.6446480625293, 1798.2007532537248, 1831.9560276675327, 1865.2357443199714, 1896.789239612073, 1927.7953487899383, 1957.9037586912111, 1974.7899500143783]","[4.1812272, 4.1768565, 4.1741004, 4.1719346, 4.1702414, 4.1688633, 4.167721299999999, 4.1666584, 4.1658707, 4.1651225, 4.1644926, 4.1639805, 4.1633902, 4.1630354]",3176.6234730699266
25,0.5,1,25,"[0.0, 34.53314784903148, 71.2322985138066, 108.52943312671829, 146.1414409538449, 185.43217013064606, 228.95021077837526, 278.8558335321765, 335.83204988242863, 393.9018087042726, 449.91918179436885, 504.9433979223001, 557.5015255714206, 609.0565029206014, 661.1852619247998, 714.6538484080852, 768.9838629768894, 820.9948511061962, 871.2902065954527, 917.6093363925934, 962.2430395578035, 1003.417920168898, 1042.8011336560553, 1080.3570488616983, 1116.669157693261, 1151.860834395963, 1186.4089823019792, 1220.4269727411472, 1254.496564059935, 1288.2977110842005, 1322.9305984395926, 1357.4419592581053, 1392.227441528668, 1427.7094638713427, 1464.0812053781183, 1500.7119572867496, 1538.2682250309906, 1576.243062843005, 1613.8454969316372, 1652.4690373084945, 1690.457339379118, 1727.6809055800582, 1764.3103118510408, 1799.5113421799747, 1833.4057610375808, 1866.2574965886001, 1898.3042198901512, 1929.282199508952, 1959.5640435004361, 1987.6355125034597]","[4.1811881, 4.1768565, 4.1738248, 4.1717377, 4.1700053, 4.1685877, 4.167603, 4.1666584, 4.1656737, 4.1648865, 4.1643348, 4.1638627, 4.163311, 4.1627598]",3173.841407162948
26,0.5,1,25,"[0.0, 33.03390464102614, 69.88908287007933, 107.19303145620808, 144.67342749705625, 184.01145107744588, 227.07115670284878, 277.47152488108617, 333.99060095952274, 392.66121121943803, 448.85526646305067, 502.5773193029468, 555.6064725163742, 607.492516287856, 658.8370588568373, 712.4107373572922, 766.2214092821191, 818.9120246675263, 868.5312314519929, 915.3779018616194, 959.5336456119153, 1001.1356088458699, 1040.3674904929999, 1077.8405972462492, 1114.359625312776, 1149.717703335787, 1184.0506834048738, 1218.1575434376, 1252.394678071397, 1285.8894764145841, 1320.5372902433176, 1355.095350771424, 1389.6086575918039, 1425.377722149347, 1460.9702600899006, 1497.8210477572663, 1534.8303152849294, 1573.2857689606028, 1611.5266068962867, 1649.5131358958326, 1687.527746381231, 1725.213474474742, 1761.7227118032358, 1796.6249321670005, 1830.6859684234194, 1863.720874030703, 1895.5507634069347, 1926.5443630340894, 1956.7977187006747, 1973.5602635003663]","[4.1813455, 4.1767778, 4.173943, 4.1717772, 4.1702414, 4.168745, 4.1676426, 4.1666975, 4.1658311, 4.165043799999999, 4.1645713, 4.1639414, 4.1634293, 4.1629963]",3171.8483573851177
27,0.5,1,25,"[0.0, 35.17163575305625, 71.83993103445749, 109.05037386158682, 146.29895722749046, 185.7119577470201, 228.64012747955684, 278.7582490553704, 335.61535022751065, 394.0641177033993, 450.43205757373033, 504.6379381677131, 557.0445263913514, 608.5905838113499, 660.3184967904024, 713.6893327035962, 767.551729359913, 819.7163143830392, 869.6926558095304, 916.5019556493803, 960.5747236631523, 1002.2463689269016, 1041.660853184497, 1079.1095452057789, 1115.2974295040617, 1150.0292294932856, 1184.8332602255457, 1218.891346678172, 1252.516038260867, 1286.9436887272236, 1321.1852607058997, 1355.4894442999916, 1390.6246719616627, 1425.9299931492174, 1462.2667172728502, 1498.9295182542648, 1536.246433771248, 1573.9009534983802, 1612.0940035469962, 1649.984883330715, 1688.328983485435, 1725.425383136611, 1761.7687673845162, 1797.6746710846382, 1831.3466658964958, 1864.307867059169, 1896.229382180346, 1927.210738501692, 1957.5889132525153, 1974.2085414167618]","[4.1811094, 4.1768174, 4.173903500000001, 4.1717377, 4.170083999999999, 4.1687059, 4.1676822, 4.1666975, 4.1658311, 4.1651225, 4.164453, 4.1639805, 4.1632719, 4.1629176]",3169.523302473418
28,0.5,1,25,"[0.0, 33.310347944854016, 69.94270889994084, 107.57305536635693, 144.68584929689757, 184.0610851656262, 227.06608712666252, 276.73424365027995, 333.3953811028599, 391.97145970665827, 448.2428230194088, 502.01680205577406, 554.3413365663204, 606.3036963108177, 658.0221541427152, 711.4841276740133, 765.16969258465, 817.6479895654279, 866.6476033862386, 914.1132767751269, 957.9579525230629, 999.5034002837685, 1038.7342771580506, 1076.4292061687158, 1112.454923596744, 1147.5276535722483, 1182.2230598257906, 1215.8602929897618, 1250.2105411256875, 1284.0466164249149, 1317.9550847361559, 1352.6384186252444, 1387.771942852998, 1423.0910248247128, 1459.2299497388797, 1495.9774709183746, 1533.0378359808144, 1571.0675797555239, 1609.1115760308955, 1647.5235523040599, 1685.2874800985267, 1722.952185666801, 1759.1696642589516, 1794.8400477904686, 1828.5389680743149, 1861.4632069001757, 1893.4978382471265, 1924.335429841093, 1954.3810297686662, 1974.2900114123538]","[4.1810699, 4.1766992, 4.1738248, 4.1717377, 4.1698871, 4.168666399999999, 4.167367, 4.1664219, 4.1657133, 4.1649652, 4.1643348, 4.1637444, 4.1631145, 4.1627598]",3166.893822725828
29,0.5,1,25,"[0.0, 30.970629494376794, 67.93940591907835, 105.15264209454074, 142.58843880019072, 181.81751818541306, 224.4819555568065, 274.53645815053414, 330.85398122861295, 388.85584788653625, 445.1216177707272, 499.99001239264123, 551.9682099146775, 603.7776320540157, 655.0492629366828, 708.5811738530159, 762.4122427554388, 814.7590671439519, 864.151874056268, 910.7982964169568, 954.9858698554827, 996.3190986189585, 1035.8743294987548, 1073.4343111484577, 1109.3407985368694, 1144.3883231083555, 1179.1659518745537, 1213.0140375064852, 1246.91752851902, 1280.659374423572, 1314.6610856064617, 1349.6688292756153, 1384.1823159205574, 1419.3392038387915, 1456.1595696902027, 1492.3261555393788, 1529.705788658462, 1567.9936348025958, 1605.6546439373342, 1644.4145894981575, 1682.3542111824609, 1719.4367100604427, 1756.0740920703538, 1791.4262658786588, 1825.490126530482, 1857.7992954899569, 1889.7428435327406, 1920.9463739259686, 1951.1191217802166, 1973.2782211362037]","[4.1811485, 4.1766992, 4.173706500000001, 4.1717772, 4.1699266, 4.168390799999999, 4.167367, 4.1664219, 4.1656346, 4.1648469, 4.164217, 4.1635866, 4.163075, 4.162642]",3164.434434407417
30,0.5,1,25,"[0.0, 31.173524668692494, 67.8064337037444, 104.86186627298696, 142.25949234243478, 181.52874063536547, 223.85766323947803, 273.8534112727042, 330.02370932014423, 388.4429880963286, 444.96846210328545, 499.183095398742, 551.0803716325395, 603.0029179857067, 654.713930671169, 707.945546987133, 761.0137751375037, 813.6402570474149, 863.2571776659508, 909.7593332014965, 953.8870095087891, 995.4940880383854, 1034.6328967479824, 1072.2645549467597, 1108.3623264840098, 1143.2129837785321, 1177.5659670844632, 1211.978074329459, 1245.6387344685756, 1279.5896417790998, 1313.9030711685157, 1348.372201693988, 1383.280486755309, 1418.6265169422823, 1454.5496094591, 1491.4561666101501, 1528.8555908436754, 1566.489736091751, 1604.749264817935, 1643.1407686428352, 1680.7389362331887, 1717.863135594338, 1754.65500997741, 1789.9309568656777, 1823.8632590742159, 1856.8316148745362, 1888.7446125330475, 1919.4324253134068, 1949.8237152700794, 1972.7804865087892]","[4.1813064, 4.1767778, 4.1739821, 4.171659, 4.170083999999999, 4.1687059, 4.167603, 4.1665006, 4.1656737, 4.1650043, 4.1643348, 4.1639018, 4.1633902, 4.1628385]",3162.622366761612
31,0.5,1,25,"[0.0, 28.417040378989896, 65.21179003902154, 102.28604312031956, 139.73290147428276, 178.68227659185055, 221.4679975656913, 270.64905098096045, 327.31120173453365, 385.61346199353517, 441.81231060625515, 496.4071560729895, 548.7438554068056, 599.838139703651, 651.4443931902599, 704.6240842605616, 758.6575148020786, 810.1131974592481, 859.7924018754752, 906.6812682758216, 950.6686624893066, 991.9146127972201, 1031.026896459632, 1068.6391552366938, 1104.7397618590717, 1139.6590243774579, 1174.3263921049784, 1208.1063565440984, 1241.7598906796823, 1275.8698973965345, 1309.8977990351834, 1344.3125275020193, 1379.3204517013594, 1414.8780990192238, 1450.7766799403582, 1487.4090163572296, 1524.6274008873786, 1562.680684304075, 1600.673686004779, 1638.8553913403582, 1677.0122273667196, 1714.236054745463, 1751.0836574555517, 1786.1594138706048, 1819.9629112168393, 1852.8595124409642, 1884.7451953510706, 1915.6028462766928, 1945.731323724786, 1972.409982465618]","[4.1811881, 4.1767387000000005, 4.1737852, 4.1718559, 4.1700053, 4.1687059, 4.1674852, 4.1665792, 4.1657133, 4.1650043, 4.1642561, 4.1638231, 4.1631536, 4.162878]",3160.237076313882
32,0.5,1,25,"[0.0, 29.548825443840542, 66.0982153347664, 103.43315100503304, 140.39757662071867, 179.6067456200339, 222.37499768514118, 271.56906835037154, 328.1348739435809, 386.22262171914, 443.0406001281786, 497.16283428465016, 548.8717672345222, 600.1264860227466, 651.7515114094635, 704.7699927095982, 758.5106142835662, 810.9361450867625, 860.4624889035451, 906.4306642480524, 951.0477793907392, 992.3352591733064, 1031.3538115462263, 1068.9017229498525, 1104.7451550423134, 1139.868947971988, 1174.3079137450675, 1207.9765591943913, 1242.1377893508102, 1276.0063690203447, 1309.5527906539207, 1344.432081074227, 1379.4887029910303, 1414.4428164073356, 1450.8832202107433, 1487.8030383403445, 1524.9133042136511, 1562.6356559706492, 1600.7474190914068, 1639.2212623971363, 1676.734948160261, 1714.0517774270834, 1750.543475684699, 1786.0079569979166, 1819.8799436211934, 1852.4160430910952, 1884.5427305093908, 1915.5299897787868, 1945.6678524925883, 1972.64523561008]","[4.181030799999999, 4.1765809, 4.1737852, 4.1715016, 4.1698084, 4.1683512, 4.1672883, 4.1664219, 4.1654768, 4.1648073, 4.164217, 4.1635079, 4.1629963, 4.1626811]",3157.5638932767743
33,0.5,1,25,"[0.0, 24.38880859549647, 61.3767698600368, 98.34871728165211, 136.19543377600627, 174.74592642979798, 217.10261685311758, 266.3669125037714, 323.02819632322957, 380.8882796114386, 437.3971177208164, 492.084785978099, 544.1210677899476, 595.1781430520289, 647.0701809882335, 699.6951772964096, 752.9970279165029, 804.7910788578768, 854.9311046148803, 901.7041846499201, 945.4080987810062, 986.792210556293, 1025.6765111665138, 1063.1193796845816, 1099.258642271311, 1133.7829450663392, 1168.7276577575803, 1202.392533647845, 1236.1175617879594, 1270.2612290377954, 1304.3626788668296, 1338.9666029917935, 1373.4209243200887, 1409.0065674840848, 1444.895866357315, 1481.7257820877862, 1518.95707123242, 1557.2721413884944, 1594.7384568195112, 1632.9750824047856, 1670.8534755940364, 1708.3200291168987, 1744.932423836225, 1780.2726513374378, 1814.2448121573411, 1846.9596303449116, 1878.8379817630498, 1909.6157496938285, 1939.8606103632146, 1958.3043509282784]","[4.1812272, 4.1767778, 4.173667, 4.1716986, 4.1700053, 4.168626799999999, 4.167563899999999, 4.1665792, 4.1656737, 4.1649652, 4.164217, 4.1636658, 4.1632323, 4.1627207]",3155.9491208116337
34,0.5,1,25,"[0.0, 31.485416260849547, 68.19765903499206, 105.40861622650777, 142.12684043336196, 181.67858811184533, 223.87957539668935, 272.53885962751235, 329.38397135551486, 387.62864055780346, 444.1229456704866, 498.02530248442383, 550.7935833241315, 601.8121237474197, 653.2923395310281, 706.3134581333682, 759.3362238846612, 811.8452462904581, 861.4867000176253, 907.9859911935134, 951.9701746866829, 993.1383126687547, 1032.0259638250968, 1069.6326436159486, 1105.692756143132, 1140.729051986918, 1174.5918093233781, 1209.0441075312374, 1242.6033636343748, 1276.495499486341, 1310.6299134675223, 1345.173530522346, 1380.0540642708895, 1415.0986648208777, 1451.2969073609627, 1488.087378939438, 1525.2179632664877, 1562.9026742131985, 1601.299099041732, 1639.298625152415, 1677.5757745219287, 1714.7194608979974, 1750.9974404561847, 1786.2222634143016, 1820.1135661122555, 1852.9315323414191, 1884.9084584791724, 1915.7314348454154, 1945.960392397086, 1973.1723899959318]","[4.1811485, 4.1766992, 4.173903500000001, 4.1717772, 4.1698871, 4.1687059, 4.167563899999999, 4.1665792, 4.1656346, 4.1649652, 4.1642957, 4.1637049, 4.1632323, 4.1627994]",3153.760675176732
35,0.5,1,25,"[0.0, 26.609151950188277, 62.77419124153312, 100.30485915818338, 137.05378930616314, 176.18969316473874, 218.76920897877608, 267.5729550493543, 323.74076371868625, 382.6616535373613, 439.04527105803663, 493.2500769295301, 545.3215852799121, 596.2618208915778, 647.9533116957602, 700.5025922046766, 754.0156069494128, 806.133291722497, 855.4378777629083, 902.2599227885732, 945.838697114772, 987.2129888575985, 1026.0814066402872, 1063.7782242314238, 1099.5347100463107, 1134.6546481570265, 1168.9224146087734, 1202.72021198602, 1236.4560700565928, 1270.4641124868351, 1304.4913978926022, 1338.589145574473, 1373.7974912001725, 1408.8744012182697, 1445.1198842478004, 1481.6363948821709, 1519.0245007279648, 1556.3956340928999, 1594.8287178548792, 1632.8470033494004, 1670.7723445795777, 1708.2762131783734, 1744.5639186971916, 1779.8901778390991, 1813.873108932271, 1846.7274888677862, 1878.6070195539642, 1909.4432894383176, 1939.6930154683146, 1958.6398878738742]","[4.1810699, 4.1766992, 4.1738248, 4.1717772, 4.1699657, 4.1685877, 4.167524299999999, 4.1665401, 4.1656737, 4.1649256, 4.1643744, 4.1637444, 4.1631932, 4.1627598]",3151.679340112441
