Repository: jackybrons/drc-imoe

# Datasets

This project contains standardized multi-condition, multi-chemistry datasets for degradation forecasting of retired lithium-ion batteries in second-life applications. All official preprocessed data is stored under `datasets/processed/`.

---

## 1. Directory Structure

```text
datasets/
├── processed/              # Official preprocessed-data root used by training and evaluation
│   ├── UL-NCA/             # UL laboratory NCA cell data (66 cells)
│   ├── UL-NCM/             # UL laboratory NCM cell data (55 cells)
│   ├── UL-NCMNCA/          # UL laboratory mixed-chemistry cell data (9 cells)

File: datasets/processed/UL-NCM/CY25-05_1-#23.csv (part 1 of 6)
Cycle,Charge_Current,Discharge_Current,Temperature,Capacity_Increment,Relaxation_Voltage,Discharge_Capacity
2,0.5,1,25,"[0.0, 27.55800124608612, 65.9744500672249, 104.00057546395556, 143.9587970669835, 187.3129175087082, 236.40570474347055, 292.1951478156262, 349.4697967578725, 405.6627737385437, 460.54027769114964, 514.0921257353912, 567.1838106256741, 620.1615287282673, 676.432322015, 732.6741913099033, 787.6446127339357, 840.1457992638989, 890.206101023831, 937.1013907774832, 981.6474518214673, 1023.4126797149963, 1063.1036010983923, 1101.2046195100097, 1138.2789284959129, 1173.7361679227538, 1208.8852635574826, 1243.298624215726, 1277.7048185528884, 1311.7512115347956, 1346.7106461149767, 1381.3677718591737, 1416.8760879957135, 1452.9979662642024, 1489.0481650934648, 1526.2086496667239, 1564.433014495888, 1602.4499452119003, 1641.4055611502486, 1680.0319544171075, 1719.029722451246, 1756.723696499293, 1793.4013700009905, 1829.7101883987675, 1864.8642501975628, 1897.9131167507753, 1930.4622744998442, 1962.1320184336078, 1992.975160428919, 2020.0021516144466]","[4.1818061, 4.1772776, 4.1742849, 4.172237399999999, 4.1704655, 4.1690087, 4.1678667, 4.1668825, 4.1660948, 4.165307, 4.1645985, 4.1640863, 4.1635351, 4.1629839]",3233.80965094618
3,0.5,1,25,"[0.0, 35.88961411038463, 74.0053062677149, 112.00872368244939, 151.6308744206466, 194.64537024486833, 243.65375412018875, 299.27260811664576, 357.0574813717989, 413.4815255805348, 468.2912666123326, 521.8745396099032, 574.3981774477154, 628.2158795820276, 683.2999014744496, 739.0904049642527, 794.4378660094139, 847.1399722371061, 896.7753175813837, 944.51868378172, 988.4077152567115, 1030.243002292408, 1069.8304423936577, 1107.8862674128952, 1144.5512819025375, 1180.2332841778518, 1215.1116911360757, 1249.892136079005, 1283.9239842091745, 1318.5669013236177, 1352.6697474422788, 1388.081780563663, 1423.4948587850324, 1459.3115269390937, 1495.4879335949104, 1532.5002111008332, 1570.0032881513534, 1608.8852125974997, 1648.1066296909878, 1686.623678554751, 1724.811043163497, 1762.612783234695, 1799.6263389393137, 1835.8673331034163, 1870.2895974135988, 1903.6766611093633, 1936.4796570460383, 1967.9660081695627, 1998.5807887385242, 2019.7660619823553]","[4.1816092000000005, 4.1771989000000005, 4.1742458, 4.1720405, 4.170386799999999, 4.1690087, 4.1677094, 4.1667643, 4.1658192000000005, 4.1651893, 4.1644411, 4.163929, 4.163496, 4.1629839]",3233.361969864094
4,0.5,1,25,"[0.0, 32.94908588573293, 70.76780606901923, 109.01659389823908, 148.332359866282, 191.13401335782964, 240.00015410140838, 295.07306842868695, 353.0671742837769, 409.7641338490424, 464.7285034769649, 518.3407243279684, 570.31096039313, 624.2160921794309, 679.5576499631782, 735.4988426991551, 790.5776605948115, 843.3397418435029, 892.7199725800606, 939.9854787956715, 983.7749748037049, 1025.911063594554, 1065.0085651569473, 1103.3821733768266, 1140.0587587707255, 1175.7817650940628, 1210.9158195987227, 1245.0274573647525, 1279.7535083920172, 1313.8546046900303, 1348.4679619818082, 1383.295216319489, 1418.508830365576, 1454.4040507161642, 1491.0496066368403, 1527.9935591013234, 1565.6618451495262, 1604.1573898808467, 1642.8905543965209, 1681.6406225435346, 1719.5052456753149, 1757.6320546739123, 1795.1419098527824, 1830.921561690098, 1864.4287003112288, 1898.9893746852651, 1931.2421591276986, 1962.805005689683, 1993.791709308756, 2019.3533181949185]","[4.1816092000000005, 4.1772385000000005, 4.1742063, 4.1721983, 4.170426399999999, 4.1689692, 4.167788, 4.1668429, 4.1659374, 4.165149700000001, 4.164638, 4.1639686000000005, 4.1634564, 4.1630235]",3232.310886317277
5,0.5,1,25,"[0.0, 26.710482149502923, 64.71198578616179, 102.63256818554373, 142.1197012809937, 184.67729523051412, 233.09012389193936, 288.22891843157913, 345.9837391085189, 402.5792426743327, 458.12631660501063, 511.50220684153464, 563.9651871805427, 617.0521199720545, 672.221663152121, 727.6409467235867, 782.9201226587411, 835.6939953459532, 885.6868010303181, 932.7818368217036, 976.7865439273373, 1018.6563154899202, 1058.262807030747, 1096.0735206503066, 1132.5295001492395, 1168.0936091055619, 1203.1586456470195, 1237.5720611479114, 1271.3869308408316, 1306.3066795031502, 1340.8001745284125, 1375.4299697361644, 1411.2499801409501, 1446.6427242934953, 1483.4270721961086, 1520.5627800904697, 1557.7679271165682, 1596.6582047654008, 1635.1979323308235, 1673.88220655603, 1711.8497203773475, 1750.279296746697, 1787.3519499141642, 1822.9634512154332, 1857.6022374016836, 1891.0062211455777, 1923.1729863296139, 1954.8164846524044, 1985.622538343718, 2004.8996083763952]","[4.18153, 4.1771593000000005, 4.1742063, 4.17208, 4.170386799999999, 4.1689692, 4.1678271, 4.1668429, 4.1661344, 4.1651893, 4.1645985, 4.1639686000000005, 4.163496, 4.1631021]",3230.765132786864
6,0.5,1,25,"[0.0, 36.03117586487923, 73.9756307965871, 111.8778302875022, 151.0881211877595, 193.87200880952264, 241.3673847427135, 296.6440702047453, 355.0890630586217, 411.32096990343314, 465.9167883300229, 519.8857831115467, 572.6058110550373, 625.1091351506607, 680.0256812436762, 736.3943394526821, 791.1231399899902, 844.1055135690385, 893.6068027543347, 940.6811773478767, 984.3836857138024, 1026.3335734730867, 1066.3050905646137, 1103.8655856348555, 1140.4571630531614, 1176.2102666011092, 1210.8818026807762, 1245.391251922223, 1279.671583545705, 1314.195719290734, 1348.9085575295387, 1383.2116700770937, 1419.077660317177, 1454.6627691083324, 1490.9459761001851, 1528.3221182328446, 1566.0407585778335, 1604.5306995288781, 1642.5881122198086, 1681.4522155424409, 1720.1737093213967, 1757.741076746074, 1794.7446681620452, 1830.7053834645264, 1864.8384575667121, 1898.3370670994498, 1930.960449603602, 1962.1559877560287, 1992.8942357166477, 2018.94963676568]","[4.1815696, 4.1770415000000005, 4.1742849, 4.1719222, 4.1702294, 4.1688509, 4.1677094, 4.1666856, 4.1659765, 4.1651893, 4.1645198, 4.163929, 4.1634173, 4.1629448]",3228.5729319198967
7,0.5,1,25,"[0.0, 22.740569791230257, 60.263549135585265, 98.83955810899812, 137.66039295903119, 179.9221482997911, 227.5168952005817, 283.0866032397859, 340.8092497120412, 397.32775610509447, 452.82106702866537, 506.39615784793517, 558.9663077373675, 611.8317354855456, 666.2135023262381, 722.1387297892175, 776.9532802204433, 829.9105585765913, 879.0947138306124, 926.1278096116162, 970.528086633828, 1012.0896066004696, 1051.6513694355567, 1089.4879541138603, 1126.1072744866226, 1161.520666529714, 1196.661517194465, 1230.954561654097, 1265.3070381911957, 1299.3759850362017, 1333.7919644016574, 1368.948196503692, 1403.9652143304654, 1440.2860949242456, 1476.6843183411488, 1513.48732697467, 1551.529003357074, 1589.9175295785126, 1628.4068205114268, 1667.04561898648, 1705.543907158687, 1742.9209082287261, 1780.168047794551, 1815.9989963266285, 1850.920465194802, 1884.0686064425718, 1915.984851776041, 1947.4057850458867, 1978.068362403842, 2004.4160083557122]","[4.1814513, 4.1772776, 4.1742063, 4.17208, 4.1703472, 4.1689692, 4.167788, 4.1666856, 4.1659374, 4.1651893, 4.1645985, 4.163929, 4.163574700000001, 4.1630235]",3226.442929061818
8,0.5,1,25,"[0.0, 30.994331023217512, 68.64783598982524, 106.74992513948712, 145.52148154611461, 187.96377914096354, 235.42893448588325, 290.02192589209415, 348.0561306582265, 405.5075330831495, 460.8759560294684, 513.6768453513301, 566.9598822465681, 618.8321029977527, 673.8525457609902, 729.1667506388984, 784.104897593197, 837.0330518252175, 886.3072739594735, 933.2518359952138, 977.122305030228, 1018.7877403493936, 1058.5977936350914, 1095.9908544525283, 1132.8748280996406, 1168.1581624300916, 1202.8488058349299, 1237.790246941548, 1271.3768594024918, 1306.0326551022517, 1340.7274883217747, 1375.509764645671, 1410.7607157374928, 1446.5453677306418, 1482.9337689488157, 1520.1522198950997, 1557.5777652928555, 1596.3921099544232, 1634.8388185911613, 1673.6568191266947, 1711.8586451817628, 1749.375100210923, 1786.212892836637, 1822.48910844182, 1856.8278234909585, 1890.1469595994972, 1922.325897892622, 1953.7242093729265, 1984.295631084924, 2004.296055725912]","[4.1814909, 4.1770806, 4.1740093, 4.17208, 4.1702294, 4.1688905, 4.1677094, 4.1666856, 4.1658978, 4.1651893, 4.1644411, 4.164007700000001, 4.163338700000001, 4.1628661]",3223.771011629094
9,0.5,1,25,"[0.0, 30.28597393947507, 68.15192827044598, 105.88931822442817, 145.06153468586626, 186.89598690101366, 234.00317734407383, 288.75437135280447, 347.1096800569783, 403.89897170053837, 458.9887652816019, 512.5233049150938, 565.2334871306595, 617.622157376508, 672.2322443818274, 727.1158666829075, 782.1762351806216, 834.9641297042252, 884.4136570320821, 931.8235622046669, 975.892086110095, 1017.2832321175041, 1056.511948936055, 1094.8218236456232, 1131.0998963355864, 1166.5475501689816, 1201.254323246445, 1235.5926508881266, 1269.871865096613, 1304.3204762811083, 1338.7533767799077, 1373.6097371841347, 1408.8766009574883, 1444.6945182720424, 1481.114429317825, 1518.2248716316035, 1555.5424411759027, 1594.059659956872, 1632.7464611407622, 1671.5571146475245, 1709.6475837684839, 1747.1983154857749, 1784.623047394648, 1820.134702169577, 1854.8081182619571, 1887.9735639018995, 1919.9982487194784, 1951.412012126189, 1981.9935369013515, 2004.2871553862842]","[4.18153, 4.1770806, 4.1742063, 4.17208, 4.1703472, 4.1689301, 4.167788, 4.1668429, 4.1660161, 4.1651893, 4.1645198, 4.1640863, 4.163574700000001, 4.1628661]",3221.341071632351
10,0.5,1,25,"[0.0, 35.65082862366654, 72.92667971242935, 110.5293450780527, 149.722409898614, 191.27505731341313, 238.5779818202132, 292.612048398182, 351.2962355747266, 408.3665990430954, 463.61896592753595, 517.1818005365897, 569.576347887968, 621.8392432012799, 676.0196975981689, 731.5197010680231, 786.518386149726, 838.6584882847594, 888.9116471415605, 935.0900161816353, 979.2654848629127, 1021.1864307650267, 1060.4555148884444, 1098.3449292645082, 1134.7478637589095, 1170.2487389871358, 1205.0218241948846, 1239.4067129429575, 1273.093109336448, 1308.070303047129, 1342.4229917579428, 1377.111287283178, 1412.4871163001378, 1448.430182721623, 1485.202790129563, 1521.6507594920004, 1559.5301631621007, 1597.9167856998642, 1636.5501670697636, 1675.1810939179804, 1713.2117519544222, 1751.2566334986095, 1788.1995639765687, 1823.8245690354447, 1858.3761871178654, 1891.5084863968814, 1923.3443251897256, 1954.7076160142128, 1985.4194674754763, 2004.7065798849144]","[4.1813726, 4.1770806, 4.1742063, 4.171961799999999, 4.170386799999999, 4.1688905, 4.167788, 4.1667247000000005, 4.1658192000000005, 4.1651893, 4.1645198, 4.1638503, 4.1633778, 4.1629052]",3218.969685674234
11,0.5,1,25,"[0.0, 36.950060216474355, 74.2637036047023, 112.05045618775205, 150.75298170297572, 192.5985901468979, 239.10299035449793, 293.5238054605197, 352.2744319138594, 408.58312223688745, 464.0307240614568, 518.2411217542732, 570.2097150677881, 622.5304861409485, 676.5340574218955, 731.5707353585468, 786.724264821606, 839.3802232945465, 888.928607401427, 935.6578175755986, 979.5222447699069, 1020.9721868366381, 1060.506508837857, 1098.1557818184206, 1134.8828184655567, 1170.0540321853032, 1204.88628836823, 1239.366158490956, 1273.457742045941, 1307.7611169250363, 1342.4612603409087, 1377.0696948007126, 1412.2032139431221, 1448.4315678773805, 1484.394955302631, 1521.5230087958676, 1559.2215538052105, 1597.6738242484298, 1636.119677573076, 1675.2579690026778, 1713.2369775683883, 1751.105667921705, 1787.7696750525693, 1823.7084556867126, 1857.6920590021828, 1891.0967617057358, 1923.102759280228, 1954.6023451128176, 1984.9383229114715, 2004.8079093526194]","[4.18153, 4.1770415000000005, 4.1741667, 4.172001399999999, 4.1703472, 4.1689301, 4.1677094, 4.1666856, 4.1659765, 4.1651893, 4.1645198, 4.1640863, 4.1634173, 4.1629839]",3216.228887496471
12,0.5,1,25,"[0.0, 26.29124268937403, 63.687905157863895, 101.17823578852784, 140.00276384813588, 181.37066891421108, 228.59663067331365, 281.8726202799971, 340.59795460944684, 397.4294780770396, 453.4233072425688, 506.2212306054492, 559.1349388228969, 611.1132590710904, 664.944139577414, 719.8295974211073, 774.9521521920485, 827.3704520638576, 877.030850237715, 924.0244399265771, 967.6759318340696, 1009.4757977642314, 1048.5506822613845, 1086.423475703465, 1123.0778201289684, 1158.5257058100615, 1193.0467688247393, 1227.3322837527128, 1261.394626557173, 1295.8542575902354, 1329.7748582055317, 1364.8292299645464, 1400.345507574385, 1436.0792644028384, 1472.3863569376344, 1509.2070245841246, 1547.1196148393424, 1585.0422970302236, 1623.845871773505, 1662.0428243685813, 1700.978303803837, 1738.841511722828, 1775.50576034241, 1811.1160594497558, 1845.5438294146354, 1879.1923124318312, 1910.7262034933622, 1942.201582989874, 1972.7596103154094, 1989.8959210833048]","[4.1814513, 4.1769624, 4.174087999999999, 4.1718435, 4.1702294, 4.168811799999999, 4.1677485, 4.1666856, 4.1658978, 4.1651893, 4.1643624, 4.1638899, 4.1633778, 4.1628661]",3213.417036901988
13,0.5,1,25,"[0.0, 26.290720998262145, 63.734617786275464, 101.14539349421199, 139.69038533125132, 180.78406279594157, 227.7749017558245, 281.72822713364116, 340.48795075467723, 397.084015970787, 452.62027687002484, 505.9548698615477, 558.5604677261961, 610.3575733130654, 664.3149256770096, 719.3884048373197, 774.0199463148979, 826.2181880484675, 876.3134800669404, 922.9564949454702, 966.8284247107183, 1008.281852104041, 1047.7016668009705, 1085.3707244490777, 1121.5666778217364, 1156.9641070167304, 1192.0142897423789, 1225.679197942393, 1260.3239320453574, 1294.2546044161436, 1329.0991173291463, 1363.6454329873873, 1399.1967240071249, 1434.6218548306658, 1470.8184756865169, 1508.205584399636, 1545.758026875936, 1584.1160745593943, 1622.1207782123543, 1661.033089180402, 1699.515812916548, 1737.3529417532932, 1773.8845269240105, 1809.5380395556977, 1843.8670452197016, 1876.9835878394401, 1909.2535154357793, 1940.6912930328313, 1970.8759453521616, 1988.911194986913]","[4.1814513, 4.1769624, 4.174127599999999, 4.1719222, 4.1702294, 4.1687331, 4.1676698, 4.1666856, 4.1658978, 4.1651106, 4.164480200000001, 4.1638107, 4.163259500000001, 4.1629052]",3210.764074056804
14,0.5,1,25,"[0.0, 25.5611228362323, 63.0365020836399, 100.47086762366655, 138.72634078156784, 180.07386778324576, 226.25322823815975, 280.34564918347996, 338.432043051994, 396.0812079012568, 450.78061239138617, 504.7022884846291, 556.6960729774804, 608.9052851421926, 662.7164840387894, 717.5239316465405, 772.3210847201384, 824.8190025713956, 874.163882697709, 920.482159063159, 964.906928622648, 1006.7212775229449, 1045.7580929983283, 1083.2077019727726, 1119.533842632593, 1155.0764349216574, 1189.8747474959087, 1223.8444270979217, 1257.7812236632194, 1292.5596957952057, 1326.905560227493, 1361.3517848925085, 1396.927831773417, 1432.4116938030243, 1468.6303238425635, 1506.1675536301132, 1544.027446164198, 1581.849726718574, 1620.4076540895257, 1659.0199189553464, 1697.0531417634074, 1734.9521616327943, 1771.758386020083, 1807.3611186885664, 1841.8789901767977, 1875.0356189389217, 1906.8513988869731, 1938.3730469498591, 1968.7926111017096, 1989.1786201928035]","[4.1814122000000005, 4.1769624, 4.1740093, 4.1718435, 4.1701503, 4.1687331, 4.1675515, 4.1666064, 4.1658978, 4.165071, 4.1643229, 4.1638503, 4.163338700000001, 4.1627479]",3207.75509314982
15,0.5,1,25,"[0.0, 23.870267763095114, 61.21459479914006, 98.62956215606368, 136.91293489254326, 177.81270002545318, 224.55965212910064, 277.97300521018224, 336.12539607048893, 393.77347838444166, 448.7738430567764, 502.15038039782223, 554.6271742637459, 606.4211162444446, 659.750562104945, 714.9679866773547, 769.4054708329973, 821.3694874013383, 871.544415663262, 918.2117159329125, 961.9195078953217, 1003.7707864836482, 1042.8235260401407, 1080.7541067855714, 1116.8726794872655, 1151.7188536794042, 1186.689723298188, 1221.0938004675504, 1254.745978282601, 1289.419481109653, 1323.9564575387658, 1358.26630196092, 1393.7222560446369, 1429.6782211398606, 1465.701779555369, 1502.553318523872, 1540.1625706701348, 1578.5918926013446, 1616.7356229793563, 1655.6436845852236, 1694.1695778074263, 1731.6638148914358, 1768.339247721789, 1804.0437601870567, 1838.1267848795706, 1871.5476065041457, 1903.6728405902886, 1935.0284858636364, 1965.3824853665678, 1988.6136098114707]","[4.1814122000000005, 4.1769624, 4.1740093, 4.171764899999999, 4.1700716, 4.1686544, 4.1675515, 4.166646, 4.1657796000000005, 4.165071, 4.1643624, 4.1638107, 4.1632204, 4.162787000000001]",3204.743831148414
16,0.5,1,25,"[0.0, 25.92372953398501, 62.90097630884139, 100.5666506212064, 138.7885540331079, 179.34961794196062, 225.98632469885814, 279.310175850455, 337.3043276575268, 394.8013209905901, 450.51868082202856, 503.15775129431273, 556.0270088910756, 607.5685676535254, 660.9828471070075, 716.3395363607576, 770.3000252460265, 822.7087715652578, 872.5014277927733, 919.2878490700848, 962.9590281324342, 1004.50177691354, 1043.6367549065042, 1081.6587039717667, 1117.5518022342458, 1153.0362248049219, 1187.6051202297642, 1221.4970643445006, 1255.4409086689893, 1290.1549732568963, 1324.7502702705146, 1358.6798126154638, 1394.1326952211878, 1429.9869541377932, 1466.377203510027, 1503.5206109490566, 1540.7945562082352, 1579.2793005548494, 1617.558038106606, 1656.3870525888924, 1694.4094186319462, 1732.5616816372112, 1769.255770576125, 1804.748239066263, 1839.2328728832122, 1872.0995610999112, 1904.1114409501943, 1935.6016722315144, 1965.7419390178993, 1989.5698650782592]","[4.1813335, 4.1769233, 4.1740093, 4.1718044, 4.1701112, 4.1686544, 4.1676307, 4.1666064, 4.1657009, 4.1649923, 4.1642833, 4.1637716000000005, 4.163259500000001, 4.162787000000001]",3202.33259082492
17,0.5,1,25,"[0.0, 26.21257339286302, 63.16857449103844, 100.63070995334357, 138.65462724683988, 179.50514564873362, 225.8093895708542, 278.97832712427856, 336.9524942108637, 394.95482422298215, 449.58647201693776, 503.05907530546966, 556.0510739141093, 607.5240456641941, 660.6469915609675, 715.3689382996224, 769.7383583520518, 822.5547231782641, 871.5496930807924, 918.0577558717553, 962.218205430087, 1003.3486222777378, 1042.6572863306722, 1080.1437985157513, 1116.6388224419677, 1151.963336960818, 1186.3517506849855, 1221.0991154362398, 1255.1274909942379, 1288.7724909056917, 1322.945972031755, 1357.7747899447315, 1393.4228108816637, 1429.084610451182, 1465.4482332770835, 1502.6240949994126, 1539.783766568441, 1577.9591487940577, 1616.6985791113343, 1654.9777763419888, 1693.3665198597964, 1731.1302700245546, 1767.7856876334208, 1803.4086004099463, 1837.986034329852, 1870.6826913518648, 1903.3558885350517, 1934.2079298264816, 1964.4409563994614, 1987.846389985351]","[4.1812544, 4.176805, 4.1739306, 4.1717257000000005, 4.1699929, 4.1686149, 4.1673155, 4.1664491, 4.1656222000000005, 4.1649137000000005, 4.164244200000001, 4.1636534, 4.1631021, 4.1626692]",3199.926418371992
18,0.5,1,25,"[0.0, 29.204636153476145, 66.45059574601959, 103.73319044708131, 141.94795570495336, 182.53627040242117, 228.63349200206693, 281.86686319596635, 339.63040772064, 397.474527976523, 452.85468571395285, 505.9246988957843, 558.0757899371338, 609.8380978775492, 663.3786843527821, 717.2104861349835, 771.7546113242115, 824.7368037628553, 874.3178441578987, 920.9191741972431, 964.6119257621492, 1006.0164446861659, 1045.1705821575015, 1082.644047627176, 1118.747181485578, 1154.290416245312, 1188.6512606971498, 1222.5663144324337, 1257.2113383124383, 1291.2529923312152, 1325.7773191396227, 1360.146323466314, 1395.2445025720417, 1430.9220437495992, 1467.2283237094134, 1504.0063841727658, 1541.7730432923256, 1580.251176389171, 1618.6857934745024, 1657.519271472833, 1695.4089134791022, 1733.1329890489094, 1769.8786535916395, 1805.6236630519973, 1840.0328233412827, 1873.0378740448216, 1904.9958488388904, 1936.1085770901348, 1966.550068028332, 1988.2109813856339]","[4.181294, 4.176844600000001, 4.173852, 4.1718435, 4.1701112, 4.1686149, 4.1674728, 4.1664491, 4.1657009, 4.1650314, 4.1642833, 4.163693, 4.1631021, 4.1627479]",3197.436052927384
19,0.5,1,25,"[0.0, 27.643432005715056, 64.48554424947196, 102.07532069432085, 139.64704996819927, 180.4572039893181, 226.23647729455018, 279.441530445983, 337.53381116034774, 394.44172694511093, 450.90960362724394, 503.558111934559, 556.232810069984, 607.3985617394399, 660.8426990069745, 714.829160002555, 769.2564570399938, 821.3465524058229, 871.1533247201778, 917.7381123570513, 961.773270821915, 1003.2067178173793, 1042.1231538500697, 1080.0009903337868, 1116.068763846078, 1150.9800452365323, 1185.9786571226455, 1220.1546575924767, 1254.2552252699716, 1288.0211526237254, 1322.6059706613246, 1357.120042097249, 1392.3722535313668, 1427.6761617874938, 1464.3822069716127, 1500.9623559536035, 1539.1193372616103, 1576.7799182423962, 1615.153942487248, 1654.0604961930571, 1691.988748163114, 1729.9302811186913, 1766.9623235236422, 1802.5322738458926, 1836.719241980631, 1869.369226402387, 1901.6571432126389, 1932.739648277602, 1963.2308285368422, 1989.1122086910673]","[4.1813335, 4.1768837, 4.1739306, 4.1718435, 4.1700325, 4.168811799999999, 4.1675515, 4.1665673, 4.1658192000000005, 4.1650314, 4.1643229, 4.163732100000001, 4.163259500000001, 4.1628661]",3195.245986740859
20,0.5,1,25,"[0.0, 32.847534798934305, 70.0125011540207, 107.23132858912538, 145.1332986882103, 185.66638184847352, 231.87941111046746, 284.50150077333285, 342.1000388531512, 399.6171118286859, 455.239444189276, 508.23287609711974, 560.8060320107913, 612.3642177016786, 665.3802566111415, 719.4164955562078, 773.6244737507645, 826.3697957962017, 875.8365737595129, 922.2957050041664, 966.4738651434391, 1007.7251815746051, 1046.661459148259, 1084.1516594840755, 1120.0742504148877, 1155.622573413677, 1189.8747225561222, 1224.5240347193842, 1258.4881464548346, 1292.2604375514886, 1326.8576017358832, 1361.5541225699887, 1396.2772176214335, 1432.1524220581214, 1468.096499767438, 1505.5846955994548, 1543.2878459892077, 1581.2575839736387, 1619.5608478734932, 1658.2406793027337, 1696.3164260635942, 1733.558560672818, 1770.9736633993546, 1806.1731730453187, 1840.827662065574, 1873.521635503496, 1905.7904769762088, 1936.8941139104224, 1967.3671550968604, 1988.5681202634685]","[4.181175700000001, 4.176844600000001, 4.1739306, 4.1718044, 4.1700716, 4.1686935, 4.1675124, 4.1664886, 4.1657009, 4.1649528, 4.1643229, 4.1638107, 4.1632204, 4.162787000000001]",3192.5365780973275
21,0.5,1,25,"[0.0, 30.79505206540813, 67.85495685408756, 105.22458115326248, 143.1864763601389, 183.9688167064183, 228.63451689965285, 282.06980290130053, 339.68065723436297, 396.7892629211339, 452.2888146243275, 506.38800828191467, 558.3254517675114, 609.4812726579894, 661.8890943467659, 717.3928075481633, 770.7813106780206, 822.9573271575935, 872.9557018699852, 919.3260834863881, 963.217846608324, 1004.6178938311639, 1043.6343570053239, 1081.0289801921754, 1117.2508404622702, 1152.4710416623773, 1186.8299789054586, 1220.5818079614132, 1254.9665854242487, 1289.1870815096513, 1323.5829679219032, 1358.2613245656582, 1393.5266836285539, 1428.9465079183922, 1465.2473667907325, 1501.9381288161721, 1539.833740185564, 1577.9916017108762, 1616.0772396093296, 1654.9414276308705, 1692.8546386470855, 1730.4835120481473, 1767.4591466774907, 1803.3232621311683, 1837.0864131991045, 1870.4449468825694, 1902.4634097517312, 1933.5482746297869, 1963.9520766577764, 1988.3977017483187]","[4.1812153, 4.1767263, 4.1737733, 4.1717257000000005, 4.1699538, 4.1684575, 4.1674337, 4.1663308, 4.1655436, 4.1647167000000005, 4.1641655, 4.163496, 4.1631417, 4.1625905]",3189.8388737053774
22,0.5,1,25,"[0.0, 31.356624412815734, 68.31325049309771, 105.81181188420373, 143.40882160212345, 183.83944434304647, 229.07238546100473, 282.12419246414015, 339.69131152234957, 397.42043477284665, 452.48611427677565, 505.9236808772175, 557.8921074335944, 609.2966926168606, 662.2575776760959, 716.2852939703084, 771.3145588611997, 822.6539720353692, 872.3658040982937, 919.1299951011272, 962.7701050640119, 1003.695495181368, 1043.1959437346188, 1080.8428085089354, 1116.6958748941354, 1151.1505123265863, 1186.6099993085154, 1220.546670843782, 1254.2473058552623, 1288.2159992873103, 1323.2082090282674, 1357.481687094705, 1392.9339516869866, 1428.3252487264858, 1464.63397959218, 1501.0214854186763, 1538.8406717780924, 1577.2667384000142, 1615.5876870683735, 1654.2270839791834, 1692.4383904322024, 1730.1423198604673, 1766.6561979870296, 1802.6560132271504, 1836.9212140725106, 1869.979414925487, 1901.6988328921313, 1932.7553505378116, 1963.160238319788, 1987.6212263545065]","[4.1812153, 4.1767659, 4.1739306, 4.171764899999999, 4.1699929, 4.1687331, 4.1675124, 4.1664491, 4.1657009, 4.1649137000000005, 4.164204600000001, 4.1636534, 4.1630626, 4.1627083]",3187.5528236543764
23,0.5,1,25,"[0.0, 32.78362670514451, 69.51422583693977, 106.50009825934092, 144.43942364141844, 184.86518629913257, 229.37067865453912, 282.2562979453576, 340.2997435988532, 397.4844034647241, 452.8806152027744, 506.0832306784796, 558.6851999857804, 609.5829725179227, 662.1895047182107, 716.4899253212419, 770.6000588252354, 823.0604287016705, 872.3675463343535, 919.2772743045672, 962.6737965720555, 1004.3372299159308, 1043.0900422376135, 1080.697205963027, 1117.0518012171528, 1152.088168936556, 1186.5133033814045, 1220.3288995057555, 1254.8282060160764, 1288.4479288427528, 1322.8557640167, 1357.4999403425218, 1392.6634094983642, 1428.0028151145593, 1464.690506396008, 1501.0213410832175, 1538.9407576659023, 1576.5418731428986, 1615.5597579087062, 1653.9671761340892, 1692.0243211593752, 1729.828552178927, 1766.4857700565076, 1802.1241036338024, 1836.592464749238, 1869.7488420034992, 1901.5283320852177, 1932.6632908800325, 1962.8550052134183, 1988.3862240762664]","[4.181175700000001, 4.176844600000001, 4.1740093, 4.1718044, 4.1700325, 4.1684966, 4.1674728, 4.16641, 4.1656222000000005, 4.1649137000000005, 4.164204600000001, 4.1636534, 4.1631808, 4.162787000000001]",3185.3770454310447
24,0.5,1,25,"[0.0, 27.398355934669894, 64.21230257160522, 101.19116826086412, 139.24545923772445, 179.56404992533697, 224.41687371912877, 277.0077631264209, 334.6907643364522, 392.5860399423321, 447.6098515555164, 500.97241419493736, 552.638583808425, 604.1671328263219, 656.4804403193, 710.5116175413696, 764.8443585342898, 816.9301966137793, 866.5253508752662, 913.2856455526965, 957.043762058021, 998.3925804170174, 1037.1816540275888, 1074.7859186998753, 1110.552005091381, 1146.0577950362047, 1180.7874286693407, 1214.563367680632, 1248.120423701227, 1282.5617250651649, 1316.7624097020798, 1351.2412685638412, 1386.3426711510474, 1421.7628103092836, 1458.1149605100263, 1495.029104433334, 1532.374692267561, 1570.9196340412657, 1609.2706050016309, 1647.9742816240027, 1686.2139489271021, 1723.6495849267535, 1760.169980154074, 1796.0759714681244, 1830.2528256897322, 1863.5230303614044, 1895.0916558581325, 1926.425569994572, 1956.6552272340455, 1974.1049763100173]","[4.1812544, 4.176805, 4.173812399999999, 4.1716466, 4.1699929, 4.1686149, 4.1674728, 4.16641, 4.1657009, 4.1647954, 4.164244200000001, 4.163693, 4.1631417, 4.1625905]",3182.865697676056
25,0.5,1,25,"[0.0, 29.334090692961865, 66.04005119317088, 103.13807274054892, 140.99206394425477, 181.3851202356057, 225.89842179258932, 277.8563018482533, 336.45456986020275, 393.20664200565506, 449.0180571646112, 502.34693560506656, 554.4312822228333, 605.5387777211013, 658.0107914441223, 711.39736048655, 766.0570260773923, 819.0595681099617, 867.8260962093802, 914.4136890892016, 957.7992529274766, 999.0293941852326, 1038.0783393250217, 1075.6503390999364, 1111.6322866512965, 1146.5660402651372, 1180.539982677317, 1214.9856630489098, 1248.8223463518384, 1282.7818159017454, 1317.3944550182778, 1352.215130009787, 1386.954174370577, 1422.651477478328, 1458.7654864851638, 1495.61263838747, 1532.8274304389388, 1571.1844514619133, 1609.8016556508019, 1648.5247491186933, 1686.4847505262105, 1724.0291310427497, 1761.1854009867984, 1796.414910082157, 1830.4764997878906, 1863.6053081332002, 1895.6770850658513, 1926.8592945998857, 1957.2332465491704, 1974.0399980594884]","[4.181175700000001, 4.1767659, 4.1737733, 4.1716075, 4.1699142, 4.1686149, 4.1673546, 4.1664491, 4.165582700000001, 4.1648741000000005, 4.1641655, 4.1636534, 4.1631808, 4.162550899999999]",3180.378805061713
26,0.5,1,25,"[0.0, 28.81745114684469, 65.44608407016665, 102.4693960516048, 140.40218865691122, 180.63813359437506, 225.22479416824285, 277.7857550010625, 335.49274640320334, 392.7959562960707, 448.05439725243923, 501.13677813056825, 553.5265003231401, 604.6290786917449, 656.9881068106403, 710.8497429340913, 765.0316234876808, 817.1198126218216, 866.6320418176737, 913.1370690727962, 956.7091279966763, 997.7703832506867, 1036.7150559855536, 1074.3430375261664, 1110.1601329079322, 1145.2424218657065, 1179.6530647526665, 1213.5324328943866, 1247.4404843888642, 1281.5044345411052, 1316.148607212243, 1350.2715836641528, 1385.4001004315187, 1421.1889903145961, 1457.6339461986659, 1494.3002008359713, 1531.6723297887725, 1569.905577641165, 1608.1847365402791, 1646.9046408972395, 1684.877148818763, 1722.9451801522086, 1759.3918826993486, 1795.1371505746733, 1829.1824771186461, 1862.3135887989083, 1894.0648228374835, 1925.2756627237704, 1955.5590466967483, 1974.3344148146562]","[4.181097, 4.1766868, 4.1737733, 4.1716466, 4.1699538, 4.1686149, 4.1672759, 4.1664886, 4.1656222000000005, 4.1648345, 4.1641655, 4.163574700000001, 4.1631021, 4.1625905]",3178.096372975942
27,0.5,1,25,"[0.0, 31.009927044530116, 67.72867976812466, 105.06673735885732, 142.57913038124985, 182.31834756137886, 227.0657711204197, 278.7790685515883, 336.74443838747214, 394.18455743116107, 450.1349717490579, 503.0805208268777, 554.4625420082177, 606.0959541462566, 658.3699526934522, 712.0084686187431, 766.441071369916, 818.3342657856101, 868.3461011351255, 914.7010182662332, 958.1379943228367, 999.4018117706737, 1038.1807797971176, 1075.4540639772551, 1111.2950892954518, 1146.5720350368524, 1181.0709138705681, 1214.7853169449977, 1248.584604306426, 1282.3316757332584, 1317.35071699681, 1351.1965256548053, 1386.6786257884057, 1422.3645508105633, 1458.2862854071132, 1495.3619895608692, 1532.8942846295129, 1571.1464689717088, 1609.4154820383933, 1647.929042278734, 1686.5229504226309, 1723.935784201154, 1760.3695250457872, 1796.1013237092484, 1830.5230343027483, 1862.9634114209975, 1895.3262610071401, 1926.2903085638955, 1956.6788352337694, 1974.230018756376]","[4.1811366, 4.1766477, 4.1737733, 4.1715288, 4.1699538, 4.1685753, 4.1672759, 4.1663704, 4.165504, 4.1647558, 4.1641259, 4.163496, 4.1629839, 4.1626296]",3175.682328040231
28,0.5,1,25,"[0.0, 29.700466607283147, 65.77748079092584, 102.73806739001606, 140.33060802886615, 180.57553003492382, 224.7679396094332, 276.6217216635545, 334.9000454855347, 392.3426033716084, 447.7024158487381, 500.8576362632779, 552.4806139364305, 603.5566091500552, 655.9168246390113, 709.4800309089676, 763.4220764401157, 816.2149316354303, 865.3743009437703, 911.8399086697768, 955.7175872319983, 996.6209491800364, 1035.2909038327693, 1072.3318579288498, 1108.7099745443575, 1143.555684895796, 1178.0845788154832, 1212.2981139832605, 1245.8062749223654, 1279.6198990650273, 1314.1705466120259, 1348.7389196580866, 1383.6602728576934, 1419.325126429592, 1455.7162506619368, 1492.3814799708869, 1529.5265772315531, 1567.7463586234803, 1606.4059213054268, 1645.134636441495, 1682.8888916590915, 1720.5943368669139, 1757.1368359340725, 1792.607782118898, 1827.3038311052753, 1859.7993082592454, 1892.1925864857433, 1923.1858424882987, 1953.4401958224028, 1974.285986585762]","[4.1810579, 4.1766868, 4.1737337, 4.1714892, 4.1698747, 4.1686149, 4.1673155, 4.1662917, 4.165582700000001, 4.1647954, 4.164204600000001, 4.163496, 4.1630626, 4.1625905]",3173.4895180877006
29,0.5,1,25,"[0.0, 28.83396970189159, 65.89411953203455, 102.46930667313347, 140.3520366840113, 180.27194070903988, 224.22069099131954, 276.41452153529474, 334.4718188558437, 390.8747016059598, 446.70875556082865, 500.335578664138, 552.2152932018854, 602.5307185386927, 655.1587008515866, 708.9758674512929, 762.9733464152943, 814.9288941791989, 864.2312487510475, 910.7534452952085, 954.4698891791137, 995.7984624320187, 1034.3538313859544, 1071.8186461631308, 1107.6119264377494, 1142.5623126197625, 1176.2875048320466, 1210.9222244385337, 1244.8188938763233, 1278.4349724608956, 1312.9593620601108, 1347.0714437779652, 1382.4119724344264, 1417.941205075781, 1453.822496539713, 1491.1979233067455, 1528.551220375351, 1566.6784164079686, 1604.8389686304304, 1643.5265304002883, 1681.733800326595, 1719.3575560125755, 1755.8025643823316, 1791.5992691030547, 1826.043909129377, 1858.7849937568485, 1890.6352847988464, 1921.8785904166912, 1951.917094309847, 1973.902509569702]","[4.1810184, 4.176569000000001, 4.1736155, 4.1715288, 4.1696782, 4.1684575, 4.1671581, 4.1663308, 4.1654253, 4.1645985, 4.1639686000000005, 4.1634564, 4.1629839, 4.162511299999999]",3171.188966425103
30,0.5,1,25,"[0.0, 28.950962456488696, 65.32473789012602, 102.07785896307598, 140.0190558784825, 179.95964694474515, 223.98913993084977, 275.66278197044676, 333.4855922192828, 390.64312898064827, 446.50401335632796, 499.3550777813234, 551.5512517826054, 602.0528762724199, 654.1074928099046, 708.1174646136852, 761.6322202247428, 814.4168525737747, 863.6052244398835, 910.0509113819033, 953.7170312755912, 994.4052007593681, 1033.5694843520419, 1070.859693808337, 1106.626890190526, 1141.617347183801, 1175.700314580622, 1209.590964677821, 1243.8251073870902, 1277.5661340418123, 1311.7007528818872, 1346.2214240943204, 1381.4309801737181, 1416.8614827208335, 1453.0099839173681, 1490.0362757879616, 1527.2838922338528, 1565.4625672960592, 1604.1662221569063, 1642.1389343355759, 1680.246918543512, 1718.4709850203258, 1754.7478319002898, 1790.5224745356845, 1824.534465543633, 1857.807897182859, 1889.7296445836591, 1920.8425742453596, 1950.9465295015575, 1973.4983121982823]","[4.1810579, 4.1767263, 4.173812399999999, 4.171567899999999, 4.1698356, 4.1684179, 4.1673155, 4.1663308, 4.1654253, 4.1646771000000005, 4.1641655, 4.163496, 4.1629839, 4.162550899999999]",3169.300492812497
31,0.5,1,25,"[0.0, 31.35736481179208, 67.98215901230111, 104.98778614046438, 142.12407783192674, 182.03278592811984, 226.1609133049928, 277.4319254493343, 335.11223645190574, 392.596921443878, 448.5259108448883, 501.64381408944604, 553.3549308374204, 604.457610952825, 656.3061106572106, 710.2940445303184, 763.9207610471929, 816.2223187410254, 865.2308953578965, 911.7893069561715, 955.5071270888636, 996.3148762415096, 1035.1667691298412, 1072.422675784513, 1108.581620397658, 1143.5115896654884, 1177.940261629582, 1211.5759492015006, 1245.6454349025355, 1279.4655704719685, 1313.4721553133127, 1348.155502469729, 1383.168150120541, 1418.6713495359484, 1454.6811277431275, 1491.4702244541802, 1529.2247429020224, 1567.272308872362, 1605.7596031408264, 1643.861372470916, 1682.1859716381612, 1719.7514060237684, 1756.5020706029538, 1791.98111205308, 1825.9535221151357, 1859.1700364129285, 1891.0264307452856, 1922.0434856047425, 1952.4900827931936, 1973.6228219024663]","[4.181175700000001, 4.1767659, 4.1737733, 4.1717257000000005, 4.1699538, 4.1684966, 4.1673942, 4.1663308, 4.165582700000001, 4.164638, 4.164007700000001, 4.163574700000001, 4.1631021, 4.1625905]",3167.0234304598
32,0.5,1,25,"[0.0, 27.012328912284488, 63.72198856956078, 100.52815567928428, 137.93064106237114, 177.6657074188281, 221.41036327994857, 273.03573527561434, 330.1229180050034, 387.9429315712164, 443.51800201075014, 497.1069292327053, 548.2558536959649, 599.9313853850654, 651.366902848071, 705.0244992438054, 759.2143394774089, 811.1950951502756, 860.4003708406019, 906.9367694136679, 950.2983165474582, 991.1952368201908, 1030.0563879600602, 1067.3662204737736, 1103.3841316376693, 1138.1252294746912, 1172.7823910168163, 1206.610592252929, 1240.1814522838374, 1273.8125155555865, 1308.272084675739, 1342.9848072651018, 1377.6387143425886, 1413.1957323919537, 1449.5710614802674, 1486.204256533647, 1523.6608491118163, 1561.8708557039215, 1600.1620405818783, 1638.575825928525, 1676.9231839992397, 1714.2817737060138, 1751.2507224042768, 1786.8506339180956, 1820.361640962926, 1853.7734358274054, 1885.7660508156116, 1916.7190117994317, 1947.1957855083067, 1972.7962088163238]","[4.180900100000001, 4.1765294, 4.1736155, 4.171331899999999, 4.169717299999999, 4.1683393, 4.1671185, 4.1661735, 4.1652679, 4.164480200000001, 4.1638503, 4.163338700000001, 4.1628265, 4.1623144]",3164.5179796877724
33,0.5,1,25,"[0.0, 27.270124529170175, 63.45695263280959, 100.2833297735084, 137.78800681273526, 176.93333302957274, 221.4404467196273, 272.4833096122675, 329.91946373110454, 387.8906231197417, 443.1501395361936, 496.5274952986488, 547.9206870595843, 598.914180281837, 650.8138746504748, 704.1317944147848, 758.2968275467653, 810.4254762205879, 859.1067408455202, 905.8578238595973, 948.9832305833166, 990.2207480596643, 1029.1516179400278, 1066.2068856037276, 1102.2967200815283, 1137.1342388431867, 1171.3338243844146, 1205.442307189625, 1239.0815264016846, 1272.908838477892, 1307.1269995960006, 1341.84731660968, 1376.6084051775574, 1412.0473582939753, 1448.2231143152308, 1485.2623961142076, 1522.6161727844342, 1560.2932456832596, 1598.825987197666, 1637.3511086402755, 1675.376816892041, 1712.8907840027928, 1749.5271111560583, 1785.3576507910366, 1819.4221826354233, 1852.2179722638866, 1884.2135757632573, 1915.5148200760418, 1945.8195863603833, 1973.2931527085366]","[4.181097, 4.1764903, 4.1737337, 4.1714106, 4.169717299999999, 4.1682997, 4.1671185, 4.166213, 4.1654253, 4.164638, 4.1640472, 4.1634173, 4.1628265, 4.162354]",3162.476567374538
34,0.5,1,25,"[0.0, 30.961555267436438, 66.91674199097457, 104.1886560531276, 141.3469241746069, 180.90670511102383, 224.5866944965892, 275.49439991418876, 333.02932562003855, 391.1795835542159, 446.57097518675414, 499.72199410470944, 551.26130245916, 601.8300349119254, 653.4793492293225, 707.0394205310345, 761.0166054761621, 812.9226683978361, 862.9491294068725, 909.0043843043982, 952.2577531694476, 993.117342113281, 1032.0971929251846, 1069.2896266712219, 1105.1356274927896, 1140.1086919619881, 1174.2615986797962, 1208.1260223519214, 1241.806826302016, 1275.6409753263094, 1309.3600426565379, 1344.105658206483, 1379.4099387160406, 1414.6112575486834, 1450.9974626420212, 1487.9148397784502, 1525.6556353964208, 1563.2061910906732, 1601.4276715677443, 1640.0716083774057, 1678.0748615054938, 1715.7076665123316, 1752.3380196257046, 1787.973717623088, 1822.0741602903615, 1855.3215757100454, 1887.122944430516, 1918.0711117725803, 1948.4701578556203, 1973.4592761666524]","[4.1810184, 4.176569000000001, 4.173655, 4.1715288, 4.1698356, 4.1682997, 4.1671581, 4.1662521, 4.1653862, 4.1645985, 4.1639686000000005, 4.163338700000001, 4.1629052, 4.162354]",3160.5327693515383
