Repository: jackybrons/drc-imoe

# Datasets

This project contains standardized multi-condition, multi-chemistry datasets for degradation forecasting of retired lithium-ion batteries in second-life applications. All official preprocessed data is stored under `datasets/processed/`.

---

## 1. Directory Structure

```text
datasets/
├── processed/              # Official preprocessed-data root used by training and evaluation
│   ├── UL-NCA/             # UL laboratory NCA cell data (66 cells)
│   ├── UL-NCM/             # UL laboratory NCM cell data (55 cells)
│   ├── UL-NCMNCA/          # UL laboratory mixed-chemistry cell data (9 cells)

File: datasets/processed/UL-NCM/CY25-05_1-#3.csv (part 1 of 6)
Cycle,Charge_Current,Discharge_Current,Temperature,Capacity_Increment,Relaxation_Voltage,Discharge_Capacity
2,0.5,1,25,"[0.0, 30.44881790060225, 67.92963220569112, 106.25633043394532, 146.81063224633408, 191.2904277710088, 242.3223540402256, 297.7364954501455, 354.073329533996, 409.7283325437412, 464.53531402984686, 518.0136988835143, 572.3011408860907, 627.2719537533435, 684.5383428103105, 741.8695596730311, 797.8812128317309, 851.6753747628225, 901.8089012645657, 949.934807308601, 995.4912106919458, 1038.2426549461995, 1078.3314804540028, 1117.0123344988087, 1154.360444418399, 1190.1369973438498, 1225.2612735351765, 1260.2511893085075, 1294.441306441362, 1328.605977679239, 1362.8066903408965, 1397.8610466736686, 1432.8406529020767, 1468.5312405191282, 1504.628102507513, 1540.4977966873043, 1578.3630294913762, 1616.336346521164, 1654.5031023150798, 1692.9046598243565, 1731.6221721808404, 1769.4754871181729, 1806.3333903328269, 1842.8227458518165, 1878.2634740081774, 1912.1835396175968, 1945.169965995078, 1977.3143675987565, 2009.1231412122286, 2035.9293989034006]","[4.1816354, 4.177107299999999, 4.1739178, 4.1717129, 4.1697831, 4.1684051, 4.1671844, 4.1661215, 4.1651764, 4.164506899999999, 4.1636801, 4.163089299999999, 4.162499, 4.1619477]",3215.174330854493
3,0.5,1,25,"[0.0, 32.99031230157442, 70.66552025555461, 108.85656728885243, 149.02740297308713, 193.20055016692305, 243.5309622058747, 299.6204552349116, 356.00193094775096, 411.4877735313176, 466.9405892351227, 520.3970454331084, 573.9600278199475, 628.5451267605381, 686.5465593020642, 743.6271079473195, 799.1589504693663, 853.2925981151411, 904.0297550090511, 952.060815453628, 996.9326955808292, 1039.381321059545, 1080.055986951211, 1118.543100936901, 1155.8659777411199, 1191.7296087378236, 1226.8296313427381, 1261.4690786096637, 1296.3589492039484, 1329.95998071981, 1364.1465971300665, 1398.91681937471, 1433.8538229178246, 1469.5230439932313, 1505.7193528641837, 1542.04306285273, 1579.154756372231, 1617.38337299495, 1655.4965446698186, 1694.2077727366707, 1732.6923941411103, 1770.562565286799, 1807.4533666279965, 1844.067649210039, 1878.3933977396807, 1913.0059399178942, 1945.9514831851286, 1978.0696640294007, 2009.6256373405406, 2034.6514006220125]","[4.1815176, 4.1770678, 4.174036, 4.171634200000001, 4.169744000000001, 4.1684051, 4.1671844, 4.1661215, 4.165136799999999, 4.164506899999999, 4.163758799999999, 4.163089299999999, 4.1626954, 4.1621051]",3215.7538338785807
4,0.5,1,25,"[0.0, 33.034502311987694, 70.9457447736961, 109.26356023864275, 149.03540220247748, 193.3054396732649, 242.9675124282859, 298.8364956320479, 355.73888465842595, 411.12201266996783, 466.23283577219354, 519.6380363345713, 573.4542178947277, 628.3070204264774, 685.7436288757668, 743.0046678022399, 798.6385656668573, 852.7108369284243, 902.8468191058918, 951.184218489784, 996.0764686534354, 1038.7549799293724, 1079.1436946154054, 1117.9314820850823, 1154.4476397346643, 1190.810444920416, 1226.0490337487522, 1260.130685118535, 1294.3820153828965, 1328.6542509993951, 1363.0345273165726, 1397.6115522501455, 1433.0473354203564, 1468.1581748257408, 1504.3973866485094, 1541.0208253461142, 1578.2954352358702, 1616.4487706765608, 1654.480201249727, 1692.5924239814549, 1730.9685911499282, 1769.195495425416, 1806.3044821546123, 1842.8500012172258, 1877.8768628933922, 1911.4549504989195, 1944.1462955094185, 1976.248100769672, 2007.7185774566383, 2034.988870516766]","[4.181478, 4.1769104, 4.1739964, 4.1717916, 4.170019600000001, 4.168602, 4.1673813, 4.1662788, 4.1654911, 4.164467299999999, 4.1637983, 4.1632862, 4.1628137, 4.1622624]",3216.5721080773938
5,0.5,1,25,"[0.0, 32.50114213883893, 70.05422873344554, 108.04044866465159, 147.56290410375692, 191.79018702584398, 241.5500000570318, 297.0944377092191, 354.6417555853246, 410.5199764202403, 464.9295104345543, 518.7515601689997, 572.3229022778976, 627.295843964431, 683.7561917779738, 741.2521782090344, 797.0639979396328, 850.7434390083092, 901.49777560594, 949.4850805512817, 994.4135659980557, 1036.7039800665784, 1076.9910888775514, 1115.839961597262, 1152.8017385196624, 1188.8000623538244, 1223.9362482461083, 1258.091371767221, 1292.603913370347, 1326.733731261105, 1360.6180621529827, 1395.6034006294058, 1429.8905987357575, 1466.0535785778484, 1501.937201568514, 1538.8922162006406, 1576.1833842600147, 1613.9006458476604, 1652.018164529471, 1690.2390723976678, 1728.5006957594387, 1766.729089355379, 1804.1914300709445, 1840.1833555541175, 1875.4170567404517, 1908.9836934675122, 1941.802169837696, 1973.7915032802412, 2005.0683798375053, 2033.8995981295434]","[4.1815176, 4.17695, 4.174036, 4.1718307, 4.169980000000001, 4.168602, 4.1673813, 4.1662002000000005, 4.1655307, 4.1646252, 4.1639953, 4.1633649, 4.1628137, 4.1622233]",3216.0563880829527
6,0.5,1,25,"[0.0, 27.909225118404947, 65.56859525091511, 102.87703893482478, 143.01548309667749, 186.42536903395376, 235.88032418101488, 290.88192190620896, 347.8134995960063, 403.37634731950936, 458.2223415778511, 512.1303667837084, 565.1561654955435, 619.8269219456294, 676.2705421953577, 733.4502232286314, 789.5886579320735, 842.9810283901367, 893.6140165782898, 941.5464797509293, 986.1107620115773, 1029.1166394282923, 1069.230928683341, 1107.8347011912106, 1144.7282039671013, 1180.4068929004702, 1215.0187757387898, 1249.7549961871464, 1284.062885006177, 1318.60183148153, 1352.496516765375, 1387.2395727100447, 1421.95039086635, 1457.5434782301768, 1493.480295743846, 1529.807595755699, 1567.5552776943377, 1605.3602229907046, 1643.3352501935037, 1682.0305763259153, 1720.4555048691582, 1758.170475458944, 1795.5839389685461, 1832.0623771148203, 1866.6395457405183, 1900.3701149125577, 1932.8800055218785, 1964.9707672438199, 1996.0649717790157, 2019.7875094724536]","[4.1814384, 4.1768708, 4.1738782, 4.171634200000001, 4.1700587, 4.1684837, 4.1674995, 4.1663184, 4.165412399999999, 4.164506899999999, 4.1639557, 4.1634436, 4.1626954, 4.1621442]",3214.413533509524
7,0.5,1,25,"[0.0, 32.05518034626385, 69.50348606769018, 107.57774935890154, 147.48363266079684, 190.9230119295744, 240.19575230552323, 295.8607813361144, 352.4117052025899, 409.18023814254536, 463.79503385042517, 517.5191883965078, 571.1202811714419, 625.3120032981838, 681.4521473228629, 739.3887213514508, 794.8427840680379, 848.5171115753162, 899.1335495907401, 947.3595611652199, 992.221438239296, 1034.5471961452456, 1074.5080845996995, 1113.099075614094, 1150.3659278578637, 1185.927863688227, 1220.334994889574, 1255.1585278082282, 1289.378689516952, 1323.3059859078237, 1358.1741400088383, 1392.3150949646647, 1427.389383669956, 1462.8038985708208, 1498.826953094636, 1535.616837278997, 1572.421560189753, 1610.3960996738188, 1648.6524661780486, 1687.2083598315794, 1725.5642739364816, 1763.3209174744325, 1800.4465590477448, 1836.7531545535858, 1871.7818295631323, 1905.2068835137957, 1938.0308318986995, 1969.6838310345179, 2001.0201632245494, 2019.9019721861437]","[4.1813993, 4.1768708, 4.1738782, 4.171594600000001, 4.1699409, 4.1684051, 4.1670666, 4.1661215, 4.1655307, 4.1644282, 4.1639161, 4.1632471, 4.1626167, 4.1622624]",3212.307439723173
8,0.5,1,25,"[0.0, 34.75128146755725, 71.89748275783484, 109.85683985051867, 149.1019875105427, 192.5035832192932, 241.92256065174934, 297.25525206448617, 354.77793812455684, 410.5934309527628, 465.6844076511376, 519.3476523105426, 572.5659394192766, 626.5079887844173, 683.3157835836979, 740.8565503715844, 796.5285463266054, 849.8254727548245, 900.7346599300234, 948.4910622852307, 993.1244746035562, 1035.657876724742, 1076.2841299603733, 1114.615720327884, 1151.504048374562, 1187.160528843931, 1221.6474717580486, 1256.0066275309737, 1290.6482261969559, 1324.8269564903958, 1358.5869750522334, 1393.4793501753334, 1428.5007284489225, 1463.9424272054116, 1500.0958417939428, 1536.341859370937, 1573.6400682708613, 1611.6317141072, 1649.8049955078613, 1688.1431050284618, 1726.4580558900238, 1764.1073392434937, 1801.6166765329604, 1837.9717010463864, 1873.0413120137378, 1906.809191039758, 1938.9993970111987, 1970.7979425749377, 2001.800628295745, 2019.3351452558031]","[4.1813598, 4.1769104, 4.1738782, 4.1716733, 4.169980000000001, 4.1684051, 4.1671844, 4.1663184, 4.165451999999999, 4.164664299999999, 4.163876999999999, 4.1633649, 4.1627746, 4.1623411]",3211.085458233371
9,0.5,1,25,"[0.0, 36.6355520965588, 73.83332095137825, 112.02855937028397, 151.14333645220296, 194.6303352741309, 243.43395907044186, 298.96127157940356, 356.23080163453045, 412.0746499084925, 466.46766018578415, 520.737328018221, 573.7805227412562, 628.0456816412141, 684.3608085974051, 741.4838981988119, 797.3527727912931, 850.5364459446482, 901.1777021870671, 949.2662022974071, 994.5039717138031, 1037.088240241178, 1076.8451240803868, 1114.916358684025, 1151.9253075506933, 1187.7030049024909, 1222.959252977369, 1257.1246287888414, 1290.8610521549242, 1324.976588700975, 1359.9335509148884, 1394.0112170795203, 1429.0542908199893, 1464.4300834519706, 1500.0463075158011, 1536.9071035335367, 1574.0861239742644, 1611.8361280911022, 1650.1977651385848, 1688.726351845354, 1726.6574446066222, 1764.9186196495805, 1801.9124893330088, 1838.0051770758857, 1873.1291518307542, 1906.6139832711895, 1939.9376219376184, 1971.0034047202519, 2001.9019798187617, 2019.2834347755936]","[4.181320700000001, 4.1769104, 4.1739178, 4.1716733, 4.1699409, 4.1684837, 4.167420900000001, 4.1662393, 4.165412399999999, 4.1646252, 4.1639557, 4.1633258, 4.1628532, 4.1623807]",3209.32560583062
10,0.5,1,25,"[0.0, 31.645025963245416, 68.65993297604302, 106.36408041379002, 145.89376773213598, 188.9809370048223, 237.73545599695456, 292.5361851851866, 350.5447205450588, 406.41938499372327, 461.2646011699453, 514.8651463031318, 567.6592024508061, 622.4545804917193, 678.0359230295471, 735.5386739860944, 791.1144035989598, 844.7704495572927, 895.2311447151867, 943.2523862225937, 988.0137759961024, 1030.6156280446585, 1070.4485282470148, 1108.9163655218006, 1145.8557857710832, 1181.602156118863, 1216.2351533714498, 1250.4603666120786, 1284.7199253410633, 1318.9644705020319, 1353.02587927272, 1387.711074676756, 1422.2002711190803, 1457.7378080234837, 1493.877952474042, 1530.042809000712, 1567.4412356453145, 1605.217860079154, 1643.7831266133403, 1681.7357044991372, 1719.9207392080812, 1757.9179895089478, 1795.0685570290589, 1830.8914904299527, 1865.9955364756638, 1899.7231085330436, 1932.1357551391352, 1963.9669745770593, 1994.8713358842292, 2017.4335988846183]","[4.181320700000001, 4.176753, 4.1738782, 4.171555000000001, 4.1699014, 4.168366000000001, 4.1671453000000005, 4.1662002000000005, 4.1652551, 4.164664299999999, 4.1639161, 4.1633258, 4.162735, 4.1622233]",3207.4269173322227
11,0.5,1,25,"[0.0, 22.775345366728402, 59.82317762248198, 97.19161055470471, 136.58151034014958, 179.12917519612705, 227.7915411542088, 283.4736695075464, 340.5547263923051, 397.115186665522, 452.2399717720114, 505.36707175929695, 558.6039874603957, 612.5241570992978, 668.7926201194209, 725.938782188523, 781.2723422888143, 835.2405976284804, 885.6914922894152, 933.5785037612147, 978.248001580441, 1020.535839016514, 1060.260519805544, 1098.9177019691997, 1135.4298313455756, 1171.4191243663315, 1206.026547836332, 1240.6263885046124, 1274.4967962486703, 1308.7656655799028, 1342.7712552651976, 1377.2499297969066, 1412.74027473541, 1447.5290081326625, 1483.5665107844993, 1520.1762411853738, 1557.239844273028, 1595.1660249039967, 1632.9019556422154, 1671.4982387728564, 1709.7608803545995, 1748.016637499597, 1784.7425362630338, 1821.3028195582542, 1855.7849490973795, 1889.9271197366133, 1922.0453269742434, 1953.6655795544889, 1984.6205901409194, 2004.3781420696332]","[4.1813993, 4.1766739, 4.1736422, 4.1715159, 4.1698227, 4.1682868, 4.1672239, 4.1661606, 4.1652946, 4.1643887, 4.1637983, 4.163128899999999, 4.162735, 4.1622233]",3204.9587032094983
12,0.5,1,25,"[0.0, 36.24671791404853, 73.1679150290829, 110.6824482993024, 149.79660210926505, 192.54939100094265, 241.00269866142327, 296.39159906060723, 352.87001814496074, 409.8278213677515, 464.91755039115384, 518.3558296427368, 571.1641773171773, 624.93911165642, 681.0216967519291, 738.4418914449175, 793.8094756682494, 847.4038384118473, 898.0758493652302, 945.60432515004, 990.2755011674906, 1033.0825855582825, 1072.8186537210302, 1111.022925034495, 1147.669468721033, 1183.2482484738982, 1218.2781225656354, 1252.7081117699843, 1286.4947450773902, 1320.3674718592592, 1354.4927933219149, 1389.6900216483864, 1424.404986061845, 1459.441752753449, 1495.7918895122357, 1532.0129778808564, 1569.4127859600042, 1606.9998090941838, 1645.1843924993336, 1683.7173038364522, 1721.517675634363, 1759.5918706195484, 1796.799771422287, 1832.9263337174566, 1868.0132495572416, 1900.990430394605, 1933.5947503462344, 1965.6215655251426, 1996.3584230384108, 2018.2585357554785]","[4.181320700000001, 4.1768317, 4.1737604, 4.1716733, 4.1699014, 4.1684837, 4.167263, 4.1662393, 4.1653733, 4.1646252, 4.164034399999999, 4.1633649, 4.1628532, 4.1622233]",3202.797010968017
13,0.5,1,25,"[0.0, 25.515264461860568, 61.93213316426039, 99.71314973752328, 138.69157772360984, 181.40228100014428, 229.6403039733808, 283.9962711309753, 341.5409441575101, 398.1656608861358, 453.4052969455372, 506.44562339228355, 559.812452011043, 613.1817380523967, 669.7952797334235, 726.2393418666509, 781.5980485918351, 835.2471249637197, 886.0174754567622, 933.4906016099565, 978.583750855302, 1020.9566545566304, 1060.4385735951905, 1098.9950072969073, 1135.5470929995565, 1171.2013713269448, 1206.0898597890068, 1240.4785008820154, 1274.2431391282937, 1308.27007821602, 1342.728453137516, 1377.0370297158472, 1411.8247512299392, 1447.1552486075832, 1482.8897972893692, 1519.2472603948404, 1556.5500350503623, 1594.4104756555596, 1632.7631115076997, 1670.9647785862603, 1709.2378264980812, 1747.2094164877594, 1783.6935664168323, 1820.2677776545438, 1855.149847544068, 1888.5265385689295, 1921.1847674531268, 1952.6672599640033, 1983.6576593026207, 2003.5403942370608]","[4.1811628, 4.176753, 4.1737604, 4.171634200000001, 4.1697831, 4.1684837, 4.1671057000000005, 4.1661606, 4.1652155, 4.1643887, 4.163758799999999, 4.163168, 4.1626167, 4.1622233]",3200.386094289683
14,0.5,1,25,"[0.0, 27.922617714601927, 64.92878585110645, 101.79310625440058, 140.81381371531205, 183.30496013212013, 231.1986089689761, 286.55935391998645, 343.16136774383693, 399.86419277865815, 454.8696403842628, 508.11154907887004, 561.1874766490807, 614.9342448057225, 670.6054018876757, 727.8638051833127, 783.2302892895641, 836.493846953422, 887.6152197337253, 934.639587470898, 979.6546172554517, 1021.7633510583728, 1062.387243602081, 1100.33312130834, 1136.9526038805795, 1172.2330683563362, 1207.1917696580117, 1241.0759789926387, 1275.6840678809822, 1309.1096753163476, 1343.6210656007709, 1377.9437080227326, 1413.0613609731822, 1448.077115146859, 1483.7653398910206, 1520.6445756534931, 1557.7169887384564, 1595.3670412781678, 1633.40162616154, 1672.3535224449727, 1710.186726474941, 1747.8541632845952, 1785.1383168837308, 1821.153526287438, 1856.4514000437928, 1889.808294866357, 1922.173497967721, 1953.6825365207071, 1984.6820522154273, 2004.5320296646453]","[4.181320700000001, 4.1767921, 4.1738391, 4.1715159, 4.1698227, 4.1684837, 4.1671844, 4.1660819, 4.1654911, 4.164546499999999, 4.1639161, 4.1632075, 4.1628137, 4.1623411]",3198.144567480064
15,0.5,1,25,"[0.0, 27.43226145927696, 64.30613153591008, 101.5261514464114, 140.3496679650176, 182.74081594061226, 230.52781483189005, 284.8941546764029, 342.3626895726445, 398.87055253697633, 453.9613274269942, 507.1519743010326, 560.0699538829554, 615.8983034937306, 674.4353007170351, 735.0209720566057, 793.4030845999008, 848.4656442726556, 900.4900346603746, 948.4611056626187, 992.4677172102307, 1033.3768183345373, 1071.9646185698784, 1108.782638522523, 1144.8675660718563, 1179.6199167614736, 1213.4181638317855, 1246.8286211119316, 1280.67661672115, 1314.0086358711865, 1347.5720756276337, 1381.6472439687495, 1416.1513664089907, 1450.9407412942169, 1486.2289319377132, 1522.7383006048208, 1559.6508406615321, 1597.1584887811568, 1635.1267679218263, 1673.3948177440097, 1711.3049586037187, 1748.7717674870332, 1785.504681424662, 1821.5943689630571, 1856.231125973456, 1889.672394555681, 1922.0681001189268, 1952.9902759795873, 1983.6298956032902, 2001.5693831199828]","[4.1812811000000005, 4.17695, 4.1737604, 4.1714764, 4.1698623, 4.168366000000001, 4.1671453000000005, 4.1661606, 4.1652946, 4.164467299999999, 4.1639953, 4.1632862, 4.1628532, 4.162499]",3195.2976013065613
16,0.5,1,25,"[0.0, 26.81399825341424, 63.33208150375657, 100.23603643809656, 139.00348666552156, 181.17907634604774, 229.11204380205186, 282.9320726739778, 340.56745980329583, 397.377562496325, 452.24203628235114, 505.7128115821962, 558.0842634245903, 611.7339015915727, 667.2470788581252, 723.4797649008842, 779.5503020521132, 832.952914999478, 883.3995913766794, 930.8872741754253, 976.1455027973409, 1018.241919350214, 1058.0224936765626, 1096.1757336946414, 1133.0498283291045, 1168.587235088382, 1203.1576792145909, 1237.4241502383954, 1271.151046658337, 1305.2524500415134, 1339.1714036578603, 1373.8540364693943, 1408.6639829586172, 1443.7868515542768, 1479.4953081890917, 1516.2761210306455, 1553.2531558286971, 1591.0365678398907, 1629.216443878335, 1667.4002094309842, 1705.5496391977924, 1743.1062703346754, 1780.407877114804, 1816.3433246058664, 1851.5167185615526, 1884.6889807397154, 1917.4231637596797, 1949.0356172566565, 1979.8142424143964, 2004.08707120653]","[4.1813598, 4.1767921, 4.1737995, 4.171594600000001, 4.170019600000001, 4.1684051, 4.1673026, 4.166357499999999, 4.1653337, 4.1646252, 4.163837399999999, 4.1632862, 4.162656299999999, 4.162302]",3193.248589893662
17,0.5,1,25,"[0.0, 30.652248927043956, 67.1187746187963, 104.26389408926002, 142.84554880347685, 184.77301985648592, 231.97063174872721, 286.09436244184826, 343.99070659320716, 400.5083953836953, 455.03489689169373, 508.7697689174005, 561.1057048550567, 614.1836951815544, 669.7886330768745, 727.0795831002079, 782.3127441182328, 835.7021907053395, 886.252136870949, 933.457856714819, 978.6292379328772, 1020.7088119389609, 1060.9052242606367, 1098.9872433517678, 1135.4154314523482, 1171.1459753721142, 1205.997410231202, 1240.0750088048842, 1274.0009590447678, 1307.5676795228328, 1342.0624618434929, 1376.316883928093, 1411.1508863664214, 1446.5852712766473, 1482.3775375193936, 1518.707336415825, 1555.7608309994332, 1593.5395856530733, 1631.718324905078, 1669.9807544141943, 1708.1860770574883, 1745.5965814969002, 1782.5733363034558, 1819.1119548822182, 1853.5896733191892, 1887.4605615135226, 1919.72952173197, 1951.3412036065017, 1982.051047821684, 2003.499343059217]","[4.1811237, 4.1766348, 4.1737604, 4.1714764, 4.169744000000001, 4.1682868, 4.1671057000000005, 4.1661215, 4.165136799999999, 4.1643887, 4.1636801, 4.163128899999999, 4.1626954, 4.1621051]",3190.6916570940507
18,0.5,1,25,"[0.0, 28.079812706037046, 64.0777024152091, 101.12193327687862, 139.90382196506778, 181.80397072453673, 229.28242017283515, 283.596262077044, 340.0938305240045, 397.24523738842106, 452.05802727092384, 505.0103007259869, 557.8112309749947, 610.5591338099524, 666.4322265561894, 722.7801018091781, 778.7414669935198, 832.0911285240251, 882.7914285938076, 930.3192305665999, 974.8992451079179, 1017.3337353774933, 1056.8881074100723, 1095.1683602662306, 1131.4478209669192, 1166.8859600914789, 1201.4490348614722, 1235.4882983022198, 1269.7163702566672, 1303.5112128206083, 1338.0989835397713, 1371.9552619275082, 1406.7002059082388, 1442.0606577389026, 1478.168808126965, 1514.0042477863476, 1551.2134554714467, 1589.1713632412884, 1627.0557428282336, 1665.9565991424233, 1703.8848003511916, 1741.7075083659915, 1778.651186614733, 1814.8070747680858, 1849.5579739768464, 1883.1196003073924, 1915.2229670503684, 1946.6314676913044, 1977.616388203337, 2003.037032418958]","[4.1812811000000005, 4.176753, 4.1737995, 4.1714764, 4.1697044000000005, 4.1683264, 4.1671057000000005, 4.1662002000000005, 4.1652551, 4.1643887, 4.163837399999999, 4.1632075, 4.162735, 4.1621442]",3188.638665176457
19,0.5,1,25,"[0.0, 28.352725432248064, 64.98693144288086, 101.79208999355598, 139.81793388123464, 181.63703434289272, 228.74478091438647, 283.05131846132286, 340.0779713864827, 397.187886969619, 451.47363986188685, 505.00092718797185, 557.7310611690057, 609.898332969944, 665.9240793509018, 722.2861425540468, 778.4566678781498, 831.6783301885935, 881.5143585996718, 929.1174867990114, 973.8635851337099, 1016.2425215310018, 1056.0538110565699, 1093.9984543522417, 1130.5719490998997, 1166.226757125984, 1200.6732447053903, 1234.5895472259976, 1268.53356555069, 1302.717008580717, 1336.521743894582, 1371.1875957125376, 1405.8965827171937, 1440.82606448848, 1476.7889696158013, 1513.374860419515, 1550.1049112578849, 1588.3084382886427, 1626.4433027384168, 1664.665955952077, 1702.8409716866497, 1740.4159857747343, 1777.3322433441674, 1813.4248478875027, 1848.316907006363, 1881.7814100494331, 1914.0542452714938, 1945.5560457172485, 1976.5514757238936, 2003.7988518817817]","[4.1810055, 4.1765952, 4.1736026, 4.1713977, 4.1695867, 4.1680903, 4.1669874, 4.1659245, 4.1650977, 4.1642709, 4.1637197, 4.1630502, 4.1625776, 4.1619477]",3186.200710011122
20,0.5,1,25,"[0.0, 33.308387664009445, 69.27516864873905, 106.42335807456533, 144.63675808727334, 186.46252997747075, 233.00802592649978, 287.05050069294197, 344.812051787288, 401.1820923151683, 455.9689516991007, 508.9862166561824, 561.7552826151, 614.497855704001, 669.0043701819243, 726.2097092357455, 781.7685389295059, 834.91564521132, 885.6014078446835, 932.9299789142208, 977.2035832658732, 1019.5136402349083, 1059.52985368398, 1097.60054344619, 1134.0321883169918, 1169.1579544387705, 1204.0309665998154, 1237.6531076278995, 1272.179282364289, 1306.2558586694072, 1340.5421992575716, 1374.4612926301918, 1409.0607339426538, 1444.6898522433153, 1480.0032622666356, 1516.612710119074, 1553.8596488218752, 1591.452536209492, 1629.369814999815, 1667.6953433526355, 1705.9614177938315, 1743.6003537625943, 1780.8064179115308, 1816.889063759601, 1851.4911896252675, 1884.7757142806895, 1917.4468853608773, 1948.822519012806, 1979.509595470739, 2003.4952630191365]","[4.1812415000000005, 4.176753, 4.1737995, 4.1713977, 4.1697044000000005, 4.1682477, 4.1671057000000005, 4.1659636, 4.1652946, 4.164546499999999, 4.163758799999999, 4.163128899999999, 4.162735, 4.162183799999999]",3184.136976976996
21,0.5,1,25,"[0.0, 31.085785653024516, 67.4591061034987, 104.30615445535636, 142.35197152012893, 183.75921848130838, 231.00967850040047, 285.08989913577636, 341.3541803951896, 397.9539530154872, 453.3237937155734, 506.2352638825438, 558.5195099634408, 611.3227439899284, 666.6189012419542, 722.9829642447422, 778.5562365014647, 831.6392724688814, 881.4222950990735, 929.4851177000386, 974.4289937242771, 1016.5144412029239, 1056.1243589075953, 1094.3899887142916, 1130.748036520396, 1166.0161806288188, 1200.5591704804206, 1234.70320269157, 1268.1320181494293, 1302.2182046202329, 1336.0331560925838, 1370.5966389111177, 1405.561992179108, 1440.6365301498754, 1476.3331698703382, 1512.7715210595857, 1550.1646975532226, 1587.300401871964, 1625.5139234604458, 1663.597026157816, 1701.8451937858008, 1739.828507916031, 1776.8769674934833, 1812.8526271203937, 1847.6343359650623, 1881.3477235478108, 1913.4332605145123, 1945.0309269644272, 1975.6948725833663, 2003.1211855651195]","[4.181084200000001, 4.1766348, 4.1735635, 4.1714764, 4.169744000000001, 4.1682081, 4.1670666, 4.1660032, 4.1650581, 4.1643496, 4.163601399999999, 4.163168, 4.1625776, 4.162026399999999]",3181.655425291748
22,0.5,1,25,"[0.0, 27.849086437335473, 63.815524759704374, 100.48871755147724, 138.68466979087356, 179.84976448448407, 226.33773847230015, 279.6172731520708, 336.65444047802686, 393.41767376729223, 448.34083930783726, 501.43525525797435, 553.9769644817957, 606.0385096913672, 661.5960170371663, 717.7536643919384, 776.4943249986077, 830.8820867938659, 881.0534697834851, 927.8788675402573, 972.1968964686025, 1013.7002351451235, 1053.0673826576365, 1090.867880081552, 1126.8042860389223, 1162.097525273302, 1196.5910338715432, 1230.3127581973679, 1264.018257573052, 1297.9827211671093, 1332.0384998319016, 1366.2764183551612, 1400.632971361772, 1436.0359948231549, 1471.6248728757844, 1507.6970341022457, 1545.045180295532, 1582.4432460905473, 1620.3291748441086, 1658.4332405594153, 1696.87476566719, 1734.119323563223, 1771.2756134189542, 1806.990363056542, 1841.7564893772962, 1875.091423043936, 1907.4909916204713, 1938.8518908921126, 1969.394026621502, 1989.1022740943747]","[4.1810451, 4.1766348, 4.1737208, 4.1713977, 4.1696258, 4.1682081, 4.1669874, 4.1660032, 4.1650581, 4.164231299999999, 4.1636405, 4.163168, 4.1623807, 4.162026399999999]",3179.6442322174767
23,0.5,1,25,"[0.0, 33.705561020723906, 69.72121515802098, 106.33949687587995, 144.07163456962007, 185.77643362947174, 231.97605453326366, 285.47651831607095, 342.75816610015113, 399.62669056951495, 454.3118625572914, 507.2768442381753, 559.5086385645772, 612.0709157759168, 666.6044331293574, 723.4226841284328, 778.4202299532826, 831.287141304939, 881.7954191584265, 929.549222964433, 974.3686379629585, 1015.9558326956312, 1055.8319323015787, 1093.3724648051254, 1130.129524384218, 1165.2653281701084, 1199.7312218871145, 1234.1706466203436, 1267.994810250323, 1301.2363059018894, 1335.8870527697136, 1370.247393235081, 1404.756148866138, 1439.7149537398252, 1475.7654077819586, 1511.9825468322485, 1549.0540512679534, 1586.3286390415567, 1624.9708424543805, 1663.0852172162508, 1700.7458717043055, 1739.077374564018, 1776.0604603212942, 1811.9709583122476, 1846.3723434719032, 1879.8659027807557, 1912.2618956346469, 1943.778299251007, 1974.5462186644486, 2002.5537640837283]","[4.1811237, 4.1765561, 4.1737208, 4.1714373, 4.169744000000001, 4.1682868, 4.1671057000000005, 4.1659636, 4.165136799999999, 4.1643887, 4.163837399999999, 4.1632471, 4.1625381, 4.162183799999999]",3177.754853611656
24,0.5,1,25,"[0.0, 32.82912631519724, 69.43662032375147, 105.75842403351078, 144.07369088318148, 185.2132589270633, 231.4635111688857, 284.66607091544483, 342.34804701522296, 398.70678866992716, 453.37009910522727, 506.1882446505815, 558.3478758392775, 610.964646528798, 665.960801177957, 721.8010281567937, 777.0967237802607, 830.1593243597957, 880.5443348470611, 927.8533159998345, 972.459720616143, 1014.3036290299782, 1054.3327930952682, 1091.787247294897, 1128.466362974802, 1163.6720811337286, 1198.5153914766079, 1232.4403912784392, 1266.7701487359031, 1300.317585056816, 1334.091235933829, 1368.6432188316494, 1402.9521618081349, 1438.5090122162119, 1473.912068476769, 1510.766553975859, 1547.30793760475, 1584.9210586750005, 1622.8841641110953, 1661.3494005374073, 1699.659828533955, 1737.0951995384971, 1773.7230964909718, 1810.1915524892606, 1845.302176577669, 1878.587197563647, 1910.9740685398779, 1942.1690010976076, 1972.5829515166524, 2001.7466601451956]","[4.181084200000001, 4.1766348, 4.1735239, 4.1714373, 4.1696653, 4.1682868, 4.1670666, 4.1660032, 4.1650977, 4.1643887, 4.1637197, 4.1632075, 4.1626167, 4.1620655]",3175.563468296849
25,0.5,1,25,"[0.0, 24.074630608192365, 60.37685202637715, 96.80199153163716, 134.76272056464217, 176.38115684405324, 222.1286788109099, 275.32927166854216, 332.775287752285, 389.4397713944314, 443.6430791786084, 496.52252048506244, 548.8159764465465, 601.2631441695291, 655.6000071338187, 712.4458710351457, 767.0626355280724, 820.4557592956846, 870.4346569694194, 918.152084652271, 962.5801605290485, 1004.2271929081653, 1044.0945118362297, 1081.6331085221034, 1118.2880327122577, 1153.6521681285826, 1188.0756516731342, 1221.7703899215164, 1255.9219407015232, 1289.827794990695, 1323.951965424115, 1357.7554028105192, 1392.9440591243228, 1427.9530011548432, 1463.6957304633877, 1500.3659094345226, 1536.9639146949523, 1574.5611267050508, 1612.4107048416254, 1651.2970850810045, 1688.862138471535, 1726.6760594409373, 1763.6548984549202, 1799.5966324056947, 1834.5828530258098, 1867.965073864709, 1900.20300578612, 1931.6360647980302, 1962.237104145581, 1987.6164829650877]","[4.1810451, 4.1764774, 4.1735239, 4.171319, 4.1695075, 4.1680903, 4.1669087, 4.1660032, 4.1650581, 4.164231299999999, 4.1636405, 4.1630502, 4.162499, 4.162026399999999]",3173.043026197237
26,0.5,1,25,"[0.0, 22.180745842330452, 58.605023058062386, 95.2838717491839, 133.3313385291329, 174.59148194559856, 220.6254497160498, 273.9857787750554, 331.3267123186459, 387.61274449146987, 441.9703751015218, 495.53543062812065, 547.4269099210442, 599.4642655836619, 654.5999373103484, 710.1160662134535, 765.3798384559041, 818.5227892175374, 868.7296168709713, 915.968048160519, 960.3234195635698, 1002.1038751230735, 1041.955841513617, 1079.7039538726385, 1116.3828204702645, 1151.6690878460374, 1185.6957944216108, 1220.227417341035, 1253.5610721192334, 1287.6056107009315, 1321.2768874453177, 1355.782868193735, 1390.4580283582334, 1425.580860184403, 1461.3033762994078, 1497.707663759023, 1534.4372370084468, 1572.0881608349343, 1610.258193464217, 1647.9665915491523, 1686.9637548285577, 1724.278644443159, 1761.3140720184438, 1797.3717819376902, 1831.9536289982016, 1865.057566851252, 1898.0115674087383, 1929.0392774622765, 1959.7860962217487, 1987.8646190350341]","[4.181084200000001, 4.1765952, 4.1735635, 4.1712403, 4.1696653, 4.168169, 4.167027, 4.1660819, 4.165136799999999, 4.1643496, 4.1636801, 4.162931899999999, 4.1625381, 4.161986799999999]",3170.683945735136
27,0.5,1,25,"[0.0, 35.24199947126766, 71.26336383403515, 107.68510121796913, 145.7462414652992, 187.06979094854609, 233.68103486182196, 286.9286386901435, 343.9817410251631, 400.8749771162522, 455.5202928335289, 507.99928989041945, 559.9677471153034, 612.4190752785596, 667.1059857810874, 722.7583775797657, 777.6402902010725, 830.8521320220245, 881.0300569823119, 928.1178558797926, 972.3337967201185, 1014.4652252182545, 1053.8111985743303, 1091.7639954924184, 1128.0724307462694, 1163.4754502597555, 1197.6359146359323, 1231.5431066934239, 1265.826920055628, 1299.180511993955, 1333.1061299919197, 1367.470065660442, 1401.9857428108992, 1437.4025023806391, 1472.9964395478507, 1509.6010126039528, 1546.2466806055168, 1583.6004095318092, 1621.77415255238, 1660.0962073884527, 1698.2737313647606, 1736.0705542775065, 1772.866587386109, 1808.9857312885772, 1843.4232866931236, 1876.9191835369209, 1909.4501699554269, 1940.7698109263968, 1971.4451530638496, 2001.1751634067793]","[4.181084200000001, 4.1765561, 4.1734848, 4.171319, 4.1695471, 4.168169, 4.166791, 4.1659636, 4.164979499999999, 4.1639953, 4.163601399999999, 4.1630106, 4.1623807, 4.161986799999999]",3168.318654780949
28,0.5,1,25,"[0.0, 34.73865319091948, 70.31408364701156, 107.27596637076346, 144.94096845242922, 186.4124502445838, 232.47432436261312, 286.06235080861717, 342.9218249175472, 399.32912886767195, 454.6260373048015, 506.8976066928105, 559.5127685538921, 611.0991587444512, 665.7032583026187, 721.6001571254606, 776.422382546813, 829.0756271335176, 879.440558358493, 926.7917952702182, 971.6245539184001, 1013.0452055950523, 1052.387881393804, 1090.4154986998435, 1126.49639190738, 1161.9007862691387, 1196.162766548078, 1229.9920356436166, 1263.9344665740016, 1297.7703035316224, 1331.5609954821953, 1365.7689006761807, 1400.6413180851919, 1435.2567519605927, 1471.2295243035849, 1507.3588954923034, 1544.2426157779114, 1581.745456539077, 1619.8495783697767, 1658.3371606467415, 1696.382300570939, 1734.3635580315247, 1771.0662955974597, 1807.3807713964654, 1841.884992128809, 1875.2417241573946, 1907.3402265468278, 1938.8293823383485, 1969.4171061926816, 1988.8091655653905]","[4.1810451, 4.1765165, 4.1736422, 4.1713586000000005, 4.1695867, 4.1682081, 4.1670666, 4.1659636, 4.1650977, 4.16431, 4.1637983, 4.1630106, 4.1625381, 4.1619477]",3166.5588185144047
29,0.5,1,25,"[0.0, 20.822779293179565, 56.478584399378974, 93.17558306961689, 131.32320955993896, 172.00646889757763, 217.9343959428005, 271.4309241180397, 328.6778868628079, 385.1167328186002, 440.15623016769666, 493.3751422129775, 545.2797761150931, 597.6578790596795, 650.939362585395, 707.0474989535946, 762.1762340826315, 815.039337562471, 865.5346710475403, 912.7282822352529, 956.7524224925603, 998.5980099180376, 1037.9969400286889, 1075.8357499024323, 1111.6597167992256, 1146.9814409080027, 1181.877627877391, 1215.2137589658657, 1249.4752697279268, 1283.1800752577392, 1316.6738918477258, 1350.8364429809976, 1385.4330595061658, 1420.941425174557, 1456.57555058428, 1492.822092024532, 1529.414542186179, 1567.2508221471448, 1605.27339855864, 1643.5224921661488, 1681.4268843649675, 1719.073369378998, 1756.0877987425483, 1792.2655443817944, 1826.9340995137063, 1860.4549824356804, 1892.3915311673609, 1924.029347402039, 1954.6628225198906, 1973.2208247514513]","[4.1811237, 4.1765952, 4.1735635, 4.1711617, 4.1695075, 4.1681294, 4.1668696, 4.1659636, 4.1650977, 4.1641917, 4.1636405, 4.1628532, 4.162499, 4.1620655]",3164.339108262669
30,0.5,1,25,"[0.0, 32.35393739298388, 68.01215167101617, 105.03263650964908, 142.09876095862097, 183.50141055470323, 229.47990385300312, 282.12169770413067, 339.9368961327138, 396.7918590897479, 451.834212988674, 504.7965376051548, 557.1795288395504, 608.9833615254186, 663.0265092515117, 718.2135010701681, 773.41369390965, 826.4495787761116, 875.7570536864434, 923.5254494197009, 967.6971851435765, 1009.2716158444919, 1048.8438361954027, 1086.2104045701112, 1122.4311924108097, 1157.49808609212, 1192.0742265889041, 1225.8521494655872, 1259.7525955703654, 1293.4347287934422, 1327.1935659671867, 1361.067219483623, 1396.3314675890113, 1430.9818096771533, 1466.701030177011, 1502.7296917916244, 1540.0567620737484, 1577.3704855035312, 1615.7574432600877, 1653.9611623740752, 1692.0692972289107, 1730.0431230699342, 1766.8446430867807, 1803.0445619056977, 1837.3402493430776, 1870.7599203703267, 1902.9263951839607, 1934.3700642847916, 1965.0636887979408, 1988.5497785037564]","[4.181084200000001, 4.1764774, 4.173445200000001, 4.171319, 4.1694684, 4.1680508000000005, 4.1668301, 4.1657672, 4.1649008, 4.16431, 4.1634831, 4.162931899999999, 4.1623807, 4.1619081]",3162.504725107285
31,0.5,1,25,"[0.0, 32.947569103098715, 68.63819178222337, 105.2911696831913, 143.1109936311638, 183.97118491430132, 229.56231533918395, 283.0924984292713, 339.86323848142155, 396.5020136827665, 451.45963337446454, 505.1623442540569, 556.9553298384421, 608.9663941859585, 663.0288757309274, 718.987899138586, 773.9629074632362, 826.3608467612189, 876.3179605191324, 923.6645362690701, 967.6854636347846, 1009.6966479326904, 1049.0830722958976, 1086.389913337775, 1122.6388030433081, 1157.8062781235044, 1191.623574304145, 1225.4668611485265, 1259.6435820110207, 1293.4085561247887, 1327.1633447916508, 1361.233474315825, 1395.4687898668267, 1430.6949158429852, 1465.8599786478235, 1502.7345973496933, 1539.5012456255367, 1577.0766015646714, 1614.9904417189503, 1653.4759429770806, 1691.6451713571932, 1729.2941408476604, 1765.60208315121, 1801.8097792645217, 1836.6539976846375, 1869.9669105918465, 1902.2188899842959, 1933.514362080451, 1964.3873477981479, 1987.978578702664]","[4.1809659, 4.1765165, 4.173445200000001, 4.1711221, 4.169311, 4.1680112000000005, 4.1667514, 4.165885, 4.1648612, 4.163876999999999, 4.1633258, 4.1627746, 4.162183799999999, 4.1618686]",3160.1288746154823
32,0.5,1,25,"[0.0, 34.114608008674566, 70.18042888605032, 106.72355127171954, 143.7037772218423, 185.17621475247654, 229.84429596814675, 283.7588868160416, 340.276293350389, 397.5292396932672, 453.135759894236, 506.07329333788664, 557.9685416989583, 609.8464636610076, 664.5476627701306, 719.6144057117425, 774.1845352111078, 827.2267314899447, 877.2982908276657, 924.0513070844421, 968.130558626045, 1010.6342239006304, 1049.80932201401, 1087.1580470011809, 1123.4775342961043, 1158.7992051480096, 1192.8814746534335, 1226.64032532913, 1260.2997057264492, 1294.0273488857683, 1327.8260781130466, 1361.616764063937, 1395.9924138254714, 1431.3065367832805, 1466.892493742434, 1503.2001150703586, 1539.6718472486546, 1577.3150125186344, 1615.2933218162839, 1653.905826163193, 1691.6030718818224, 1729.3622532670456, 1766.289888138334, 1802.4725739796604, 1836.4656840519406, 1870.0318975088735, 1902.5220344655972, 1934.0461807613892, 1964.4248254861686, 1987.5654911984589]","[4.1811628, 4.1763983, 4.1734848, 4.1712403, 4.1695471, 4.1679721, 4.1669483, 4.1658063, 4.1650581, 4.164231299999999, 4.1636801, 4.1630106, 4.1623807, 4.1619477]",3158.374646683621
33,0.5,1,25,"[0.0, 20.859582357404804, 56.50795048066084, 93.42833742718312, 130.90814001276283, 171.51337295009864, 216.66615050316432, 270.19095436979615, 327.1494361714067, 383.8790019373828, 438.80883116687164, 492.16276004843144, 544.3225609171269, 596.1622825402649, 650.0561167059653, 705.57680797039, 760.7691697119177, 813.9163775459773, 863.626022796668, 910.3977230109577, 954.7684380677905, 996.3874206922893, 1035.851607692684, 1072.8525265769163, 1109.4034494086236, 1144.3385088754385, 1178.2147133050757, 1212.3450984852207, 1246.2363068826821, 1280.355281335254, 1313.6927430245828, 1347.5787562870105, 1382.1103998720018, 1417.1494402027079, 1452.3787950359865, 1488.9345375774792, 1525.674810157237, 1562.9786247377651, 1600.8233140234133, 1639.240865882413, 1677.7808889568373, 1715.0542804998486, 1751.9931568174725, 1787.9024007835797, 1822.752569257645, 1856.003390865767, 1888.2495070310028, 1919.6936075514595, 1950.1605406761992, 1973.2248271230046]","[4.1809268, 4.1764774, 4.173445200000001, 4.1710825, 4.1693501, 4.1679325, 4.1667514, 4.1658063, 4.1648612, 4.1640739, 4.1633649, 4.1628137, 4.1622233, 4.1617508]",3156.3927811804188
34,0.5,1,25,"[0.0, 32.94853473256353, 68.37714098773512, 104.79761360424732, 142.50325893833622, 182.97241274758107, 228.6054875014139, 281.3485456944243, 338.77950316208455, 395.4027902291883, 450.5519547940223, 503.1681828322153, 555.9028281484409, 607.2557284580673, 661.287419102303, 717.6106408413547, 772.4837943656431, 825.1172409407283, 875.5160649564579, 922.1233310815823, 965.9264500634002, 1008.0862576835499, 1047.1300483758541, 1084.879979046632, 1120.9202645054052, 1156.0070194820696, 1190.150704663954, 1223.8345060744068, 1257.3222503844704, 1290.9142014778167, 1324.4634195543008, 1358.8236150599441, 1393.2876101247916, 1428.4670218820934, 1463.99377060582, 1500.237436008896, 1536.9113625479881, 1574.478500702808, 1612.118617051795, 1650.5144866268388, 1688.685605411621, 1726.1420260008285, 1763.5458730154178, 1799.2024249656274, 1833.9885953036096, 1867.4799812399988, 1899.4567286418296, 1930.7481174288882, 1961.415768560632, 1988.1578833683948]","[4.1809268, 4.1763592, 4.1734061, 4.1710434, 4.1694288, 4.1680112000000005, 4.1667514, 4.165687999999999, 4.164822099999999, 4.1641526, 4.1634045, 4.1627746, 4.162302, 4.1616716]",3154.4603995557977
