Repository: jackybrons/drc-imoe

# Datasets

This project contains standardized multi-condition, multi-chemistry datasets for degradation forecasting of retired lithium-ion batteries in second-life applications. All official preprocessed data is stored under `datasets/processed/`.

---

## 1. Directory Structure

```text
datasets/
├── processed/              # Official preprocessed-data root used by training and evaluation
│   ├── UL-NCA/             # UL laboratory NCA cell data (66 cells)
│   ├── UL-NCM/             # UL laboratory NCM cell data (55 cells)
│   ├── UL-NCMNCA/          # UL laboratory mixed-chemistry cell data (9 cells)

File: datasets/processed/UL-NCM/CY25-05_1-#4.csv (part 1 of 6)
Cycle,Charge_Current,Discharge_Current,Temperature,Capacity_Increment,Relaxation_Voltage,Discharge_Capacity
2,0.5,1,25,"[0.0, 38.16668906877442, 76.31270019022094, 114.71035973036737, 154.6651571047953, 198.26681748896397, 247.27050265642004, 303.69798580508836, 361.410082017146, 417.3815915939266, 472.21579664130184, 525.3674562522945, 578.7762389972553, 633.1266172041253, 690.1296823327227, 747.1517558948499, 802.4938332565432, 855.7373031119373, 906.4023067881865, 953.8422264106177, 998.0936148324736, 1040.8614087220742, 1080.9440947035189, 1119.1774162204395, 1156.3792212101985, 1191.9426760062092, 1227.311320977165, 1261.9629561195136, 1296.072412719522, 1329.882988397617, 1365.0413305159746, 1399.7383821549713, 1434.6949785300312, 1470.4520287512114, 1506.8506857835678, 1543.5441895415813, 1580.8675676588343, 1619.2514778134284, 1657.0437399443404, 1695.1954814108285, 1734.220667303527, 1771.6187456464422, 1808.7048044718458, 1845.1391395279802, 1880.1870348236012, 1913.823332983307, 1946.1965365934907, 1978.373295587931, 2009.9683996673048, 2034.937389303862]","[4.181672600000001, 4.177381, 4.1744671, 4.172183, 4.1706080000000005, 4.1691117, 4.1676946, 4.1667495, 4.165843499999999, 4.1652136, 4.1645441, 4.1639142, 4.1632447, 4.1628513]",3209.819508229982
3,0.5,1,25,"[0.0, 33.998512279817476, 72.41779092165575, 111.12127009525659, 149.96835852299762, 193.21029856911946, 242.07154281703868, 298.1024912265849, 355.46952924575305, 412.11352903144075, 467.7782259395449, 520.8852126124375, 573.9041106149012, 628.2176869831508, 684.7470642132632, 740.942664324944, 797.2886277530301, 850.3972865913327, 900.9403175943264, 948.59055496412, 993.0723972512815, 1034.9858567926472, 1076.0784021863801, 1113.6094281976282, 1151.031417050768, 1186.5856106148601, 1221.5780656452257, 1256.4867785367978, 1290.3550061019603, 1324.3825441750175, 1359.5036690676197, 1393.729366916195, 1429.3699045804285, 1464.5227858738187, 1501.1519245005054, 1537.6807864122434, 1574.939983883094, 1613.0582426488982, 1650.9776107072769, 1689.549462872292, 1727.6764858555355, 1765.9372960080107, 1802.9561524083454, 1838.9360256802445, 1873.422011547142, 1907.5158920032661, 1940.4020019351112, 1972.1651527306933, 2003.3552746219536, 2034.184566651679]","[4.1818695, 4.1775775, 4.1744671, 4.1722226, 4.1706080000000005, 4.1691909, 4.1679702, 4.1670251, 4.16608, 4.1653318, 4.1647019, 4.1639538, 4.1632447, 4.1629691]",3210.342542103677
4,0.5,1,25,"[0.0, 31.36926048347874, 68.94011284786671, 107.36259854067868, 146.38409874560426, 189.8396803865234, 238.75188380858611, 294.4643816825474, 351.63330715686124, 408.90236146314027, 463.8809579253181, 517.0974132637959, 569.3863237783419, 624.1035792916443, 680.2168652611092, 736.9197195382378, 792.9190782489122, 846.3617338591007, 896.658093005572, 944.4317150368927, 988.454868824648, 1031.0504635786253, 1071.4102855617368, 1109.5870487983852, 1146.4848742749643, 1182.1187895740272, 1217.3968815029828, 1251.5231105554446, 1285.8699161426337, 1320.015647107507, 1354.8875066015585, 1389.117313503457, 1424.487583562414, 1460.0874095382371, 1496.1031450424935, 1532.8490171016228, 1570.1095015788608, 1608.1410713941864, 1646.591799324306, 1684.6115296696066, 1723.1504171337074, 1761.0630248053744, 1798.4511958388998, 1833.6123959810056, 1869.1868870285862, 1902.6862376656504, 1935.9826939538812, 1966.8511421701596, 1998.1107227281295, 2019.1519148745374]","[4.1817908, 4.1775384, 4.1747031, 4.1723013, 4.1707263, 4.1690726, 4.167891, 4.1669068, 4.1660013, 4.1652136, 4.1645837, 4.1641111, 4.1633239, 4.1628513]",3209.337399697402
5,0.5,1,25,"[0.0, 35.03294226916944, 73.06887629519343, 110.53529747937165, 150.37258047294273, 193.0514048993063, 241.7134243290182, 297.2298862978069, 354.7018522757674, 411.95009267621566, 466.5596433405066, 519.5087707157418, 573.122199793014, 626.0975626352188, 683.2859459885813, 739.6435463321095, 794.6851198540287, 848.0662437189744, 899.2448184363886, 946.8160710400025, 990.5285770560636, 1033.7848327352024, 1073.4935828212401, 1111.4552605649787, 1148.4517730540217, 1184.5884022321684, 1218.821865730091, 1253.8186479902636, 1287.5907317481706, 1322.3463015535265, 1356.867747016419, 1390.9740461004974, 1425.6486567304596, 1461.990172168908, 1498.1445198677184, 1534.8966352768803, 1572.8217309065315, 1610.239057861396, 1648.4159836722374, 1686.7632760647075, 1725.1528965821108, 1763.0065460228352, 1800.2034609856837, 1836.611924897868, 1870.9193130902572, 1904.2855907078356, 1937.0502518571425, 1968.791638593556, 1999.8035259968383, 2019.3557744197587]","[4.1819091, 4.1774597, 4.1744671, 4.1722622000000005, 4.1705689, 4.1691909, 4.1680489000000005, 4.1669855, 4.1660013, 4.1654105, 4.164741, 4.164032499999999, 4.1634026, 4.163087399999999]",3208.919328203937
6,0.5,1,25,"[0.0, 31.95668201349781, 69.29712133474067, 107.42960060174585, 146.7906076928209, 189.05581017597103, 237.50638067597504, 292.7789685186433, 350.7014986019997, 407.51181200814574, 462.8613994324679, 515.6327882857331, 569.1168281055495, 622.6434173900595, 678.620858064603, 735.3423205797822, 790.8225960312818, 844.2908046790953, 894.9270390580407, 942.2216624925763, 986.9269118073348, 1029.2413671098877, 1069.0752368878923, 1107.2150177254937, 1144.1730317311885, 1179.682060905098, 1215.051454873628, 1249.284648171894, 1283.1940409427511, 1317.6350531533315, 1351.9676295278337, 1386.0663619102697, 1421.7597731712845, 1457.1792160174807, 1493.7286170322584, 1530.543310775437, 1567.7443031044934, 1605.4488475675269, 1644.3330387093795, 1682.2769314002483, 1720.7255609991773, 1758.399785350479, 1795.1498415978242, 1831.2227347657433, 1866.6959554432963, 1899.749283050591, 1932.2246409013949, 1963.9207254611558, 1994.817446181213, 2019.0957532795544]","[4.1818695, 4.1773415, 4.1744671, 4.1721439, 4.170450700000001, 4.1689939, 4.1679306, 4.1668673, 4.1659226, 4.1652136, 4.1644263, 4.164032499999999, 4.1634026, 4.162811799999999]",3207.193891097007
7,0.5,1,25,"[0.0, 35.616711229991324, 73.06419919887321, 111.02316239707415, 150.22866849898497, 193.01124176962236, 240.88465860114985, 296.0165153483245, 353.44585067497854, 411.159369341317, 465.4584303459373, 519.0687712972122, 571.8820338383152, 625.1651231387752, 680.6403593501454, 738.3167713614182, 793.3431567088289, 846.6254112352008, 897.4501391373526, 944.8531457583554, 989.4645706839924, 1031.9516857790716, 1071.6236935356396, 1109.6191190958514, 1146.348454063591, 1182.2989180691118, 1217.0841735989866, 1251.0400096539277, 1285.6075603731135, 1319.3396169933671, 1353.75680612567, 1388.9823814004278, 1424.483498582053, 1459.196969717753, 1495.7459807892774, 1531.9759303532294, 1569.9463835852819, 1607.797824063915, 1646.3971919035725, 1684.483678651456, 1722.6982010043212, 1760.6139015187905, 1797.6280761562357, 1833.6185920692133, 1867.6417701956198, 1901.615627951211, 1934.710960680195, 1965.7836610801469, 1996.6965321305584, 2018.1135189029937]","[4.1817517, 4.1774201, 4.1744275, 4.1722226, 4.170411100000001, 4.1689939, 4.1678519, 4.1667886, 4.1661983, 4.1650953, 4.1645837, 4.1639142, 4.1632447, 4.16293]",3205.284524874947
8,0.5,1,25,"[0.0, 25.332910616858953, 63.56214685007143, 100.88129770965583, 139.5546510809706, 182.08425116433756, 229.35316400672622, 284.9509253268266, 342.668221912417, 399.85257786677306, 455.45698950506477, 508.9569123403956, 561.5513355552282, 614.9417142507018, 670.3819690003988, 726.8205075643514, 782.5448586753516, 835.5463906875239, 886.1308046058314, 933.6088032669563, 978.1594779925647, 1020.374267265249, 1059.7958741975976, 1098.1521146724976, 1135.056503435138, 1170.7287936569783, 1205.1858507883296, 1239.5621092800743, 1274.2574765403833, 1308.1040489411396, 1342.7843786686708, 1377.3821412648092, 1412.4508600293047, 1447.9037489479047, 1483.9128461547978, 1520.8031921596562, 1558.3983990886084, 1595.9960265467107, 1634.5888527988718, 1673.1804801027706, 1711.2546958385265, 1748.642320222912, 1786.0204270762233, 1822.040390081711, 1856.593413982364, 1889.9481502735807, 1922.312926970888, 1953.8606961878386, 1984.7616366165603, 2005.1936617221409]","[4.181712200000001, 4.1774597, 4.1743884, 4.172183, 4.1706867, 4.1691513, 4.1680093000000005, 4.1668282, 4.16608, 4.1653714, 4.1646233, 4.1640716, 4.1636386, 4.1631269]",3204.246541521948
9,0.5,1,25,"[0.0, 30.49259432637689, 67.81121849311853, 105.5595486006032, 143.8551299171097, 186.48622542238388, 233.46286688206055, 288.56828931209316, 347.7184962404897, 403.6288345122839, 459.4084802481324, 512.865918987497, 564.8918966912901, 618.702851688045, 674.5135639542971, 730.7202899967313, 786.1635318222436, 838.8863377187372, 890.1890211765087, 937.0401034727106, 982.0223343734144, 1023.659628914171, 1063.1008273847585, 1101.79035179786, 1138.5809713191113, 1173.78125461757, 1208.82088172517, 1243.4714158017218, 1277.7305050103384, 1311.7576419561801, 1346.1256198455171, 1380.7776177729102, 1415.8668137732263, 1451.4199293269705, 1487.4597070390585, 1524.3088521333639, 1561.9715314906848, 1599.508910021468, 1637.720505149976, 1676.4642156588352, 1714.2224889310119, 1752.312541557888, 1789.516636893361, 1825.2068278894171, 1859.4986469070896, 1892.9601538930447, 1925.5786026077071, 1957.1517546379155, 1988.0365898014943, 2017.4664713188336]","[4.181712200000001, 4.177262799999999, 4.1743097, 4.1721044, 4.170450700000001, 4.1690331, 4.1679306, 4.1668673, 4.1659226, 4.1652923, 4.1643867, 4.1638751, 4.163363, 4.163047799999999]",3201.686357841389
10,0.5,1,25,"[0.0, 32.93786458784655, 70.86356690404858, 107.7749497192678, 146.5230021313726, 188.7663842694215, 236.27715054967263, 291.1625377905552, 349.2356247098896, 405.95930437041017, 461.2862747560702, 515.0025458479765, 567.3033647485177, 620.6483546787758, 676.235595293643, 732.294217675272, 787.9389143589551, 841.3214989990697, 891.926888312302, 938.8706613107161, 983.2443564877774, 1025.5242675884995, 1065.1978988606127, 1103.1357747560062, 1139.8658505435956, 1175.8569696115837, 1210.5032352827477, 1244.7658452878154, 1278.9320189657192, 1312.592948081439, 1347.278680016001, 1381.6746317801653, 1416.950164377611, 1452.212278234264, 1488.8519834871147, 1525.6040143901978, 1562.9434413872575, 1600.9190940869669, 1639.0937794078845, 1677.3895182991569, 1715.4839854728157, 1753.335899983755, 1790.9867103566671, 1826.5518208756116, 1860.711673019628, 1894.1135159737155, 1926.7573758461167, 1958.0505011570099, 1988.9056418768937, 2018.117049690009]","[4.1815939, 4.177065799999999, 4.1742306000000005, 4.1720653, 4.1702538, 4.1688361, 4.167655, 4.1667099, 4.165843499999999, 4.1652136, 4.1644263, 4.1637568, 4.1633239, 4.1627331]",3200.024614537624
11,0.5,1,25,"[0.0, 26.080130833408987, 63.347275458317995, 101.24907975840375, 139.21632180810735, 181.40995414407217, 228.65540121358669, 283.1310230948039, 340.9906935775029, 398.86856744134883, 454.12627221434167, 507.3923291356112, 559.1540297365234, 613.0671544529355, 668.0153498531172, 724.2372506553759, 779.9513909749191, 833.2023212071483, 883.2524015277686, 930.8355026574256, 975.1963904928537, 1017.6450452276074, 1057.0921390358087, 1094.8770454173853, 1131.9017930770694, 1167.263567040065, 1202.0620342641187, 1236.9055686345544, 1270.466701287655, 1304.6342400349263, 1338.9479377333535, 1373.120301509124, 1408.78060333285, 1443.967378627059, 1480.4347493738437, 1517.2781690090176, 1554.2298064458955, 1592.559123770869, 1630.9577933657288, 1669.0693561253033, 1707.077682761595, 1744.443593851176, 1781.7981843319667, 1817.3409307316338, 1852.6486762469372, 1885.876104439631, 1917.860621053831, 1949.660136155273, 1980.3989058915336, 2003.2258114687093]","[4.181712200000001, 4.1773415, 4.1743884, 4.1721439, 4.170450700000001, 4.1690331, 4.1680093000000005, 4.1669068, 4.165843499999999, 4.1652532, 4.1644263, 4.1639538, 4.163363, 4.16293]",3198.231464450684
12,0.5,1,25,"[0.0, 31.50409139959038, 69.32834245911681, 106.44237158198723, 145.24294378949526, 187.17669831045475, 234.7562209959002, 288.77099450497894, 346.81488047956714, 404.1344100419317, 459.32683511416906, 513.0869224668637, 565.5755109017905, 617.6929014972809, 673.538028755635, 729.6221553076693, 784.4329224693422, 838.0966082626037, 888.0326487628402, 935.7599890295444, 979.9559827570081, 1022.116835879337, 1061.7701308468625, 1099.8630916172922, 1136.4745160591563, 1171.9813821770922, 1206.986095410291, 1240.7226530842568, 1275.4192794075886, 1308.8848481905195, 1343.5618247979967, 1378.2999212494506, 1413.824915163062, 1449.2378716608969, 1485.3604096035256, 1521.7824182117688, 1559.5417325197598, 1596.8615837961263, 1635.2336337908569, 1673.8440577418332, 1711.5423877388776, 1749.4342935474983, 1786.7557420886678, 1822.3703688639707, 1857.060098433908, 1890.8258613172152, 1922.5214101002298, 1953.980412925784, 1984.683424736335, 2003.6571063298884]","[4.1815939, 4.1770263, 4.1742306000000005, 4.1720653, 4.1702538, 4.1687970000000005, 4.167655, 4.1666312, 4.1658044, 4.1650953, 4.1643476, 4.1638751, 4.1632447, 4.1627722]",3195.986998201228
13,0.5,1,25,"[0.0, 34.7318706959303, 71.65772088984113, 109.5667870309656, 147.75881180676066, 189.21827769474345, 236.03133149393847, 290.39185234710607, 348.6573319410339, 406.4655013549055, 461.4899016544803, 514.9394483395258, 567.2816442388776, 620.4059364396123, 674.5658007059424, 730.8408194063381, 786.7253786065373, 839.4205402883442, 890.0697721986796, 937.6218639527169, 981.9272931917192, 1023.9978056932632, 1063.364454309166, 1101.7042015546715, 1137.9538393246075, 1173.584987294883, 1208.3409999587145, 1242.307166964208, 1276.6925039414546, 1310.9274065583515, 1345.016416979299, 1379.2898136403865, 1414.5656261104484, 1449.8883862162868, 1486.166282994031, 1523.0761643774763, 1560.557922018415, 1598.3979543904816, 1636.610543721587, 1674.7858773146331, 1713.051752281076, 1750.610654970717, 1787.580468107345, 1823.8991117769306, 1857.9191391622649, 1891.2908882183174, 1923.5631501432254, 1955.118093653176, 1985.6830440347621, 2003.9452445392535]","[4.1815939, 4.177262799999999, 4.1744275, 4.171986100000001, 4.170450700000001, 4.1689939, 4.1676946, 4.1668282, 4.165883099999999, 4.1652136, 4.1645441, 4.1638355, 4.1634026, 4.1628904]",3194.254829747448
14,0.5,1,25,"[0.0, 21.630601852216103, 58.510020206244064, 96.20119054070096, 135.176806196518, 176.6039182918836, 222.57038993026697, 276.7942281762496, 335.07319712176, 392.5442409773319, 447.3569021574799, 501.4447920595528, 553.8070555119505, 606.3393518698093, 661.3186544739848, 717.521450597599, 772.9059927930801, 826.1151192394137, 876.0249595511337, 923.6627083217282, 967.5589304681101, 1009.6637836447643, 1049.6263472598503, 1087.6083574469899, 1124.4119988605444, 1159.6072042052415, 1194.2520202333217, 1227.9309877610085, 1262.5763971512788, 1295.9130406391914, 1330.8057465150832, 1365.400347122867, 1400.6473646151517, 1436.3838523162985, 1472.189358954889, 1508.9846077476923, 1545.9064631919646, 1583.5790426086955, 1622.1570974356614, 1660.588416594473, 1698.5740293946046, 1736.4013705332522, 1773.3744823337138, 1808.8503208205366, 1843.4973352425054, 1876.7309732559156, 1909.0703009085883, 1940.5830036503312, 1971.1042869589487, 1989.7721579496251]","[4.1815939, 4.1770263, 4.1741128, 4.1720653, 4.1702538, 4.1688757, 4.1675763, 4.166591599999999, 4.165843499999999, 4.164977599999999, 4.1642294, 4.1638355, 4.1631269, 4.1627722]",3191.940549337975
15,0.5,1,25,"[0.0, 36.10531208107926, 75.02472349733404, 114.17869484792942, 154.3383228269508, 197.60025146966547, 246.0255672174605, 301.6748111051218, 359.0833115781315, 414.69693423675227, 468.5524530028816, 520.6820146209261, 571.9603803399714, 623.0920356639429, 676.5542034195093, 731.3561724125245, 785.7601029530724, 838.0350880668259, 888.0182743531234, 935.2677100962558, 978.7006389417866, 1020.6126607170972, 1059.954426674205, 1097.6629991603138, 1133.9634267075317, 1169.204490849253, 1203.525342933777, 1238.0396949594308, 1272.0009411656786, 1305.8478601779486, 1340.3952694494512, 1374.5003251392163, 1409.4393897690245, 1445.051038054369, 1480.932438027707, 1517.7707434575752, 1555.4883705216378, 1592.7505945605565, 1631.14859667322, 1669.5081953097945, 1707.5957445030697, 1745.0749340120512, 1781.7614618814334, 1818.11254174102, 1852.1493721010422, 1885.5750023838139, 1917.5839189167352, 1949.044772570173, 1979.6847073056813, 2002.9425723861375]","[4.1815152, 4.1773019, 4.1743097, 4.1721044, 4.170372, 4.1690331, 4.1676946, 4.1667495, 4.1659617, 4.1650167, 4.1644654, 4.163717299999999, 4.1632447, 4.1629691]",3189.481310307887
16,0.5,1,25,"[0.0, 33.90968239369772, 70.8588358596628, 108.12023037092968, 146.48649390288813, 187.55006635131667, 233.62114033372768, 288.32765542959385, 345.8493493492897, 403.1950114486243, 458.81620230413193, 512.5802404744304, 564.2379163329924, 617.2165782386563, 671.5177434905369, 727.6691011977404, 782.5672462910007, 836.0080259784692, 886.1031514975581, 933.4972163421852, 977.6577608063711, 1019.9383714114362, 1059.4227871433727, 1097.1458816715813, 1133.6026008880472, 1169.1258729462024, 1203.6450123517538, 1238.046966797412, 1272.0966624060943, 1305.9171660651496, 1339.794560169336, 1374.5255034591619, 1409.5998916472595, 1445.545000574728, 1481.469090339856, 1517.9598262359336, 1555.4291518319883, 1593.3496665139319, 1630.8271311669769, 1669.7658723179966, 1707.8139412493038, 1745.5396268460636, 1782.5017881889326, 1818.3676859685584, 1852.724857399965, 1886.0198890424217, 1918.2592440458475, 1949.498347709965, 1980.3136949566633, 2003.4033592403825]","[4.1815152, 4.1771841, 4.1742306000000005, 4.1721439, 4.1705294, 4.1688757, 4.167891, 4.1667495, 4.16608, 4.1650562, 4.1644654, 4.1637568, 4.1633239, 4.163087399999999]",3187.336362894426
17,0.5,1,25,"[0.0, 35.87210952718232, 72.93747120348962, 110.31078867220413, 148.20266830942626, 189.21571091332078, 236.09056027346082, 289.3624762724613, 347.4976817603275, 405.4879302118478, 460.7541672431005, 513.5452854999337, 565.6900563437051, 619.1749192364862, 673.1974998259886, 728.6443572205051, 784.0658512552454, 836.6429948576549, 887.3255659565243, 934.4780994348896, 978.5801407466756, 1020.3981706910672, 1060.7029385323776, 1098.035017347783, 1134.9235551397296, 1170.1274178875594, 1204.562199755663, 1238.5818405570433, 1273.0742563564656, 1306.9593019215458, 1340.956568436864, 1375.4849164867112, 1411.1297201447335, 1446.2448273084271, 1482.2731852991433, 1518.9871915623037, 1555.9823961016552, 1593.985313611807, 1632.411734880302, 1670.2342798703376, 1708.6394768554933, 1746.0358732359273, 1783.1430853062016, 1819.160001479735, 1853.619896011579, 1886.589743388809, 1918.7434362782333, 1950.3458357555714, 1980.773405508795, 2002.3981647148307]","[4.1815939, 4.177105399999999, 4.1742702000000005, 4.172025700000001, 4.1703324, 4.1687970000000005, 4.1677337, 4.1667495, 4.1658044, 4.1650562, 4.1643476, 4.163717299999999, 4.163087399999999, 4.1627331]",3184.850984078235
18,0.5,1,25,"[0.0, 24.577871977643383, 61.711601113602626, 98.6525806577987, 137.40758008680507, 178.13184497987356, 224.22035694930707, 277.780717969879, 335.87160179037176, 393.8973577317822, 448.120094774604, 501.64043704801827, 554.3106031677131, 607.0250071332631, 661.2632753599743, 716.1000472434695, 771.7576958456256, 825.3158882439019, 875.1307735355618, 922.7695924909807, 966.746520676466, 1008.8222142112248, 1047.8280943424606, 1086.015674599476, 1122.2645324923292, 1157.5618057545848, 1192.5054036538263, 1226.5353578128215, 1260.7357325393764, 1294.4927152351088, 1328.6913750647418, 1363.819972130871, 1398.4289124377738, 1433.6714624410338, 1470.1264133741229, 1506.20622924002, 1543.8784759185696, 1581.7862236028104, 1619.6685648073944, 1658.0948969834326, 1696.1997448418356, 1734.0521315416522, 1770.7514192425806, 1806.6226839580618, 1840.8879601206104, 1873.9910837112911, 1906.417538672909, 1937.6515083399318, 1968.3444639638083, 1989.0168806762013]","[4.1815152, 4.1771445, 4.1739945, 4.171986100000001, 4.1702933, 4.1688361, 4.1676946, 4.166591599999999, 4.1657257, 4.1648593, 4.1644263, 4.1639142, 4.1632447, 4.1627722]",3183.0751966388643
19,0.5,1,25,"[0.0, 24.935456808862, 61.9767434112631, 98.92179148685022, 137.27143141520617, 178.3269441104918, 223.69490024806385, 276.9921378358134, 334.49893823984223, 392.5405112004586, 448.39764687109164, 501.63747831212277, 553.7793810696603, 605.9761533636944, 660.1365365396485, 716.2651272362012, 770.8620758726053, 823.9901956534549, 874.1205683691925, 921.8828555172614, 965.8562514952299, 1007.8205104332848, 1047.1469103754148, 1085.2709517130247, 1121.878690827326, 1157.1042723766818, 1191.3983130317602, 1226.0268753332189, 1259.8231480639192, 1293.2791534299045, 1328.2317634251303, 1362.223627095802, 1397.4844109939895, 1432.7593675957742, 1469.0869712168196, 1505.5664773876833, 1542.9437941610527, 1580.5562139146432, 1618.4188860059858, 1656.7237278052903, 1695.2586565295815, 1732.8620732730164, 1769.428987829082, 1804.8281237347978, 1839.7149537269738, 1872.856134813435, 1905.2325248361085, 1936.506080175462, 1967.1115369671284, 1988.6708764621976]","[4.1814365, 4.1769872, 4.1740336000000005, 4.171947, 4.170135500000001, 4.1688361, 4.1676154, 4.1664739, 4.165567899999999, 4.1648989, 4.1641898, 4.1637959, 4.163047799999999, 4.1626148]",3180.685713569201
20,0.5,1,25,"[0.0, 27.43805900621578, 64.014463492223, 101.43344738139064, 138.9127822225144, 180.16436105879933, 225.79120705948247, 278.6880708072592, 337.23183655758254, 393.97186697101614, 449.3789023938646, 503.3228739754681, 555.360797377075, 607.727743645884, 661.8796237413992, 717.8296563036927, 772.3538873191667, 825.3334757262837, 875.4826372291188, 923.0531643653774, 967.1461211509406, 1009.2923554870854, 1048.79989094378, 1086.3945139359143, 1122.7986077428113, 1158.4499470213761, 1192.9411952446812, 1226.8698955742575, 1260.698767026989, 1294.203070786581, 1328.6232602034045, 1363.401743495087, 1398.3594185460597, 1433.9333272788917, 1469.967450896035, 1506.3849865687937, 1543.4362228539446, 1581.1800299105087, 1619.8248209593626, 1657.7799832327833, 1696.1432006253958, 1733.610616572354, 1770.3128669824555, 1806.1840671160953, 1840.9094051971397, 1873.9849233952764, 1906.5992443158598, 1937.3587332277548, 1967.8489121821694, 1987.5699887438273]","[4.1815152, 4.1770263, 4.1740336000000005, 4.172025700000001, 4.1703324, 4.1688361, 4.167655, 4.1665525, 4.165843499999999, 4.1650167, 4.1643081, 4.163717299999999, 4.163166, 4.1626544]",3178.7447773442937
21,0.5,1,25,"[0.0, 29.854074976341508, 66.49181346997557, 103.44676738893094, 141.07186466505863, 182.2274670069226, 228.16154757883413, 281.44893867993545, 338.950210154132, 396.747284107191, 451.618125098437, 505.6248209671041, 557.0040100689544, 609.3628915670693, 663.7315295150609, 719.1706866637517, 774.6084261522792, 826.7788768092364, 877.6350241759194, 925.0257831441588, 968.6564929482442, 1010.5453777618563, 1050.2890082149527, 1087.8648751013898, 1124.6284382398053, 1159.7638623811647, 1193.6577047606559, 1228.2968839503997, 1262.4562792749505, 1296.204687884362, 1330.2818266275906, 1365.1440272602563, 1399.7939891494239, 1435.2659440189082, 1471.5655129679108, 1507.7646298367854, 1544.9487592723851, 1582.5901023991123, 1621.5186156797047, 1660.0950573630068, 1697.3180966592702, 1734.9152463270445, 1771.9547199556953, 1807.4063870271482, 1841.6772554500628, 1874.8865271885695, 1907.3583968811342, 1938.6866151326042, 1969.2828526447672, 1988.113728641493]","[4.1816335, 4.1769872, 4.1741128, 4.1718683, 4.170214700000001, 4.1689544000000005, 4.1675763, 4.1666312, 4.1659226, 4.164937999999999, 4.1643476, 4.1637959, 4.163087399999999, 4.1627331]",3176.2929846854686
22,0.5,1,25,"[0.0, 29.754513975427926, 67.37692617811774, 104.48668799887201, 142.49374681402588, 182.49909399971347, 227.77436242995867, 280.8614905506327, 338.0555687866078, 394.5215560943113, 450.4682245480615, 503.5460163998028, 555.1217316087786, 606.845648522904, 660.9406551397171, 716.204973118719, 770.9570928608664, 823.8419548067961, 873.6261802044223, 920.4728407471107, 964.9727615030647, 1006.2458223786555, 1046.2185678251, 1083.7847357229027, 1120.1320382222136, 1154.9719855781484, 1189.58726443354, 1223.4860651777547, 1257.832676620258, 1291.420099335814, 1325.323503031879, 1360.3212892118843, 1395.461269203948, 1430.4538256837727, 1466.5232892142812, 1503.0780822447189, 1540.67809886976, 1578.2679939785003, 1616.2641080602634, 1654.7627077038505, 1692.7819726926546, 1729.8513655197103, 1766.7211982884019, 1802.2835635102729, 1836.6161743570428, 1870.2751279455488, 1902.51058622746, 1933.6826522021888, 1964.1652727610117, 1988.2498951191542]","[4.1813579, 4.1768689, 4.1741519, 4.1717896, 4.170214700000001, 4.1687574, 4.167419000000001, 4.1664343, 4.1658044, 4.1648593, 4.1641507, 4.1635599, 4.163087399999999, 4.1626544]",3173.877594011773
23,0.5,1,25,"[0.0, 30.00925658259672, 66.77103252307052, 103.44676122411079, 141.437377338048, 182.00912379605313, 227.21595452199392, 279.9111419202445, 338.0939144459463, 395.6063602873171, 450.3174475360928, 503.9666802038071, 555.8858343108351, 608.6786495354864, 661.6301070387902, 717.5773364966486, 772.5340154300376, 825.0894102712588, 875.8531848895897, 922.6942114226534, 966.9850527390919, 1008.6053756421235, 1048.2532113452826, 1085.888897908325, 1122.043580231254, 1157.7243955692647, 1192.2266042305496, 1226.2905461185042, 1260.1930451210924, 1293.6428418424643, 1327.7837586030246, 1362.320999068344, 1397.115813534284, 1432.9225035119166, 1468.950828245063, 1505.535644036181, 1542.4251370974803, 1580.3557292282826, 1618.7111320667823, 1657.1957591751889, 1694.6420151125744, 1732.484422228978, 1769.0328232162606, 1804.7033992514457, 1839.2647790776186, 1872.4437249998396, 1904.556446546797, 1936.0366012789345, 1966.485412658049, 1987.9138335894113]","[4.1815548, 4.177105399999999, 4.1741128, 4.1718683, 4.170175100000001, 4.1688757, 4.1676946, 4.1666708, 4.1656861, 4.164937999999999, 4.1643081, 4.1638355, 4.163047799999999, 4.1627722]",3172.34668391737
24,0.5,1,25,"[0.0, 27.978583333880465, 64.6527351772533, 101.68222904385459, 139.37369307100812, 179.65097357627155, 224.9987091700467, 277.7689365954785, 336.0617055820343, 392.9436840049217, 447.9288431493677, 501.74028215664384, 553.6093096377462, 605.8739596544962, 659.6521419295624, 714.6430068998076, 770.09610971933, 822.54552272594, 872.9290392477675, 920.4600500715823, 964.3560022217883, 1005.9738146771912, 1045.7488136188244, 1082.930501959112, 1119.6253621020678, 1155.1513601027868, 1189.5054234198137, 1223.5796647568732, 1257.3810591196293, 1291.315823533193, 1325.4488698843525, 1359.5581128452668, 1394.914124361455, 1430.1035870689452, 1466.03586269293, 1502.4932490132064, 1539.4494550805043, 1577.457721736736, 1615.7104477864123, 1654.3995141958562, 1692.2673054204201, 1729.5087634004835, 1766.5841591525323, 1802.0462126405969, 1836.1318445094485, 1869.7628752857686, 1901.6747477528816, 1932.827019592919, 1963.3561808524742, 1986.4072753700098]","[4.1814761, 4.1770263, 4.1741128, 4.1717105000000005, 4.170135500000001, 4.1687183, 4.167655, 4.1667886, 4.1657648, 4.1647806, 4.1641898, 4.1636782, 4.1632447, 4.1626148]",3170.168851347792
25,0.5,1,25,"[0.0, 30.606470890239166, 67.23357785595164, 103.68437621578244, 141.32523072488334, 181.93769652498133, 226.76111652608085, 280.02417770440286, 337.4929500480914, 394.93950438573256, 450.2779471125259, 503.89318029140725, 555.8186691545598, 607.5588350910612, 661.2697392123098, 715.9360313666364, 771.9616929445908, 824.4910386511274, 874.3096400351221, 921.1482354822756, 966.1030242356119, 1007.7314558912876, 1047.0357686593957, 1084.7947337694445, 1121.1699937550713, 1156.2893962946687, 1190.8940603512278, 1224.291466365709, 1258.6926066474011, 1292.9321143623567, 1327.1575653737223, 1361.5256986555282, 1396.102572241888, 1431.7289129586163, 1467.2046008793911, 1503.895398891665, 1540.9218723768993, 1578.702312680613, 1616.8883341249755, 1655.3188299021297, 1693.1618929374115, 1730.8284092079427, 1767.6989015777588, 1803.7093082850213, 1837.6328246017017, 1870.9929372419763, 1902.7926023084372, 1934.2375967718237, 1964.4618385049591, 1988.0990970828582]","[4.1815548, 4.1771841, 4.174506200000001, 4.171986100000001, 4.170214700000001, 4.1689544000000005, 4.1676154, 4.1666312, 4.1657257, 4.1648989, 4.1644263, 4.163717299999999, 4.163047799999999, 4.1627722]",3167.990107130804
26,0.5,1,25,"[0.0, 26.551787009301165, 62.968921564395885, 100.0774247608403, 136.9980624467044, 177.7406911582563, 222.32248237736889, 274.89601020634774, 332.7354167704429, 390.5530647786829, 445.6117236065657, 499.64703800358717, 550.6970825366041, 602.9604240279746, 656.3611719506591, 710.7466720607181, 766.2985459615511, 819.5972352139813, 869.7567822992512, 915.9969058617103, 960.9336241539816, 1002.3918721036744, 1041.6617149991337, 1079.3882366281177, 1116.141291773385, 1151.4864020145164, 1185.6558777924406, 1219.5543278849564, 1253.713052596837, 1287.4370281215633, 1321.683724661879, 1355.624704857253, 1390.779564377632, 1425.619258247718, 1461.9829874932398, 1498.5323597728163, 1535.414247511903, 1572.9671990015709, 1611.4329215062405, 1649.7028704496524, 1687.9012430941948, 1725.7000116296904, 1762.3343005340657, 1797.7519472436838, 1831.5980352389365, 1864.8461738699693, 1897.2264704290164, 1928.6606005232697, 1959.0207692353738, 1986.6791031279172]","[4.1813579, 4.177065799999999, 4.1740336000000005, 4.1718683, 4.1700568, 4.1687970000000005, 4.1673794, 4.1663952, 4.1656861, 4.164937999999999, 4.1641111, 4.1636386, 4.1631269, 4.1626935]",3165.753525809191
27,0.5,1,25,"[0.0, 30.0088220282189, 66.65395156639335, 103.36639681285584, 140.9428233455895, 180.91509934428092, 225.87383154622324, 277.6205746838687, 336.0779291363735, 393.7433374445823, 448.81925590361135, 502.33836577839844, 554.6728144353808, 605.741593298771, 659.5988375525362, 714.4260952946152, 769.5785390854805, 822.2807107814765, 871.9857843903578, 919.2419162773904, 963.6947424632219, 1005.6706357921576, 1044.5381128470262, 1082.418656641853, 1118.801254186592, 1153.9195677366993, 1188.0960934876264, 1222.963955527214, 1256.2965802928445, 1290.4939806775706, 1324.1706004920493, 1358.5547145558085, 1393.6213002414602, 1428.9545857526705, 1464.356079360551, 1500.6647105899394, 1538.138748575043, 1576.1234701260728, 1613.831998012114, 1652.5683840566032, 1690.5223317296084, 1728.233618536425, 1764.5945890254254, 1799.9280167354007, 1834.867834330212, 1868.0945603719722, 1899.9010477925588, 1931.165715716332, 1961.60420066877, 1986.9717690252003]","[4.1813183, 4.177105399999999, 4.1739159, 4.1718683, 4.170135500000001, 4.1685214, 4.1675763, 4.1664739, 4.165567899999999, 4.1648593, 4.164032499999999, 4.1635995, 4.16293, 4.1626148]",3163.787367600233
28,0.5,1,25,"[0.0, 28.085699375067804, 64.33144155185335, 101.10561222153171, 138.57062765564626, 178.8411183199105, 223.65677100458674, 275.2544450004174, 333.305635338834, 390.5871384165346, 446.37483925102833, 499.9375610833538, 551.8584271795752, 603.2886601348049, 657.0083361889964, 711.5177593575228, 766.3621132776988, 819.4508980404927, 869.6485633532756, 916.8064592005907, 960.8669297517052, 1002.4164074512508, 1042.0045700974415, 1079.3211493677159, 1115.4461648670017, 1150.8674968996675, 1185.0781124494174, 1219.1480060745398, 1253.9208836493654, 1287.00426699099, 1321.133400658537, 1355.0989526057137, 1390.1835195972808, 1425.6473471999216, 1461.254898341183, 1498.512440322068, 1534.7533161075066, 1572.3565060569213, 1611.1179358592517, 1649.1919929834125, 1686.873997827971, 1724.4588830148077, 1761.5207637750755, 1796.9382427401565, 1832.1178652050012, 1864.8085213842623, 1896.6862119966854, 1927.9505139372463, 1958.4866576239183, 1985.5578578554955]","[4.1814365, 4.1768689, 4.1739945, 4.1718683, 4.1703324, 4.1684818, 4.1674976, 4.166513, 4.1657257, 4.1647806, 4.1641898, 4.1638355, 4.163047799999999, 4.1624966]",3161.622298857561
29,0.5,1,25,"[0.0, 30.087803060183205, 66.60044874584992, 102.89126421806048, 140.66986085097045, 180.7963354134102, 225.03820956743817, 277.1765453033981, 334.4550402820491, 392.57138694758856, 447.38126999817695, 501.24724591135754, 553.0521432570429, 604.7020432041311, 658.5617087140474, 712.2115368766749, 767.767107636425, 820.979740044369, 870.3397862229642, 917.6940019426872, 961.559102861409, 1003.5765621582639, 1042.7228326131237, 1080.731853900522, 1117.0441312185653, 1152.046743502014, 1186.171221805631, 1220.1832630177466, 1254.1895383730268, 1288.1462283176743, 1321.482040743609, 1356.3178770667223, 1391.0649724569976, 1426.1059595999186, 1462.6395526163274, 1498.4660616086105, 1535.9237754867083, 1573.7647972185152, 1611.8315770472718, 1650.3374015390796, 1688.299757418186, 1725.524938148253, 1762.0753626514347, 1798.0582565807408, 1832.716879696, 1865.6238884751638, 1897.4664488438834, 1928.8419706380591, 1959.3233481554535, 1987.0648827044006]","[4.1813579, 4.1770263, 4.1739159, 4.1717105000000005, 4.170135500000001, 4.1685214, 4.1673398, 4.1665525, 4.1657648, 4.1647806, 4.1640716, 4.1635203, 4.1629691, 4.1626544]",3159.3861189255126
30,0.5,1,25,"[0.0, 27.016899459202705, 63.18038501779222, 99.75677735123844, 137.21570267076612, 176.677264763623, 220.58953293596159, 273.19359264850556, 331.078324862369, 388.3641509442628, 443.7540177465292, 497.11367572196724, 549.4794888826186, 601.1154479725151, 653.7438695741369, 708.976654575413, 763.7411059218887, 816.8035115325388, 866.8665316965942, 913.5771976406481, 957.8019057781153, 999.2076406634869, 1038.8453877475624, 1075.9634988797118, 1112.6017624840395, 1147.9045489747734, 1182.436651300054, 1216.2520195470806, 1249.9236773485802, 1283.4922415504757, 1317.8186585622632, 1352.191499256661, 1386.9160747776396, 1422.4996635646523, 1457.9895104505763, 1494.675792378006, 1531.7948084089303, 1569.1454593097396, 1607.2393227956084, 1646.0921251415743, 1683.5108043684, 1721.2048988537595, 1757.2644583951064, 1793.7517513869498, 1827.9174556575404, 1860.9250335214651, 1893.1348751008923, 1924.4894428996777, 1954.8174955464929, 1973.1211744384773]","[4.1812396000000005, 4.1767902, 4.1740336000000005, 4.1716318, 4.1698599000000005, 4.1684031, 4.1671824, 4.1663952, 4.1653318, 4.1646233, 4.164032499999999, 4.1634417, 4.162811799999999, 4.1624179]",3157.023618888885
31,0.5,1,25,"[0.0, 28.228559641477034, 64.61278883794614, 101.4328134187254, 138.72547786529884, 177.95073937656883, 222.91150357679106, 274.59269731968897, 331.57120721982704, 389.7622169219647, 444.6273076409678, 498.2906348448842, 549.7560826380968, 601.7186081687537, 654.1233438130041, 708.7261461545238, 764.1494376595376, 816.6514432945398, 867.3846413509732, 914.1021377316833, 958.0421173077905, 999.6304651838627, 1039.1262700696857, 1076.7029320455908, 1112.8505353347616, 1148.2552870671905, 1182.3670107374428, 1216.3386062097481, 1249.9378116469998, 1283.8419980061396, 1318.0301929600403, 1352.313689058491, 1387.1260251549736, 1422.6976540938663, 1458.064060185877, 1494.6227306419346, 1531.6411533426842, 1569.5294324916956, 1607.307205827035, 1645.8643633557463, 1683.8170077158711, 1721.3763279766868, 1758.0573383994965, 1793.7071225179802, 1827.938829169696, 1860.9044284040087, 1893.1922670382837, 1924.5168419372726, 1954.784460062178, 1973.2384914390736]","[4.1812792000000005, 4.1767902, 4.1739945, 4.171750100000001, 4.1698995000000005, 4.1684818, 4.1673398, 4.1663952, 4.1655288, 4.1647019, 4.163992899999999, 4.1634812000000005, 4.1628513, 4.1622605]",3155.139278880481
32,0.5,1,25,"[0.0, 26.336648535525967, 62.783401729535285, 98.95813031456379, 136.6396642783282, 175.83906623348747, 220.14539287431074, 271.7522016498164, 329.3250933390065, 387.52137813139433, 442.61894088303023, 496.0368935356241, 547.7179340016517, 599.2008471136498, 652.4779772669037, 706.8962868298468, 761.2066794351945, 815.3209700607601, 864.7303262437504, 911.5487012671001, 956.0277421802243, 997.1912263508841, 1036.4656953721544, 1074.301389210872, 1110.2585342624695, 1145.1494047433623, 1179.6105837167852, 1213.2626352227578, 1247.2101244180592, 1280.9057661502136, 1314.929398054562, 1349.5928373054298, 1384.4953220278855, 1419.7013382183175, 1455.6380353911372, 1491.7472077248494, 1529.2691909197385, 1566.503009292876, 1604.5460869592932, 1642.7270230474655, 1680.7510503632661, 1718.4094205915007, 1754.8443765191423, 1790.622381945565, 1824.6611405474641, 1857.628762063564, 1890.1191872275408, 1921.3573906808538, 1951.8553657234625, 1972.8843248775906]","[4.1812396000000005, 4.1767116, 4.173955, 4.1716714, 4.169978100000001, 4.1685605, 4.1673794, 4.1664739, 4.1655288, 4.1647806, 4.164032499999999, 4.1635203, 4.16293, 4.1624179]",3153.2463570288096
33,0.5,1,25,"[0.0, 27.407832940938874, 63.38944300389096, 99.73648126673231, 137.10275602672414, 176.98982981196627, 220.56447465867575, 272.7094120303026, 329.82390746967326, 387.3164374432861, 442.73613195316454, 496.2503607046373, 548.0248943871057, 599.359971881597, 651.8345394331316, 706.9108944173593, 762.0244950716037, 814.2697760166934, 864.2213382919542, 911.687062452568, 955.4353802646026, 996.881647743737, 1036.2564753679535, 1073.983178171926, 1110.0349961325019, 1145.1997874606532, 1179.0833544456661, 1213.3516787484434, 1247.4619636165746, 1280.8260407780667, 1314.591076033572, 1349.3452793114275, 1383.914266142388, 1418.9693608485102, 1455.1329970666482, 1491.6253580569899, 1528.7695601651099, 1566.3605960863895, 1604.4058784670588, 1642.5108122421846, 1680.2081690566167, 1717.147185796013, 1754.7278746449663, 1790.132040934456, 1824.9055252547516, 1857.7389860291203, 1889.5737366267938, 1921.1318082853784, 1951.4345352294933, 1972.3281786201321]","[4.1813183, 4.1768293, 4.1738372, 4.1717105000000005, 4.1698995000000005, 4.168324500000001, 4.1673007, 4.1662769, 4.1655288, 4.1646233, 4.163992899999999, 4.1636386, 4.16293, 4.1624966]",3151.1755560711013
34,0.5,1,25,"[0.0, 25.835434855813048, 62.295403867526375, 98.75608238548051, 136.2487577864385, 175.7010934239085, 219.86523290247356, 271.3291997780843, 328.09870347566033, 386.3911229410398, 441.73573884323304, 494.97447471950005, 546.9063537680656, 598.227595164878, 650.9566541931254, 706.1316631785155, 759.99012813471, 812.6616717649708, 862.8731930473148, 909.784714949908, 953.8552015123701, 995.3841842950569, 1034.8046222451508, 1071.7517833332276, 1108.1511824550712, 1143.5029973764056, 1177.202125628324, 1211.349684592526, 1245.381603281465, 1279.591920083385, 1313.157256191877, 1347.1492772635313, 1382.3116867799013, 1417.469635435459, 1453.4276050534772, 1489.6263931409205, 1526.904885351834, 1564.327581899782, 1602.2822176226919, 1640.6091854503925, 1678.142906818628, 1715.7036334581494, 1752.8883784934606, 1788.2157273265366, 1822.4664368531294, 1855.798988704555, 1887.7976833274015, 1918.8561062907434, 1949.3715337468752, 1971.4685314193393]","[4.1813579, 4.177065799999999, 4.1738763, 4.1716318, 4.1698995000000005, 4.1685214, 4.1673398, 4.1663556, 4.1655288, 4.1645837, 4.1641898, 4.163363, 4.1628513, 4.1623392]",3149.30671652574
