Repository: jackybrons/drc-imoe

# Datasets

This project contains standardized multi-condition, multi-chemistry datasets for degradation forecasting of retired lithium-ion batteries in second-life applications. All official preprocessed data is stored under `datasets/processed/`.

---

## 1. Directory Structure

```text
datasets/
├── processed/              # Official preprocessed-data root used by training and evaluation
│   ├── UL-NCA/             # UL laboratory NCA cell data (66 cells)
│   ├── UL-NCM/             # UL laboratory NCM cell data (55 cells)
│   ├── UL-NCMNCA/          # UL laboratory mixed-chemistry cell data (9 cells)

File: datasets/processed/UL-NCM/CY25-05_1-#5.csv (part 1 of 14)
Cycle,Charge_Current,Discharge_Current,Temperature,Capacity_Increment,Relaxation_Voltage,Discharge_Capacity
2,0.5,1,25,"[0.0, 31.761276415259942, 69.68085826427426, 108.15339056505826, 147.63635311445427, 189.89815423465365, 237.2595228420592, 292.2136323595185, 348.93988274053567, 405.17416612663663, 459.81077159544594, 513.0279538704012, 566.1347413322578, 619.3930200788789, 674.5695342274014, 730.3088315676309, 785.26274538959, 838.01718626347, 888.5033139660923, 935.5908127439927, 980.1432545420653, 1022.6715246582617, 1062.6197185997396, 1100.815104026875, 1137.6723812164619, 1173.5232916269792, 1209.0277055521701, 1243.4066523096733, 1278.1470550279475, 1312.770498593093, 1347.0340256913234, 1382.0928408359978, 1416.9181390314136, 1453.300341152521, 1489.4456949923865, 1526.6827746900076, 1564.742987413481, 1602.483403224915, 1641.533709005884, 1679.9121235262362, 1718.5720392648002, 1756.841675045959, 1794.1561351766975, 1830.215384816344, 1865.4712526708392, 1899.0230903510007, 1931.7695015429242, 1963.747997933575, 1995.0058321538816, 2021.3537320922171]","[4.1816883, 4.177278500000001, 4.1742468, 4.1720023, 4.1701913, 4.1687737, 4.1675925000000005, 4.1666083, 4.1657028, 4.1648760000000005, 4.164206500000001, 4.163576600000001, 4.1630645, 4.1625919]",3209.575620727537
3,0.5,1,25,"[0.0, 32.08212252918361, 70.05969580671302, 108.17620743138099, 147.40859560703512, 189.42028231581543, 236.98158148291822, 291.2448058737471, 347.45181228365556, 404.4590090582071, 459.50548737893183, 513.3618408211673, 565.651387973702, 619.2122458418171, 673.8149522315064, 729.8518366192845, 784.4626383259026, 837.3960301292116, 887.4727159203601, 934.5119011491227, 979.264561663007, 1021.7603527561803, 1061.551874156597, 1099.8082925706983, 1136.6510576970395, 1172.8351282765275, 1207.9619048563648, 1242.621757875809, 1276.9560447453186, 1311.6818617272452, 1345.9290487442593, 1380.8956710242096, 1416.4659029226764, 1452.0121998435684, 1488.2190335104924, 1525.6691528624629, 1563.5289195341297, 1601.5090583605909, 1640.1584579072642, 1678.9993097776774, 1717.6550437904498, 1755.7084846584735, 1792.9998797920907, 1829.3538066226065, 1863.7742775267757, 1897.601606202948, 1930.2984960111353, 1962.1545467509827, 1993.5626922477754, 2020.26448727885]","[4.1816492, 4.177318100000001, 4.174404099999999, 4.1720419, 4.1703486000000005, 4.1690102, 4.1676712, 4.1666474, 4.1658206, 4.1649547, 4.1642852, 4.163576600000001, 4.1631827, 4.1626315]",3209.452703424208
4,0.5,1,25,"[0.0, 29.88361732070115, 67.55271890055661, 105.51065856036774, 144.43490175644007, 186.33137302161816, 233.88595915979982, 288.10378376660066, 344.8318878513391, 401.2564044022542, 456.32668173655526, 509.9013850095243, 562.4467315046745, 616.4691093478398, 670.8090065958268, 725.9656359577871, 781.0390648264727, 833.5468478763839, 883.7297338287851, 931.6081208856049, 975.8491663269328, 1017.9027691375818, 1058.1134509093504, 1096.3382152740483, 1132.912398170118, 1169.1082961590653, 1204.062354509756, 1238.5593845528506, 1273.2081642425255, 1307.399440154752, 1342.442976086318, 1377.2586898601246, 1411.9467001204123, 1448.3044789362023, 1484.9838137996126, 1521.5224086439473, 1559.6972898316078, 1597.9662190917552, 1636.5631650127448, 1674.9950448084796, 1713.5056499383313, 1751.753273339472, 1788.4919074479785, 1825.3647579548965, 1860.2410579021584, 1894.2737497345834, 1926.0932710097, 1957.989821099763, 1989.1179742124737, 2006.6120993084037]","[4.1816492, 4.177278500000001, 4.1741681, 4.1720023, 4.17027, 4.1689315, 4.1677108, 4.1666474, 4.1658602, 4.1649547, 4.1644034, 4.1636944, 4.1631041, 4.1626315]",3209.0333859374987
5,0.5,1,25,"[0.0, 34.25554703361399, 72.14109760811505, 109.64886152866609, 149.1351785040573, 190.66442449422323, 237.84321888079478, 291.26130523146855, 348.7613192747242, 405.1471718330333, 460.340550431937, 514.4072185236279, 567.4238119531257, 619.3145174839707, 674.20991741818, 729.5060441932834, 784.1078478371516, 837.1450069600677, 887.1573356477364, 934.8188948169785, 979.2743224763964, 1020.9147104680854, 1060.9767056193486, 1099.4300128859531, 1136.5382019227495, 1172.0944301456284, 1207.013066666831, 1241.8809224960823, 1276.131607494949, 1310.6905715054604, 1345.159249960971, 1379.9514482270724, 1415.4767703256307, 1451.2880324263365, 1487.5974468663653, 1525.0962175071982, 1562.622501499523, 1600.6264468013283, 1639.4821644616118, 1678.7441861404104, 1716.7013530163886, 1754.4392727938252, 1791.6020540679233, 1827.9622624876224, 1863.0251346134723, 1896.309290282839, 1929.0273502889454, 1960.6929607812426, 1991.961231429323, 2020.0464505303948]","[4.1815701, 4.177278500000001, 4.1742859, 4.1719632, 4.1703486000000005, 4.1689315, 4.1676712, 4.1667657, 4.165663200000001, 4.165072400000001, 4.1643639, 4.163734, 4.1631827, 4.1625919]",3211.5225342812782
6,0.5,1,25,"[0.0, 31.43250302800709, 68.61657300244286, 106.43619544297616, 145.28196366260198, 187.36500548189366, 233.69246129394702, 287.2644619746288, 344.57111546565744, 401.1493174966707, 456.5225178585277, 510.64558862058385, 562.9273818357924, 615.5309228866035, 669.4908081507101, 725.740424718515, 779.9295621095484, 833.003321145143, 882.7041151943158, 930.0993890309433, 974.6653945074884, 1016.9503086715449, 1056.7168171368983, 1095.264510153019, 1131.898713873566, 1168.008019447811, 1202.49262534153, 1237.4053509897299, 1271.6278883816315, 1306.282016188767, 1340.587866452868, 1375.4735420771158, 1410.981862751117, 1446.6359776642666, 1482.9135439964487, 1519.9462993219615, 1557.6605544857646, 1596.176117049975, 1634.826087551478, 1673.9510086100122, 1712.056908710153, 1749.9582872445358, 1787.2404649833447, 1823.4631274921426, 1857.8851721511587, 1891.5225324320618, 1924.0266043745983, 1955.8371638508484, 1986.8105989691403, 2005.249381889921]","[4.1816492, 4.177002900000001, 4.1740499, 4.1718841, 4.1701913, 4.1687346, 4.1676321000000005, 4.1664901, 4.165663200000001, 4.1649151, 4.1642852, 4.163537, 4.1629858, 4.1625528]",3207.426759362254
7,0.5,1,25,"[0.0, 24.405942842860384, 61.75147041597762, 99.83235583093261, 138.34353173948426, 179.95915850630666, 226.28413845209838, 280.332926176938, 336.91031028953427, 394.4723101842795, 449.4571036827862, 503.0949965308229, 556.0396613456305, 608.1083683838149, 662.7524155259578, 717.9860382770062, 772.0796620615254, 825.1243007953788, 875.6519245170873, 922.6088770409954, 966.9242501414765, 1009.0877991297311, 1048.9352621579312, 1087.3188614991354, 1123.8453604099466, 1159.6891431801098, 1194.9649276169387, 1229.140732057942, 1263.7528161218838, 1298.1867319442167, 1332.5559004993252, 1366.9004118127787, 1402.4404190431544, 1438.6895892887237, 1475.0620961564377, 1511.8628129207602, 1549.6433842593567, 1587.63810493569, 1626.7597867229135, 1665.59261954505, 1703.9838277159595, 1742.0066932073134, 1779.1706974876254, 1815.231836911774, 1849.4581198060157, 1883.6545749652994, 1915.9607596448552, 1947.5360245268605, 1978.4301315990626, 2005.6379894080949]","[4.1815701, 4.1770816, 4.1741681, 4.1720419, 4.1701913, 4.1687346, 4.1676321000000005, 4.1666083, 4.1657028, 4.1649938, 4.1643248, 4.1636944, 4.1631041, 4.1626706]",3205.704132859159
8,0.5,1,25,"[0.0, 28.703651581412885, 65.99800141145397, 103.90696182139004, 142.52211466410313, 183.26423563170454, 229.75176910287576, 283.5047329883653, 340.64974798414175, 397.73715888296806, 452.89191452815567, 506.1740812802632, 558.9399318866692, 611.3616623721143, 665.7587555143111, 720.8608993164235, 775.3280258981588, 828.3497172323532, 877.9820600227711, 925.6344148597136, 969.7979084214792, 1011.9885618824944, 1051.6589282761172, 1089.709796266192, 1126.9027530335059, 1162.6735631245838, 1197.6740825038462, 1231.9897905946425, 1266.4869637799313, 1300.5981760863392, 1335.4828546934923, 1369.991076120134, 1405.5063092564865, 1441.4489524209807, 1477.7177550613462, 1514.9820266692673, 1552.6401433084875, 1590.5051068633925, 1629.4167248239894, 1667.9639235450043, 1706.1426852803868, 1744.549725051703, 1781.6435685484419, 1817.4917700935923, 1852.5820257499674, 1885.9560110287737, 1918.4243291059154, 1950.127760471142, 1980.7649369896592, 2005.1669860534678]","[4.181531, 4.1771603, 4.1741681, 4.1719632, 4.1703486000000005, 4.1688523, 4.1676712, 4.1666474, 4.1658602, 4.165072400000001, 4.1643639, 4.1637731, 4.163261400000001, 4.1628284]",3204.126296039766
9,0.5,1,25,"[0.0, 36.0408820516617, 73.61173888534108, 111.16285363994348, 149.48668043076339, 190.67890277885408, 237.0979333775723, 289.7545980866753, 347.13163890975227, 404.67127178514374, 460.06459418706845, 513.1882798669614, 565.7862388909011, 618.0242556482475, 672.0520357393597, 727.3533607968135, 781.9823426023021, 834.1643734100356, 884.5187403420585, 932.1165743367445, 976.3300115380667, 1018.57081144286, 1058.2519377371013, 1096.1175140102519, 1133.019717567261, 1168.780079269378, 1203.5198087885046, 1237.9798331623915, 1272.4986299666994, 1306.716129284801, 1340.9452872711563, 1376.1492949506905, 1411.464789282547, 1447.4741482086065, 1483.533690008369, 1520.7099121727897, 1558.6988828026656, 1596.687441914482, 1635.5028574162257, 1674.3127197077133, 1712.7090572714774, 1750.6741172827324, 1788.0091297551585, 1823.7355302950123, 1858.3547370720667, 1891.5327188436618, 1924.2658829122165, 1955.8844969323782, 1986.6351496526058, 2005.2533660913082]","[4.1814914, 4.1769242, 4.1740894, 4.1718841, 4.1701517, 4.1686163, 4.1675529, 4.1664505, 4.165663200000001, 4.1650333, 4.164166900000001, 4.1636944, 4.1631432, 4.1626315]",3201.595395138891
10,0.5,1,25,"[0.0, 34.078434111508614, 71.3867295235749, 109.26027480595906, 147.38096846044368, 188.52559743657366, 234.7169852625974, 287.295699340355, 344.90635272016186, 401.91206655174506, 457.58731697176586, 511.01839609594265, 563.4171163081204, 615.6776456432957, 669.4621247019151, 724.58070986567, 778.7069772867432, 831.6816566786241, 881.4184189869248, 929.0452231189407, 973.4205755753777, 1015.2539433052942, 1054.8841288081248, 1093.201167266906, 1129.7526758754016, 1165.820816811774, 1200.707484580627, 1234.9687616161586, 1269.3977397182953, 1303.6941059844248, 1338.1729474052117, 1373.056418942071, 1408.0090832253395, 1444.144139162705, 1480.7244624599007, 1517.183313347337, 1554.9463068824693, 1593.1162708860625, 1632.031851467987, 1670.5869768127827, 1709.1422542526784, 1746.8310972604427, 1784.315339421344, 1820.1470852901998, 1855.035350520297, 1888.346519282643, 1920.8012635929904, 1952.4689436411304, 1983.245050854779, 2005.7302017468942]","[4.1815701, 4.177042500000001, 4.1741285, 4.1718841, 4.1703095, 4.1687346, 4.1676321000000005, 4.1664505, 4.1658206, 4.1648760000000005, 4.1643639, 4.1636944, 4.163261400000001, 4.1626706]",3199.608054198403
11,0.5,1,25,"[0.0, 29.751144569150313, 66.98698502944046, 104.48800007754772, 142.72835750799408, 183.89949967949855, 229.75984753132292, 282.4201362920034, 340.03956630701333, 397.0778459854235, 452.3364428400361, 505.9937213469622, 558.4908132934945, 610.508892428461, 664.4312674894522, 719.0710977342394, 773.2365852113894, 826.2227127420838, 876.606751815867, 923.4018892355434, 967.8405631146413, 1009.8437290705265, 1049.7329061821822, 1088.0231912525373, 1124.3192669540424, 1159.9507704200578, 1194.7162247111414, 1229.3994890094298, 1263.6262952842126, 1297.622993075387, 1332.449640154224, 1366.9208684642772, 1402.41556200417, 1438.495575091129, 1474.6187019000708, 1511.7061259271213, 1549.6987448964376, 1587.8555677128966, 1626.2425086760843, 1664.996044190619, 1703.5415047484419, 1741.5840498612772, 1778.1539117058276, 1814.3916661673663, 1849.430317066791, 1882.8299185627136, 1915.15209182254, 1946.6169351312894, 1976.9529700693336, 2004.1997183803317]","[4.181531, 4.1770816, 4.1741681, 4.1719236, 4.1703095, 4.1686559, 4.1675529, 4.1666083, 4.1655846, 4.1649151, 4.1643248, 4.1636944, 4.1633401, 4.1626706]",3197.364923810219
12,0.5,1,25,"[0.0, 28.160824229815717, 64.76465383006888, 102.48931020275285, 140.61924956518357, 181.61309242428734, 227.1100499340253, 280.23056718576294, 336.9277088874978, 394.45869027621876, 449.5728204700742, 503.3470793110012, 555.709916165554, 607.848236345352, 661.4085445865808, 716.5745342644007, 770.4159973102642, 823.2763183469065, 872.9529534323926, 920.3722716976331, 964.850247252278, 1006.6181278003407, 1046.2605290457093, 1084.4156637541269, 1121.1701556417747, 1156.602584879017, 1191.3147392375097, 1225.9510488085305, 1260.2609398198458, 1294.6898400715017, 1329.1633603722078, 1363.8821897033513, 1399.1612031955462, 1434.8734004566747, 1471.273101170154, 1508.1797641061655, 1545.8943250963068, 1583.8249996970253, 1622.6180830781027, 1661.5817210959603, 1700.2291817673386, 1738.1700509566226, 1774.9812170922614, 1811.3476400079603, 1845.5431258816916, 1878.7897449189181, 1911.8579005477168, 1942.8549193563135, 1973.5667641233053, 1990.8878955826822]","[4.1814914, 4.176963300000001, 4.1741285, 4.171844999999999, 4.1700339, 4.1686163, 4.1675138, 4.1664901, 4.165663200000001, 4.1648760000000005, 4.164166900000001, 4.1634974, 4.1631432, 4.1626706]",3194.876189541965
13,0.5,1,25,"[0.0, 30.959075309052878, 67.60027290642842, 105.06545497079429, 143.24480658714612, 183.92084368221953, 229.29730446183186, 281.9996295476688, 339.1211605501266, 396.55141419425394, 451.78378778996426, 505.7877895179608, 557.8701348387553, 609.9537199362192, 663.5161412024752, 717.3022872436511, 772.6139321654725, 824.6977361366678, 874.2917849000887, 921.4569358163963, 966.2064990799663, 1007.9004803516002, 1047.8228067374525, 1085.701320698352, 1122.3246851538556, 1158.0793446228938, 1192.6656936217967, 1227.0948822935366, 1261.6248477852887, 1295.8823002458773, 1330.1789362622746, 1364.819823011571, 1399.9317374198251, 1435.9073992770316, 1472.0736046306758, 1509.3896786700716, 1546.969675472903, 1585.3249566589247, 1623.7572022034904, 1662.1632753399379, 1700.7437583062786, 1739.0132196512388, 1775.7963810166887, 1812.0161061333872, 1846.6323332924273, 1880.3079422263552, 1911.9836236931603, 1943.7690159932934, 1974.2609785744714, 2004.0886792927365]","[4.1814523, 4.1771212, 4.1740499, 4.1719236, 4.17027, 4.1686163, 4.1673956, 4.1664505, 4.1657028, 4.1649151, 4.164166900000001, 4.1636553, 4.1630645, 4.1626315]",3192.5542586611577
14,0.5,1,25,"[0.0, 31.301547219682107, 68.34371811843971, 105.83990521611787, 144.15499289461246, 185.1272633133437, 229.71219688916193, 281.9319630924994, 339.23242522392655, 396.8808724664455, 452.3469847602083, 505.7920158523129, 557.9529304727457, 609.904956013432, 663.5932025939771, 717.8849193161732, 771.8945321683054, 824.4494976986211, 874.6316173362366, 921.7485141462776, 966.0023719455678, 1008.3078247356639, 1048.073472966194, 1085.3873102290231, 1122.2104289473652, 1157.791800633192, 1192.7387716231278, 1226.979766207084, 1260.7261404940957, 1295.3504214208322, 1329.918860499429, 1364.4985662318181, 1399.5646662205395, 1435.6145348379723, 1471.941479722829, 1508.7781062299948, 1546.8916075386414, 1584.73579072785, 1623.3794211470477, 1662.501706078765, 1700.6663946277727, 1738.3269529035074, 1775.4982311398394, 1811.3015252482141, 1846.2149602123068, 1879.8096507424784, 1912.1750590298939, 1943.3424882635995, 1973.9694389731735, 2003.2202174674467]","[4.1816096, 4.177002900000001, 4.1742072, 4.171844999999999, 4.1701517, 4.1687737, 4.167474299999999, 4.1665297, 4.1657028, 4.1649938, 4.164206500000001, 4.1636944, 4.1630645, 4.1627102]",3190.2881369421398
15,0.5,1,25,"[0.0, 34.51944201001203, 72.68373258223085, 110.62896571817521, 150.40375763878296, 192.42539319025514, 238.63352972208054, 292.04059370380344, 349.35205105300884, 406.88669367074317, 461.75058857341173, 514.4502031005883, 566.244394797775, 617.088994286833, 669.2760960839828, 722.8452831182199, 776.7512872771645, 828.1552359826412, 877.5400400156936, 924.8331964725785, 968.3346523735272, 1009.9919016723584, 1049.5827481650213, 1087.0336725914647, 1123.7301853026995, 1158.9347913997997, 1193.1797243807023, 1228.0406343146542, 1261.9953253093743, 1296.4186224435791, 1330.6350308066264, 1365.1259496938949, 1399.7090597818963, 1436.462474644201, 1472.2209267083044, 1509.3775088128061, 1547.121365971444, 1585.0205606027623, 1623.8841087804099, 1662.4000287235422, 1700.7163785749872, 1738.9667843377633, 1775.6475487212192, 1811.668132911008, 1845.9507370703882, 1879.4095091273075, 1911.6744922549697, 1943.3009789529979, 1973.9329573290192, 2003.8228101721206]","[4.181373600000001, 4.177042500000001, 4.1740499, 4.1720419, 4.1701126, 4.168695, 4.1675138, 4.1667261, 4.1655059, 4.1648364, 4.1642456, 4.163537, 4.1631432, 4.1624742]",3187.0863559941936
16,0.5,1,25,"[0.0, 32.70108638513091, 69.50465163715182, 106.42424703189636, 144.74635116811237, 185.21965084333453, 230.13919413007056, 282.0614262383691, 339.72844368162987, 396.9407252313422, 452.36572513685644, 505.5914955358662, 558.0625488447713, 609.4838128873411, 662.6849342263496, 716.9194393039448, 770.6701119500348, 823.5537005519096, 873.6302123575989, 920.848451434001, 964.9758533466642, 1006.9096174994687, 1046.4564157615696, 1084.5127052653888, 1120.7127057978114, 1156.5013459699312, 1191.1965994679467, 1225.3311897760632, 1259.5759669675476, 1293.9117940874316, 1328.1621396076075, 1362.852155742663, 1397.837331611287, 1434.0229478686142, 1470.0223327349818, 1507.1083073180348, 1544.685080261036, 1583.279960406649, 1621.2853410315934, 1660.3493937561648, 1698.5118117439256, 1736.7294383981261, 1773.8604462265353, 1809.352965234185, 1843.928152854472, 1877.205905536257, 1909.762649738083, 1941.0207535570844, 1971.899115864262, 1990.7748104723446]","[4.181373600000001, 4.1769242, 4.1739316, 4.1716876, 4.1700339, 4.1686559, 4.1674352, 4.1665297, 4.1655846, 4.1649151, 4.164206500000001, 4.163576600000001, 4.1630254, 4.1624346]",3184.906407205948
17,0.5,1,25,"[0.0, 35.1511440030348, 71.90623102038842, 109.13050465944133, 146.79691884659297, 187.403224055115, 231.9775066423635, 284.35748065776335, 340.6964326461486, 398.8524408122301, 453.8664195861217, 508.119141781534, 560.0057922107021, 611.5736147174457, 664.7686864160671, 718.8152613868388, 772.6428896768628, 825.4099431312766, 875.321201106487, 922.296943879524, 966.5046694702744, 1008.5949261074236, 1048.3641473296516, 1085.634460039494, 1122.2002668460382, 1157.6072548565094, 1192.542138891971, 1226.4034358096, 1261.0716263206243, 1295.3074612828675, 1329.4031756619731, 1364.2162694377855, 1399.5944037811942, 1435.1836914440019, 1471.3650004020112, 1508.6508767812845, 1546.1051978458838, 1584.2787052280949, 1623.0841853350466, 1661.3903294317352, 1699.773776428708, 1737.7452686611687, 1774.7947284387392, 1810.9324968422748, 1845.3991167753693, 1878.8112239818438, 1910.9288635570783, 1942.3545730284031, 1973.0040825271049, 1990.9155742864314]","[4.181334, 4.177002900000001, 4.1740103, 4.1717267, 4.170073, 4.168813200000001, 4.1675529, 4.1664505, 4.1655846, 4.1649151, 4.1642456, 4.1636553, 4.1631041, 4.1625528]",3182.4063446046307
18,0.5,1,25,"[0.0, 34.45869567054626, 70.84600557125532, 107.93162152765547, 146.09451343306728, 186.38483265311345, 231.1827571063302, 282.6680479626516, 339.5112723165113, 397.02515296396246, 453.10500392943095, 506.1202003933612, 558.7257392094605, 610.1963163600957, 663.0315544922454, 717.4472264139907, 770.9456284696204, 823.7184819011296, 873.4467174486273, 920.6316368347649, 964.8929736736319, 1006.8121546416227, 1045.8572935001775, 1084.067284387871, 1120.3885384830442, 1155.8698457484497, 1190.5577510610692, 1224.9332468544358, 1258.809905542515, 1292.71339007913, 1327.6869754020813, 1362.4977831168599, 1397.1236808460612, 1433.0854203449926, 1469.1026345222645, 1506.3816619994545, 1544.5853578698848, 1582.6048738992763, 1620.4005909557222, 1659.3214003977628, 1697.7127581462878, 1735.5042404869869, 1772.5272232754778, 1808.0852661484669, 1843.035835603228, 1876.7229893499602, 1908.7341803688619, 1939.9659309510785, 1970.7827673915644, 1989.781181137967]","[4.1814523, 4.176963300000001, 4.1739712, 4.1718841, 4.170073, 4.1687346, 4.1676712, 4.1664505, 4.1656237, 4.1647968, 4.1641278, 4.1637731, 4.1631827, 4.1626315]",3180.0632067918577
19,0.5,1,25,"[0.0, 21.610092482469554, 58.24424558548225, 95.0071984212006, 132.7876995072399, 172.8867300694082, 217.91824647291656, 269.17254943009374, 326.11792832107466, 383.83289813502114, 439.66527935852224, 492.70163084255097, 545.0208759398026, 596.6484425164317, 649.3642613050138, 703.2558520941532, 756.935546459107, 809.599016233205, 859.7046471619428, 906.6356914258254, 950.3811142828979, 992.5663132281161, 1032.3683586379495, 1070.0248106316083, 1106.2607888684959, 1141.8260311750362, 1176.6014664348402, 1210.243289843064, 1245.0845359622228, 1279.0518017350303, 1313.6467914361367, 1348.05738618879, 1383.2722039287223, 1418.9727369801728, 1455.2099253454553, 1492.2088983870633, 1529.8953517344737, 1567.7990625445861, 1606.4931445545585, 1645.1507862613153, 1683.7521649259184, 1721.483442654217, 1758.3608973513078, 1794.4237868184991, 1828.71219965637, 1861.8674421053956, 1894.3935347549727, 1925.6198464647205, 1956.2549778106236, 1975.1258145568172]","[4.181373600000001, 4.1768847, 4.1738529, 4.171648, 4.1699157, 4.168419399999999, 4.1673169, 4.166332700000001, 4.1655846, 4.1646395, 4.1640882, 4.1634583, 4.1629071, 4.1625528]",3177.528724437933
20,0.5,1,25,"[0.0, 21.05155987329067, 57.1253435046458, 94.4149772878011, 132.34019323922735, 172.47137612912024, 217.0861513460976, 268.49549739329825, 325.53256730936164, 383.12916926610524, 438.4389116694283, 492.44874313758055, 544.0392434104165, 595.822115524068, 648.2827912640959, 702.3786850901012, 755.7131147126771, 808.4372479390667, 858.1423121165811, 905.7775006734747, 950.004759281088, 991.8397612456241, 1030.71678279575, 1068.4651684138976, 1105.055566542249, 1140.5442399336048, 1175.042600822554, 1208.745685589628, 1243.645512727856, 1277.7311910809262, 1311.6693799253467, 1346.6283409392786, 1381.9566580890655, 1417.6082002353178, 1453.5000632193864, 1490.7622107330285, 1528.1166617887488, 1566.2961268945937, 1605.036333223165, 1643.4769383901667, 1681.7004823638558, 1719.736243174802, 1756.5396687286084, 1792.6003681605866, 1826.9868390513407, 1860.6111449754371, 1892.4869575074113, 1923.9450481578356, 1954.5071212097064, 1975.1299687292462]","[4.1812944, 4.1768456, 4.1739316, 4.1716876, 4.1701126, 4.1687737, 4.167474299999999, 4.1664505, 4.1655059, 4.164757700000001, 4.1640882, 4.1634974, 4.1629858, 4.1625133000000005]",3175.425810644395
21,0.5,1,25,"[0.0, 35.56738335543139, 71.68584515912943, 108.85829857462062, 146.65808090084755, 186.73330170064872, 231.04283583725652, 282.51164044433136, 339.31633167985666, 396.60690242282254, 452.1616174660331, 505.5283643818232, 557.8175302642612, 609.3311419232989, 661.8194875922266, 715.6788263284909, 770.1740275719271, 822.258961160958, 871.5129815837918, 918.9892906349392, 963.7444832782658, 1004.8982335598428, 1044.2911077581055, 1081.639001619007, 1118.3942230683435, 1153.6096719760362, 1188.2692297694311, 1222.8791198228337, 1256.8399197147003, 1291.210005575354, 1325.068597162514, 1359.7347040343075, 1395.2941872056813, 1430.5252808896971, 1467.0951345393773, 1504.00755753864, 1541.5660895967653, 1579.8185287150075, 1618.1424718426551, 1657.021361484287, 1695.3628330505876, 1733.1515444632273, 1770.1371422474667, 1805.843825135581, 1840.396934037663, 1873.4721768779186, 1905.9022619647722, 1937.1837516282967, 1967.762476320485, 1988.8098174551042]","[4.1812944, 4.176806, 4.1738138, 4.1717267, 4.1698761, 4.1685767, 4.167474299999999, 4.166293100000001, 4.1655059, 4.164757700000001, 4.1640096, 4.1633797, 4.1630645, 4.1625919]",3172.661817786728
22,0.5,1,25,"[0.0, 33.07486852297012, 69.01090792546654, 105.90281720696333, 143.80208902907867, 183.46836746499474, 227.9043696578812, 280.2051086355986, 338.2552685336388, 396.4712800936832, 451.5913320674196, 504.9283932227293, 556.8746429621142, 608.237762452035, 660.20346680028, 713.5857436756312, 767.1506201053251, 820.0022444040335, 869.3694085405839, 915.7915030256797, 960.3829993240095, 1001.2968325410823, 1040.9543617183353, 1078.9626497610504, 1115.0240980267167, 1150.1176529682052, 1184.7938121657744, 1219.0148712538862, 1252.9872638051322, 1287.1361180711926, 1321.3545932522866, 1356.0763575849403, 1391.2312836692709, 1426.611104936921, 1462.8924044733328, 1499.845516741212, 1537.254797505636, 1575.3981386541927, 1613.8788930639028, 1652.5278827100562, 1690.6542842953302, 1728.523840923747, 1765.5293655086164, 1801.4477354791914, 1835.3016211520164, 1868.8671665853196, 1901.2143382670067, 1932.6915342752106, 1963.2462284515234, 1989.8064441366243]","[4.1812158, 4.176806, 4.1738138, 4.171529799999999, 4.169837, 4.168419399999999, 4.167238200000001, 4.166254, 4.165427200000001, 4.1646791, 4.1638913, 4.163261400000001, 4.1628675, 4.1622772]",3170.047026271029
23,0.5,1,25,"[0.0, 34.23432862520701, 70.69306835690116, 107.26576595886547, 144.74981492729717, 184.51538483721527, 228.89177235772615, 279.79278695289577, 336.4702726795058, 394.26257494668323, 450.06133068527026, 503.5290145783954, 555.4546780519792, 606.7181750936668, 658.7970168290381, 712.5792942288006, 766.2546863609298, 818.8401502893657, 868.4698534992795, 915.3650755310161, 959.9348951630323, 1001.361805625545, 1040.7641459164129, 1078.485358951017, 1114.7965093664027, 1149.9008176846955, 1184.5036710165, 1219.1815326738185, 1252.9673846075725, 1287.2266861116686, 1321.6158259239437, 1356.1131797862859, 1391.301981799124, 1426.8106838960775, 1462.9749251467922, 1499.901207170869, 1537.4721421218478, 1575.5970055172452, 1614.0268098499391, 1652.7023862949377, 1691.0016909158671, 1728.858284747981, 1765.8713790796032, 1801.4176164294545, 1836.0794980163405, 1869.179932723217, 1901.4272360851137, 1932.8161567480088, 1963.3431197016266, 1989.059485288697]","[4.1812553, 4.1768456, 4.1739316, 4.1715693, 4.1698761, 4.1685767, 4.1673169, 4.166254, 4.165387600000001, 4.1646791, 4.164166900000001, 4.1634974, 4.1628675, 4.1623559000000006]",3168.005015888262
24,0.5,1,25,"[0.0, 21.866829826482842, 58.11610199486739, 95.27993343472554, 132.19636631666106, 172.0407036745462, 215.8779194542533, 267.34439716484553, 324.04461334994573, 381.8201094174458, 437.0193683501002, 490.525605587217, 542.6127395103024, 593.8509396438336, 646.249964674888, 699.3843802324317, 753.3338929975283, 805.996059937691, 855.7305368219289, 902.0248087907938, 946.5706051084154, 987.9040628339279, 1027.139777092632, 1064.81363790482, 1101.4032339011392, 1136.5385461734459, 1171.1261072533798, 1205.0712257602581, 1239.2411028913684, 1273.5255589580825, 1308.1219303333069, 1342.507396263737, 1377.9452314028294, 1413.2915402038993, 1449.6063807573523, 1486.4403571656685, 1523.8459649461774, 1561.8974406624507, 1600.2293144466003, 1639.1008358749186, 1677.7397387957894, 1715.3967294221152, 1752.268138607847, 1787.9277802509291, 1822.7803666930768, 1855.8243306875688, 1888.079145855092, 1919.1323623448948, 1949.8589325509697, 1974.2842497745078]","[4.1812944, 4.1768847, 4.1738925, 4.1717267, 4.1700339, 4.168695, 4.1673956, 4.1664114, 4.1654663, 4.164757700000001, 4.1641278, 4.1634188, 4.1629071, 4.1625528]",3165.8057719204357
25,0.5,1,25,"[0.0, 31.979114927000523, 68.42934159245527, 105.1081508980439, 142.253471294372, 182.20236419026213, 225.93958508573388, 276.50372338286473, 333.74120029138606, 390.75985855623645, 446.67290680499906, 499.6765945503923, 551.8571972829593, 603.4056244143867, 655.4635425812942, 708.7986779221364, 762.9360520710454, 815.05855881158, 864.465252520499, 911.549944085943, 955.5507382401511, 997.2926853316867, 1036.4050791201987, 1074.0659648082817, 1110.2696344637602, 1145.7577731081885, 1180.3924180760944, 1214.3254198887903, 1248.7058741921987, 1282.8522615649968, 1317.0630855121028, 1351.4540080187862, 1386.6253429908754, 1422.3118294392762, 1458.4931967051803, 1495.215188544191, 1532.9386159175758, 1570.9725277252014, 1609.5044561880468, 1648.261145310076, 1686.8266197449163, 1724.3854043938175, 1761.2493555269468, 1797.0908649665128, 1831.259908303238, 1864.4392121167941, 1896.7259850613088, 1927.9880984233494, 1958.5558373018036, 1975.765990471394]","[4.1812553, 4.1768456, 4.1738529, 4.1717267, 4.169954799999999, 4.1685376000000005, 4.1673565, 4.166293100000001, 4.1654663, 4.1646395, 4.1640882, 4.163537, 4.1629858, 4.1624346]",3163.519072716742
26,0.5,1,25,"[0.0, 34.162360008836174, 70.42846661355753, 107.39758941176024, 144.39115967402142, 184.31576473402833, 227.96035861570908, 278.44550533028496, 334.97046269973225, 393.084746830879, 448.5878935867206, 502.0471993253591, 553.9874085716689, 604.9120272458077, 656.9620127580403, 710.4056282285752, 764.2236711033012, 816.3486494452039, 866.2133793342658, 913.0057133627803, 957.2400301119036, 998.6163437082736, 1037.7026807395969, 1075.284880919197, 1111.9408125869559, 1147.1899671185301, 1181.8985538712177, 1215.8401051911655, 1249.512398848121, 1283.4002647771463, 1318.1376550008358, 1352.690932254256, 1387.620902431303, 1423.4512057268244, 1459.5136029053733, 1496.4106978218992, 1534.0824706718008, 1572.1316389778485, 1610.4637688575272, 1649.117604801455, 1687.486950199529, 1725.3120497281811, 1762.091056255978, 1798.0102582114055, 1832.1423811204331, 1865.4350602093418, 1897.7404166600272, 1928.9405567545477, 1959.698425890736, 1988.0630756909845]","[4.1812944, 4.1768456, 4.1739712, 4.1716084, 4.169837, 4.1685376000000005, 4.1673565, 4.166332700000001, 4.1655059, 4.1647182, 4.1641278, 4.1633797, 4.1628284, 4.1625133000000005]",3160.819004887152
27,0.5,1,25,"[0.0, 33.536231006326375, 69.70133627350748, 106.62181764931444, 143.76621754565957, 183.19175661084552, 226.8062975443408, 277.6369034633962, 333.61917733304387, 391.34054804724514, 447.8423753977027, 500.78843534653987, 552.896358404183, 603.6522051136894, 655.4639441175614, 709.1607083963322, 762.1525158331528, 814.7467009617094, 864.6930416412556, 910.9716266576092, 955.6148006075182, 996.8201534192751, 1036.3671750266828, 1073.7112231775607, 1110.4200996360962, 1145.5052098848346, 1180.1459852178034, 1213.9994910492378, 1248.041323584039, 1282.1330315380262, 1316.2673413689015, 1350.6819174584189, 1385.7624990847207, 1421.5438461923293, 1457.8100761875185, 1494.5297055932422, 1531.8341789726512, 1570.2151225405407, 1608.5637040983297, 1646.95177650576, 1685.4183482789438, 1723.2062194388102, 1760.404578744445, 1796.1165950947427, 1830.6742328115654, 1863.6393898820295, 1895.8666874674625, 1927.1129832813351, 1957.5545127045764, 1975.9508307088893]","[4.1811371, 4.1766877, 4.173655999999999, 4.1714907, 4.169837, 4.1685767, 4.1670809, 4.1661749, 4.1652303, 4.164482100000001, 4.1639309, 4.1632218, 4.1627498, 4.162159]",3158.200262609861
28,0.5,1,25,"[0.0, 29.090431567898463, 65.00663998668529, 102.09224498622496, 138.9444331201439, 178.637275208736, 221.77154218244266, 272.4252361067897, 329.1810358034435, 386.39050641115534, 442.4687361314876, 495.8686240042882, 547.3291258002434, 598.7615999312438, 650.4391737951375, 703.8119599572185, 756.9963354888398, 809.3212083830822, 859.1953963480767, 905.9369242418013, 949.7357026596865, 991.8710901133861, 1030.7499497810416, 1068.5175406905641, 1104.3562893340636, 1139.8805493953314, 1174.4952599556311, 1208.1687414464027, 1242.403402537909, 1276.470573809979, 1310.6965290561307, 1345.3405600041197, 1380.3046644138662, 1415.6192445903102, 1451.9700235739049, 1488.6944679410271, 1526.2194784167511, 1563.9868892809734, 1603.0826561137421, 1641.3305609851084, 1679.8104032518766, 1717.5787744772103, 1754.1857748353161, 1789.996639765184, 1824.7865871049733, 1857.943926525824, 1889.7787702946778, 1921.306349929653, 1951.677171821985, 1975.144983552654]","[4.1812553, 4.1768847, 4.1738529, 4.1714511, 4.169837, 4.1684589, 4.1673565, 4.1661358, 4.1655059, 4.1645212, 4.16397, 4.1634188, 4.1629858, 4.162395]",3156.169378613417
29,0.5,1,25,"[0.0, 28.043390523535663, 64.01842527749216, 100.89416769354943, 137.87399447709083, 176.9885829040361, 221.07941484680748, 270.56961834459264, 327.2916269793742, 384.92135641600385, 440.8448472119154, 494.55910025365927, 546.2483708251224, 596.8301143109846, 648.6446550380177, 701.8426010598733, 755.7667155353214, 807.9151413245391, 857.5615547506842, 903.9325720217563, 948.2907089417689, 989.609482939583, 1028.8571286404622, 1066.3436265228688, 1102.5729487277981, 1137.8833223822821, 1172.260534059178, 1206.4714412879043, 1240.0542078628341, 1274.1179550020884, 1308.7808782168886, 1342.6978772579723, 1377.8045298571774, 1413.7903161603435, 1449.657293326175, 1486.818061543645, 1524.3715860359039, 1561.9220445495375, 1600.6316566475243, 1639.1650686170774, 1677.6416173213074, 1715.6266323529971, 1752.0997950079632, 1788.041954556409, 1822.15549580159, 1855.41437105172, 1887.7794082172077, 1919.1274558755904, 1949.5286252718306, 1974.2712353070065]","[4.1811767, 4.1766877, 4.1738529, 4.171648, 4.169954799999999, 4.1683407, 4.167238200000001, 4.166254, 4.1654663, 4.1647182, 4.16397, 4.1633401, 4.1627102, 4.1623163]",3153.791966204559
30,0.5,1,25,"[0.0, 29.595535211812887, 65.71580880001545, 102.22247248984365, 139.32867086738418, 178.5188699525712, 221.41107241055, 271.5809176460349, 328.48589797920545, 386.2835593494948, 441.98917762259373, 494.94216871714616, 546.9588286088546, 597.8743894240309, 649.7423191636107, 702.6145668258267, 756.7015889564008, 808.3385554607017, 858.1491217168078, 904.9926724296571, 948.6724947494239, 990.0402131986554, 1029.3618031312672, 1066.7924801329318, 1103.0701161420156, 1138.1153651213922, 1172.9134241688503, 1206.980890999032, 1240.853413431957, 1274.5521716729381, 1309.0458391359202, 1343.6270201377333, 1378.528471392594, 1414.017799860549, 1450.216683875964, 1487.2821977322255, 1524.425894275886, 1562.5399200422344, 1600.900169573727, 1639.551138436705, 1678.0019608452403, 1715.5136840483597, 1752.5837282272319, 1788.1796946751688, 1822.307591425591, 1855.6442448631838, 1887.9315518360527, 1919.4344714157824, 1949.7856971587426, 1974.2003655141875]","[4.1810584, 4.1767669000000005, 4.1736169, 4.1716876, 4.1697974, 4.1682224, 4.1671987, 4.1662145, 4.1652694, 4.1645212, 4.1638913, 4.163261400000001, 4.1627889, 4.1623163]",3151.8481825428607
31,0.5,1,25,"[0.0, 27.948814417016877, 63.83506410646015, 100.43128224296441, 137.8007826445076, 177.0249818990231, 219.88929764559128, 269.94290035409637, 326.63276016157073, 384.5298447189137, 439.8450950047733, 493.28259476588886, 544.8410763598267, 595.9452969226154, 647.5920094783808, 700.3834410523211, 754.1711819909906, 805.9762383473394, 855.5052270018518, 902.9468279632795, 946.4135736298974, 987.7870239763761, 1027.1360596854208, 1064.3066810536725, 1100.8030839131804, 1135.8048493132949, 1170.3555754235067, 1204.449877759491, 1237.9427373645249, 1271.9038705242667, 1306.3735114978344, 1340.9138345933052, 1375.684997103224, 1411.2102908949419, 1447.6777775285, 1484.1380152179852, 1521.6204319901626, 1559.641493056912, 1598.2375175446914, 1636.7543466302732, 1675.042108593499, 1712.7851047515328, 1749.8683311486138, 1785.4061456907102, 1819.919518473122, 1853.4448231629017, 1885.1971218329682, 1916.4692724644674, 1947.0930789465328, 1974.1281820477284]","[4.1811767, 4.176609, 4.1737347, 4.1715693, 4.1698761, 4.168419399999999, 4.1671596, 4.1661749, 4.165309, 4.1645608, 4.1637731, 4.163261400000001, 4.1627102, 4.1622772]",3149.608019903701
32,0.5,1,25,"[0.0, 28.092855803790883, 64.0688351155373, 100.53204711271815, 137.56322452809468, 177.0226218485941, 219.8556749869722, 269.7495476395361, 325.99991255413534, 383.5514400264399, 439.48930411126616, 493.407650754781, 544.589467729938, 595.877763074722, 646.8547987836122, 700.2783706165541, 753.6625275810901, 805.2254760775564, 855.2337896462353, 902.0075376742249, 945.3038185180809, 987.2085338278499, 1026.1905412921487, 1063.8919925693335, 1099.89148298508, 1135.3224918992578, 1169.7432330110792, 1203.3548150909724, 1237.5571016561994, 1271.371461027004, 1305.688946556896, 1340.1855088383877, 1375.019237888288, 1410.4020498752407, 1446.556603474614, 1483.3833564476358, 1520.5495444597432, 1558.5600023518205, 1597.3052855888127, 1635.7749805539152, 1674.4543983157732, 1711.8162220430968, 1749.2170934902965, 1784.3528689822542, 1819.0813463131499, 1852.118417100468, 1884.4868619651684, 1915.5188235509381, 1945.6215561851272, 1974.0932948388668]","[4.1810584, 4.176806, 4.173695599999999, 4.171529799999999, 4.1697583, 4.1683011, 4.1670809, 4.166057100000001, 4.165309, 4.1645212, 4.1636944, 4.163301000000001, 4.1627102, 4.1622376]",3147.301515587566
33,0.5,1,25,"[0.0, 29.213620881078498, 64.87472974034768, 101.45279411207326, 138.4014412862776, 177.72193830670489, 220.6880031913542, 270.6113157404797, 326.5725186009817, 384.3227427041027, 440.2911257473657, 493.29383498134104, 545.0355192277241, 595.9591221760543, 647.4300329374839, 700.3001577292782, 753.8330316469326, 805.953589785533, 855.233775616832, 902.1403954420534, 946.2298336955237, 987.3063101895762, 1026.1603340483239, 1063.8871693226483, 1099.7628556286136, 1135.404186545077, 1169.198595381545, 1203.434647762854, 1237.789588488758, 1271.4716948604564, 1305.3808078104605, 1339.4600140971095, 1375.0309595056083, 1410.2141129517295, 1446.1731616502395, 1483.3142477695044, 1520.9808696187965, 1558.541061531155, 1596.9495038987295, 1635.6782933894992, 1673.5138769240634, 1711.5497161038902, 1748.6777130415276, 1784.4310450238627, 1818.5237634704417, 1851.8043128827462, 1884.0622861660363, 1915.323636040021, 1945.8371333901027, 1974.6331489894596]","[4.181098, 4.1766877, 4.173655999999999, 4.1714907, 4.169954799999999, 4.1683803, 4.1671596, 4.1661358, 4.1652303, 4.1645212, 4.1638126, 4.1632218, 4.1626706, 4.1620803]",3145.3929617527942
34,0.5,1,25,"[0.0, 26.300982942369956, 62.14247739320183, 98.51272367404425, 135.6610580927416, 174.6957485921909, 218.06526226200293, 267.27359099406175, 323.4218042061172, 380.85691704461857, 436.79768457859115, 490.30899302508254, 542.1934049114602, 592.8341263065204, 644.0102658814824, 696.7794936657972, 750.8402545978786, 802.1170761455076, 851.4713281228444, 898.792813773478, 942.3005452343887, 983.8071550393229, 1022.9010802705538, 1060.061264880102, 1096.3811728299374, 1131.4644171366572, 1165.5327467333814, 1199.8243196311132, 1233.8551465864587, 1267.9373971942448, 1301.6968732315354, 1336.2866061467669, 1371.537992635484, 1406.872033319826, 1442.8667845125697, 1479.5523472247717, 1517.0969540511203, 1555.1482174921339, 1593.3794451762767, 1631.887294572269, 1670.2612455243368, 1708.0808902098086, 1744.7147490738296, 1780.3780981840562, 1814.9070039753367, 1847.8595632581225, 1880.1113383169306, 1911.4324984742013, 1941.8804422173728, 1960.5007478433583]","[4.1811371, 4.1766877, 4.173655999999999, 4.1714907, 4.169718700000001, 4.1683407, 4.1672773, 4.1661358, 4.165309, 4.1644034, 4.163852200000001, 4.163261400000001, 4.1626706, 4.1622376]",3143.267856707766
35,0.5,1,25,"[0.0, 25.446709412934922, 61.48033527408239, 97.83868691323931, 134.82625696818405, 173.82855827497616, 216.66160506108332, 266.3453784143007, 321.8948158275837, 380.0842128691765, 435.4805259938666, 488.80824383744635, 540.826874606217, 591.3893324582825, 643.320879148283, 696.1358716363793, 749.4082799312971, 801.3902045017301, 850.6280513530669, 896.9647060202303, 941.2322605002641, 982.2997044879658, 1021.4660983738765, 1059.1692358084383, 1094.9993741059961, 1130.5432265874633, 1164.5940438137106, 1198.5022058058762, 1232.1446168952725, 1266.197796982626, 1300.0157042258818, 1334.764667568205, 1369.7829518049766, 1405.021081617604, 1441.0358214126811, 1477.8376094221335, 1515.193727000539, 1553.2277633273443, 1591.4881663588292, 1629.7109160537484, 1668.189521596139, 1706.3436402202483, 1742.8973739841572, 1778.6920511760777, 1813.1605104762925, 1846.6237474231548, 1878.4793452712106, 1909.4997909307817, 1940.1145392717394, 1960.0979039733215]","[4.1812553, 4.1766486, 4.1737742, 4.1714907, 4.1697583, 4.1683407, 4.1671987, 4.1661749, 4.1652303, 4.1646395, 4.1637731, 4.163261400000001, 4.1627102, 4.1623559000000006]",3141.3640908275
