Repository: jackybrons/drc-imoe

# Datasets

This project contains standardized multi-condition, multi-chemistry datasets for degradation forecasting of retired lithium-ion batteries in second-life applications. All official preprocessed data is stored under `datasets/processed/`.

---

## 1. Directory Structure

```text
datasets/
├── processed/              # Official preprocessed-data root used by training and evaluation
│   ├── UL-NCA/             # UL laboratory NCA cell data (66 cells)
│   ├── UL-NCM/             # UL laboratory NCM cell data (55 cells)
│   ├── UL-NCMNCA/          # UL laboratory mixed-chemistry cell data (9 cells)

File: datasets/processed/UL-NCM/CY25-05_1-#6.csv (part 1 of 6)
Cycle,Charge_Current,Discharge_Current,Temperature,Capacity_Increment,Relaxation_Voltage,Discharge_Capacity
2,0.5,1,25,"[0.0, 26.977905952734375, 65.68658352199361, 104.65308962577535, 144.78411454094396, 187.78867900332477, 235.6649475363165, 291.05680327338246, 348.7201645897503, 406.33182315974545, 462.05862781396377, 516.5715612312435, 569.7077117313247, 624.0588241729238, 680.4023506161659, 737.549566680033, 793.240325630268, 846.9564390969647, 897.3143590447726, 945.5198832301355, 990.815746815764, 1033.7221955968705, 1073.8922105696047, 1112.6268935945282, 1150.1480735043074, 1186.1773500860195, 1221.87371705699, 1256.4685805582035, 1291.32197402251, 1326.0440111320884, 1360.5024697776266, 1395.9239015011472, 1430.9734552338894, 1467.3867972144164, 1503.8708354225591, 1541.0659844985237, 1578.2835983816908, 1616.4402643178407, 1655.1484018811523, 1694.3686893427482, 1732.3447280684052, 1770.2807684184847, 1807.5377657450001, 1843.633134456645, 1878.8820408455879, 1912.5280602114433, 1945.2269206318663, 1976.8183183687386, 2008.2424504069756, 2026.6418757084823]","[4.1827226, 4.1783128, 4.175478, 4.1732335, 4.1715798, 4.1703591, 4.1690602, 4.1679182, 4.1669731, 4.1662645, 4.1656737, 4.1650047, 4.1645322, 4.163981]",3232.083223331298
3,0.5,1,25,"[0.0, 32.36603165019494, 70.89734620277255, 109.79372037648233, 149.59845704684852, 192.0575317945141, 240.29260358716198, 294.8422966921408, 352.994323141916, 410.9025503080598, 466.4963330765043, 520.9488137125416, 575.1526009671641, 628.5530216089398, 684.3112283974424, 741.2659963827064, 796.8754767721944, 850.9612331008257, 901.3487480354443, 949.6342919806148, 994.5335367623964, 1036.737602673433, 1077.8770141161651, 1116.8561765101106, 1154.065744835831, 1190.161489266125, 1225.1991761062802, 1260.4637343444451, 1294.8931633413606, 1329.4232803256546, 1364.4953378018263, 1399.2431962606372, 1435.098243860152, 1470.5642138920125, 1507.2262620071085, 1543.9773038373614, 1581.8491782385117, 1620.2198396726608, 1658.6496042498147, 1697.3761901956104, 1735.5362257998522, 1773.8024252106675, 1810.9020960303073, 1847.0953671623174, 1882.1436644569253, 1915.8916619429683, 1948.204548824358, 1980.0751123580153, 2011.0846740038637, 2040.0561187039525]","[4.1826439, 4.1783128, 4.1753597000000005, 4.1732731, 4.1715407, 4.1701627, 4.168942, 4.1679182, 4.1670127, 4.1663432, 4.1656737, 4.1650834, 4.1645322, 4.1640201]",3230.493170742867
4,0.5,1,25,"[0.0, 26.768012280989637, 65.21609307404668, 103.69558659324747, 143.57565795261752, 186.05395294453086, 233.29780644320118, 287.81983743643747, 345.98319312402924, 404.51916507589914, 460.32041986803887, 514.9292426934271, 568.3826785567121, 621.9168295122986, 677.4223667151462, 733.9263842481189, 789.476787401426, 842.8713613394045, 894.1237459105382, 942.1805484616998, 987.2397130829324, 1029.9353152081885, 1070.3956780620829, 1109.1335123309334, 1146.5826794171403, 1182.6503089972052, 1218.1496430792165, 1253.0530683494, 1287.2861425438343, 1321.9447733741997, 1356.5225759978928, 1391.8182502057864, 1427.1077696147681, 1463.0974835640357, 1499.5051441222868, 1536.4839080236081, 1574.2539624812152, 1612.2457718252876, 1651.2105473292372, 1689.554019349252, 1728.2273994135103, 1765.6550794604673, 1802.594035025173, 1838.9202119511601, 1873.8779735935232, 1907.4166635716729, 1940.2715623102504, 1971.8390339750458, 2002.9860022327885, 2025.001925399442]","[4.1825652, 4.1782732000000005, 4.1753993, 4.1732335, 4.1714616, 4.1702018, 4.168942, 4.1678395, 4.1670914, 4.1663432, 4.1656737, 4.165043799999999, 4.1644535000000005, 4.163981]",3228.064682234563
5,0.5,1,25,"[0.0, 31.95733573927862, 70.11522409955006, 109.00429282125316, 148.49531244623932, 190.60461315130163, 237.34465657817242, 292.087367157527, 350.11818671303155, 408.2009200106291, 464.63874763747225, 519.1511753268585, 572.42539763543, 626.4768628393365, 681.5019199593644, 738.1013602797395, 793.8572054063848, 847.0046781514229, 897.9789470323026, 946.4732195807098, 991.4240085988683, 1033.9125250705745, 1073.9145031581907, 1112.700883645931, 1150.1090013019407, 1185.8947761216791, 1221.6222050311353, 1256.254648305463, 1291.1564121334543, 1325.788281578395, 1360.278877838981, 1395.3945714716183, 1429.9953402378956, 1466.465693231544, 1502.9989505413835, 1540.3418471786538, 1577.7315683706663, 1616.108193719751, 1654.2466409816316, 1692.8839623897202, 1731.3747814605126, 1769.601005891132, 1806.1028214947905, 1842.4847858327817, 1877.31375034136, 1910.9142024542984, 1943.449024337011, 1975.1168758941371, 2006.1796368098762, 2025.8696126796463]","[4.1825256, 4.1783128, 4.1753993, 4.1731548, 4.1715798, 4.170004799999999, 4.1690207, 4.1679578, 4.1671309, 4.1663041, 4.1655951, 4.1651621, 4.1644535000000005, 4.1640201]",3226.316626671413
6,0.5,1,25,"[0.0, 35.94002092223053, 74.16998206852497, 112.94593529668248, 152.59700070534166, 194.54300058115155, 241.21235936488108, 294.83707029468144, 353.9435426667999, 411.59483427759085, 468.3951107897585, 522.7530350874182, 576.1063179772957, 629.3121970892626, 684.4196016617041, 740.945779948174, 796.6851273014045, 850.0837707844976, 901.0114577485986, 948.6934907864049, 993.948069417236, 1037.0229891283502, 1077.086412149593, 1115.6750889192338, 1152.7025619986382, 1188.7781174177749, 1224.1088909486268, 1259.2044318967528, 1293.522134625814, 1328.1281368280631, 1363.0135125266602, 1397.7948913598686, 1433.399501804569, 1469.1598111551496, 1505.5953255587508, 1542.8879857211427, 1580.3937315667388, 1618.4689700877577, 1657.2652131450475, 1695.2068193396087, 1733.9457297143888, 1771.915810903862, 1808.9826357727554, 1845.1190048288875, 1879.871833959454, 1913.6547474498159, 1946.0799594845769, 1977.449275067035, 2008.4581294162738, 2038.3761227478028]","[4.1825256, 4.1781945, 4.1754384, 4.1731548, 4.1714616, 4.1701627, 4.1689024, 4.1679182, 4.1670914, 4.1664219, 4.1655951, 4.1650834, 4.1644926, 4.1640596]",3223.268916608207
7,0.5,1,25,"[0.0, 23.196211575863515, 61.50481290520594, 99.42920102339878, 138.6873412473115, 180.90733939244006, 227.54648096987745, 281.3372464245504, 339.687860024303, 397.8491061212698, 454.33804917973174, 509.0430250370618, 562.3403100405571, 615.6689169818865, 670.302755350984, 726.8356007134646, 782.0388869715994, 835.7720219996518, 886.6314498741347, 934.8872583490372, 979.7874846501454, 1022.4253319991101, 1062.65399476618, 1101.2794157015578, 1138.5722692841891, 1174.1680566495297, 1209.6951494291043, 1244.6369159168855, 1279.0465979072176, 1313.6897262238667, 1348.4883513089048, 1383.4757551969612, 1418.6834212041144, 1454.6286543828578, 1490.7955384479353, 1528.2843752835488, 1565.5713243500938, 1603.7694525101444, 1642.4361160267279, 1680.676952842109, 1719.5424733669777, 1757.0444030528522, 1794.3100520757332, 1830.1547470247212, 1864.7082658634752, 1898.344621559315, 1930.7322008222675, 1962.648361442293, 1993.6360473321868, 2011.321246587456]","[4.1825256, 4.1782341, 4.1753597000000005, 4.1731548, 4.1714616, 4.1701627, 4.168942, 4.1678786, 4.1670914, 4.1663041, 4.1655164, 4.1651225, 4.1644535000000005, 4.1640201]",3220.347950318058
8,0.5,1,25,"[0.0, 36.66302236710044, 74.82585828426983, 112.99206305622687, 152.01035626528795, 193.5960521442484, 240.36154292729867, 294.02266812272507, 353.1157341658565, 410.39938797544147, 466.8488779905958, 521.092724648596, 574.7353869233202, 628.5628098245793, 682.8086330434674, 738.6935241016126, 794.70602112904, 848.5989523616729, 898.7007689576894, 946.7434816994171, 991.8253555242395, 1034.5031584968892, 1074.6250422906135, 1113.0421063401736, 1150.3063104540029, 1186.2634271455488, 1221.6159654557564, 1256.3811284904148, 1290.909646150339, 1325.0332862935757, 1359.2879632531283, 1394.8450188764953, 1430.4183929290111, 1466.1252147553887, 1502.4486937029646, 1539.542718302939, 1577.1806067071682, 1615.5325691097285, 1653.9084126875848, 1692.9094662980954, 1731.0018700646285, 1768.7415322623763, 1805.6615606199646, 1841.6049796040973, 1876.4539828271506, 1910.0341016989653, 1942.3847275861415, 1974.0057564256888, 2004.8338003447373, 2025.1791230170359]","[4.182447, 4.1781554, 4.175281, 4.1732335, 4.1714616, 4.170044399999999, 4.1689024, 4.1679578, 4.1670914, 4.1663432, 4.1657529, 4.1650047, 4.1645713, 4.1640596]",3217.2906019198963
9,0.5,1,25,"[0.0, 28.306017091762783, 66.37578920259847, 104.61671923708542, 143.7468021730013, 185.30130100538378, 231.42180082959038, 284.6955263484104, 343.3431909510294, 401.49316590441816, 458.0361042519525, 512.6794269365255, 566.4219959272771, 619.6187253082815, 674.045915021228, 730.0967873982281, 785.102281739709, 838.6291424468673, 889.4518998036549, 937.0371341147229, 982.4000987831362, 1025.0242495809416, 1064.9130250826208, 1103.6872261505773, 1140.4082387791525, 1176.679732802626, 1212.0655112949278, 1246.735512636788, 1280.9499285330905, 1315.6495149134726, 1350.303022519832, 1385.4711069936143, 1420.6193096834063, 1456.4319393354713, 1492.975527140852, 1529.7997287910505, 1567.4741056270832, 1605.5882964883344, 1644.0645058533273, 1682.564240813881, 1721.0161623764748, 1759.058639584457, 1795.86857537072, 1831.8183750090338, 1866.7201034940308, 1900.1160817441669, 1932.195599233588, 1963.8034045496483, 1994.8679121668993, 2024.6454509421787]","[4.1824861, 4.1782341, 4.1753597000000005, 4.1731944, 4.1716585, 4.1700835, 4.169138899999999, 4.1678395, 4.16717, 4.1663432, 4.1657133, 4.1651621, 4.1646109, 4.1641779]",3214.5050949854854
10,0.5,1,25,"[0.0, 32.91437407035835, 70.90247812917329, 108.93547725893751, 147.68085168606268, 189.23222219147686, 235.37439736770017, 288.09194008735534, 346.9968026465389, 405.1990214573281, 461.57011366898263, 516.4227951015703, 569.7526140821149, 622.9440431449675, 677.357230086224, 732.8663783179729, 788.5680569957731, 841.6634406188405, 892.4657261706911, 940.9099564540429, 985.8271388360026, 1028.4903522280133, 1068.2043744208797, 1107.050248439153, 1144.0105914349188, 1179.8664610837543, 1215.1385227415776, 1249.9290733645717, 1284.304217392584, 1318.2693163274744, 1353.3252816958836, 1388.4799374657289, 1423.632435138759, 1459.683346437392, 1496.1848917344053, 1533.088115832472, 1570.6648617659323, 1608.5745705392924, 1647.4234729459113, 1686.0556026910353, 1723.8393720524332, 1761.8850390641783, 1798.9912563548082, 1834.8452133184642, 1869.4889016174734, 1902.907644166838, 1935.4230479417324, 1967.0655338458, 1997.8837070923073, 2024.5348554075786]","[4.1825256, 4.1781945, 4.1752415, 4.1731153, 4.1715798, 4.1701627, 4.1689811, 4.1679969, 4.1671309, 4.1663828, 4.1657133, 4.1651225, 4.1646504, 4.1640992]",3211.67033151001
11,0.5,1,25,"[0.0, 35.35785346668462, 73.2012666114232, 111.35886283132595, 150.03233474774402, 191.3961924227716, 236.7882063226291, 290.1518823690111, 348.4914843788366, 407.15232491146196, 463.25490425048065, 518.1333189204023, 571.9470289274822, 624.8963924033217, 679.0641711927642, 734.5948063689557, 789.9038152885576, 843.37010560208, 894.0245681950328, 941.7964149553436, 987.1078855901605, 1029.3873398605776, 1069.335072514145, 1108.1550815435269, 1145.1474484717526, 1180.790016844566, 1215.9545407660805, 1250.8867828685889, 1285.1552989654933, 1319.6775507110715, 1354.7201482725393, 1389.2007149074825, 1424.3426436086545, 1460.4370029520114, 1496.84077433136, 1533.6231429210209, 1571.2354152149078, 1609.7317435081457, 1647.991495631548, 1686.3663947167981, 1725.1617734203403, 1762.8987507241607, 1799.6801455717662, 1835.5458534111983, 1870.7494417094615, 1903.686595494513, 1936.2227970048455, 1967.4597783110232, 1998.4113507035474, 2024.1846304451494]","[4.1824861, 4.1781554, 4.1753201, 4.1731548, 4.1716981, 4.1700835, 4.1690207, 4.1680365, 4.16717, 4.166225, 4.1656346, 4.1650834, 4.1644926, 4.1641779]",3208.91832059394
12,0.5,1,25,"[0.0, 34.755270703135864, 72.67154579021548, 110.7190700242192, 149.6491521810205, 191.04696313616006, 236.12169416465798, 289.00948601275337, 347.5089692472092, 405.9487088587709, 461.8855355442843, 517.2969488890317, 570.1341095480632, 622.8142181539863, 677.4530447618831, 732.7675195110492, 788.5745226354031, 841.7278615173739, 892.7881507833727, 939.9505709471109, 984.8475243161613, 1027.3713048034422, 1067.435076177084, 1106.359057260631, 1143.2553149203682, 1178.941709649878, 1214.1477411059086, 1248.557999287184, 1283.1279301750958, 1317.7182275130372, 1352.0706693882864, 1387.3865926579595, 1422.468642546343, 1458.286624128123, 1494.706252420438, 1531.4543340833677, 1569.3392498607604, 1607.7378912234894, 1645.6049893416712, 1684.5287768162689, 1722.9050279635653, 1760.456041265319, 1797.7984519004408, 1833.3333502704363, 1868.0560563106883, 1901.2881805078628, 1933.687271679311, 1965.3410815019397, 1996.010558915354, 2023.769563990411]","[4.1825652, 4.1781945, 4.1752415, 4.1731153, 4.1716585, 4.170044399999999, 4.1689811, 4.1679969, 4.167051799999999, 4.1663432, 4.1656737, 4.1650834, 4.1645713, 4.1640992]",3206.023319834933
13,0.5,1,25,"[0.0, 24.06312275591125, 61.946510018696586, 99.77201287895468, 138.5508865156446, 179.78420099046866, 224.7213003813215, 277.30628954199665, 335.5267885849447, 394.392436859953, 450.87148518536924, 505.64861005540695, 559.2615718968179, 611.3723346455135, 665.3156883596189, 721.5053104695819, 776.6166997813377, 829.7598263077566, 880.8240409698835, 928.5802816862883, 973.3908630974352, 1015.654897651935, 1056.0424188127588, 1094.4613494680518, 1131.1757133524684, 1167.1959837220113, 1202.2226385193246, 1236.6553555348319, 1270.753798319954, 1305.7548803399384, 1340.127445446017, 1375.2571878093465, 1410.3495586973995, 1445.8513217908362, 1482.7454957107518, 1519.544459156341, 1557.216421452744, 1595.4241494286584, 1633.6990470421392, 1672.579739832735, 1710.6805686493858, 1748.295939505923, 1785.6123349981121, 1821.2341624576602, 1855.9332055432074, 1889.34772328479, 1921.732773032742, 1953.1893299195572, 1983.9769538379223, 2009.1793204703117]","[4.1825256, 4.1782341, 4.1753201, 4.1731548, 4.1714616, 4.170004799999999, 4.1688633, 4.1678395, 4.167051799999999, 4.1662645, 4.1656737, 4.1651621, 4.1645713, 4.1641383]",3203.102626303033
14,0.5,1,25,"[0.0, 24.271015009950418, 61.59908165231502, 99.7972362515502, 138.1971771243443, 179.3172712105977, 224.03827586031844, 276.54960250420595, 334.2214476806979, 393.573052886184, 450.0067935588979, 504.73140917002024, 558.0694744238294, 610.3920801970097, 664.8413548098023, 720.0409130070044, 774.9660273079058, 828.9120499839463, 879.3179446069984, 926.910090936026, 972.1355718693445, 1014.1680381610321, 1054.47948632418, 1092.4445475961234, 1129.8176262818201, 1165.2472495878105, 1200.8926974471146, 1235.1672596959884, 1269.9307832761388, 1303.65496549494, 1338.8290727086169, 1373.4932613361134, 1408.917809857012, 1444.4318164725573, 1480.9643955516326, 1517.7110494688854, 1555.5999657059165, 1593.6857815072776, 1632.4164344428614, 1670.80784808625, 1708.9651343234955, 1746.7714486843101, 1783.6871271943128, 1819.4229351876593, 1853.5525589066929, 1887.347185810071, 1919.7468349279852, 1951.20556799719, 1982.0781890139592, 2009.0640182689071]","[4.1825256, 4.1782341, 4.1751237, 4.1731153, 4.1713438, 4.1701231, 4.1688237, 4.1679182, 4.1670127, 4.166225, 4.1657133, 4.165043799999999, 4.1645322, 4.1640201]",3199.781454547253
15,0.5,1,25,"[0.0, 33.26907244245024, 70.62754044961628, 108.63113601703628, 146.5658140059121, 187.58891534744168, 232.34353948902435, 284.690227062487, 342.73696382666094, 401.2830314238588, 458.41383634801025, 512.2523834532126, 565.8723269082133, 617.9691851196435, 671.8451453535301, 727.4893604995009, 782.1242650966783, 836.1218417665348, 886.5407628179198, 933.9391722787086, 979.0531089686992, 1020.9990236665512, 1061.292092074932, 1099.9825151338932, 1136.8095130092645, 1172.5074634319724, 1207.8180837153689, 1242.5122846840204, 1276.2468876700198, 1311.2685653409294, 1345.5265449241806, 1380.369565343332, 1415.7689888978357, 1451.1614867799615, 1487.8647045145547, 1524.9371389418206, 1562.2644666456993, 1600.6865886952698, 1639.2290841788129, 1677.4837635180586, 1715.6727243459143, 1753.3944463343967, 1790.627724697322, 1826.2971512306087, 1860.8446381301067, 1894.182237156025, 1926.6848997481495, 1958.207561249775, 1988.7869374341788, 2009.4910383226172]","[4.182447, 4.1780763, 4.1752024, 4.1731153, 4.1713042, 4.1701627, 4.1688237, 4.1679182, 4.1670914, 4.1662645, 4.1656346, 4.1649652, 4.1644535000000005, 4.163981]",3197.0979300018957
16,0.5,1,25,"[0.0, 33.41844771826345, 70.7729869786167, 108.60439769346726, 147.10932690332504, 187.64997573723122, 232.96347334389384, 284.7755363638295, 342.59628723049684, 401.27129199081446, 457.7593171118398, 512.7756965636131, 565.8828914437, 618.556703074963, 672.2121628338471, 727.2258266653387, 782.4309522537385, 835.2839181637801, 886.6184986048268, 934.0473231023902, 979.032730228907, 1021.6702312040604, 1061.3974067972465, 1099.5229285304551, 1136.4739682770944, 1172.233210160124, 1207.4680176703403, 1242.1225693746064, 1276.3644082541043, 1310.5223081146275, 1344.7342854714007, 1380.1402226049681, 1415.9089906425495, 1450.9799978551937, 1487.320235259172, 1524.38859965558, 1561.7499598085137, 1600.1452625667598, 1638.9112630988543, 1676.9041450373302, 1715.352631813475, 1753.1557229205632, 1790.2035336143317, 1825.949790690257, 1860.4440975316156, 1893.9782885846203, 1926.0090386032257, 1957.5902437802215, 1988.1799195362055, 2009.6752116851135]","[4.1822896, 4.1780763, 4.1752024, 4.1730366000000005, 4.1713829, 4.170004799999999, 4.1687846, 4.1678395, 4.1669731, 4.1662645, 4.165556, 4.1649652, 4.1644535000000005, 4.1640201]",3194.4204216041417
17,0.5,1,25,"[0.0, 22.632544726246863, 59.9149417981136, 97.82731891444445, 135.875418663797, 176.276722951586, 221.2736169697917, 272.99793140944047, 331.2652606866571, 389.5772262183585, 446.60049511099106, 501.1729494821803, 554.3695974767879, 606.7503143806173, 659.729179541793, 716.057669956328, 770.2364103986363, 823.5757946380816, 874.4516480012683, 921.778688508507, 966.8990704888504, 1008.9681845634086, 1048.921887173407, 1087.3642181179187, 1124.2452102616094, 1159.9331376270163, 1194.6644829867791, 1229.3403004057595, 1263.9437523010915, 1298.412989596548, 1332.9360762016872, 1367.5341563543088, 1402.7803821550376, 1438.8154685448783, 1475.0934529553294, 1511.7421682393083, 1549.2068703504608, 1587.2004260170525, 1625.9395884713797, 1664.5015446019167, 1702.7170454908226, 1740.7898054593495, 1777.301044360495, 1813.4726022277566, 1847.6743878130508, 1880.979306681865, 1913.3138987988866, 1944.7597099842762, 1975.4081447338765, 1995.4824278106664]","[4.1824074, 4.1781554, 4.1753597000000005, 4.1729975, 4.1713438, 4.170004799999999, 4.1689024, 4.1678395, 4.167051799999999, 4.1662645, 4.1656346, 4.1650834, 4.1644926, 4.1640992]",3191.826972398819
18,0.5,1,25,"[0.0, 27.48342121956688, 64.67532941529714, 102.28892081908884, 140.3697387946654, 181.26281556006097, 225.80040224577192, 276.9011520608832, 334.7073093077314, 393.9426862246172, 450.6571905702997, 504.4296480008926, 558.0464957643115, 610.5406246737699, 663.8094662464069, 718.9887349433926, 774.3234993537736, 827.0409525600356, 877.8135664251585, 925.7441339148214, 970.2168549073975, 1012.5460190005912, 1052.7614738523462, 1090.6970512763041, 1127.8301448879315, 1163.5567923298372, 1198.4306486663977, 1232.8714255844034, 1267.6040844594845, 1301.9389324193626, 1336.3922656190039, 1371.4895459512027, 1406.1319879892667, 1442.2179071446221, 1478.454061318078, 1515.1311625712237, 1552.945337346821, 1590.7899652475016, 1629.5697181221044, 1667.8604878016572, 1706.1273437521559, 1744.0956297271428, 1781.2803408465784, 1816.7531578434914, 1851.1838551871838, 1884.782380474458, 1916.7012450686848, 1948.1485913152665, 1978.6918019583622, 1995.167531458333]","[4.1822896, 4.1779585, 4.1750445, 4.1729975, 4.1713438, 4.1698871, 4.1688237, 4.1677608, 4.1668553, 4.166146299999999, 4.1654773, 4.1648078, 4.1644535000000005, 4.163981]",3188.638722738443
19,0.5,1,25,"[0.0, 24.70158846727668, 61.745335013743784, 99.45235748936113, 137.7441823418136, 177.6730359363744, 222.13606282295382, 273.6885499460002, 331.6288363163163, 390.3811328708955, 447.3086810028293, 501.19088487496435, 554.7682907723714, 607.010376288777, 659.5425025162642, 715.688743831739, 770.532063061713, 823.1666234068509, 874.1872038762772, 921.5815657508706, 966.6529651521826, 1008.6958661347339, 1048.76682263079, 1086.981636047799, 1123.6166092969481, 1159.6525898287775, 1194.5854849164725, 1228.913189838934, 1263.0195354645243, 1297.2051520676291, 1332.2081904415675, 1366.7664489349852, 1402.4461402559034, 1437.7946642357313, 1474.2024788513932, 1511.2097545561749, 1548.8516353168898, 1586.8301573394451, 1624.7205288292105, 1663.9669333232948, 1702.157146521876, 1739.477276573263, 1776.2876506801988, 1812.4557845250567, 1846.72118160171, 1880.0351458017174, 1912.1664054132086, 1943.8092846534616, 1974.473741147319, 1995.0895012209742]","[4.182368299999999, 4.1781158, 4.1750445, 4.1729975, 4.171225499999999, 4.1698079, 4.1687055, 4.167603, 4.166815799999999, 4.166185899999999, 4.1654773, 4.1648469, 4.1642957, 4.163981]",3185.892215061577
20,0.5,1,25,"[0.0, 22.434256645009896, 59.48871876332254, 97.37864175410215, 135.48126706187514, 175.22035865946174, 220.01155213313478, 271.3321260076237, 328.7277477903278, 387.8507099764441, 444.7420949797195, 499.17885799142226, 552.0569601990137, 604.2700265296646, 657.7867134994833, 712.2271778266052, 767.2263774071826, 820.1811896764477, 870.9096207545363, 918.5305548622543, 963.511197575735, 1005.4325657771888, 1045.6235213898967, 1084.056818205702, 1120.487903660603, 1156.298394402223, 1191.1542367091404, 1225.743117506907, 1260.1920814181772, 1294.3722864028218, 1329.1481025195199, 1363.7430585839495, 1398.8126079240512, 1434.5333559498254, 1470.887888951478, 1507.8335010765547, 1545.1179928799602, 1583.484246134115, 1622.0411061616965, 1660.2443298037151, 1698.7056465983514, 1736.377942318014, 1773.3734642061327, 1808.9875532208066, 1843.1477774408927, 1876.9367225486194, 1908.9962283853547, 1940.2483780678463, 1971.1622182805163, 1994.3767208230915]","[4.1823287, 4.1781158, 4.1750054, 4.1729579, 4.171225499999999, 4.1698079, 4.1687055, 4.1677608, 4.1667762, 4.1662645, 4.1653981, 4.1648469, 4.1642957, 4.163981]",3183.2641563193074
21,0.5,1,25,"[0.0, 24.48475317208829, 61.350521585732, 99.21029252878634, 137.04845114691807, 177.7008725383763, 221.2765610483134, 272.29157452984214, 330.6542747693501, 389.08591421317635, 445.63103678644563, 500.8010687474458, 553.0198011475173, 605.4864119262818, 658.1845742140736, 713.6471201619979, 768.1476767601162, 821.4589139165969, 872.033218474777, 919.4745509299446, 964.1431670938209, 1006.6429230800236, 1046.1766955384473, 1084.5194001005198, 1120.9943355105534, 1157.1720950837944, 1191.8803297513518, 1226.4723248470166, 1260.3456803824743, 1294.92176479405, 1329.7102643761355, 1364.181468537084, 1399.2803442045831, 1435.1721152813527, 1471.3082531660136, 1508.3955443026143, 1545.8673743985757, 1583.8861770793899, 1622.6593716429966, 1660.8956289326488, 1699.5045083833115, 1736.7739418642077, 1773.5346144971527, 1809.521834377529, 1843.3953286010042, 1877.329075937815, 1909.5650517310419, 1940.9718562974913, 1971.3871736037672, 1994.223681000975]","[4.1822104, 4.1779189, 4.1750054, 4.1728396, 4.1710682, 4.1696901, 4.1685481, 4.167603, 4.1665797, 4.1659102, 4.1654377, 4.1647682, 4.1641779, 4.1637444]",3180.514456131864
22,0.5,1,25,"[0.0, 21.92185990341801, 59.391892690678844, 96.6613664280797, 134.3872912043925, 174.7656261294215, 218.71988984851083, 269.4703698705003, 327.2796479409233, 385.48322561954984, 442.5649335713395, 497.4060333512329, 550.1329247841461, 602.3390729644325, 655.8802258863102, 709.9504602547131, 764.8747766816812, 817.7976928414982, 868.1592302766999, 915.836657201708, 960.6304409856559, 1003.0056749035039, 1042.7480337320237, 1081.2979009488001, 1117.4480732840605, 1153.3481415179795, 1187.9265631211267, 1222.7453921208917, 1256.67524847462, 1291.240617507135, 1325.5645254308747, 1360.2562201576122, 1395.7108256601373, 1431.0511780812642, 1467.3101955283503, 1504.0920963833335, 1541.599170678428, 1579.7765432095446, 1618.218012456631, 1656.8169279050019, 1694.8485866300146, 1732.8221043954634, 1769.4329520396225, 1805.300117021983, 1839.525905178912, 1873.089701245456, 1905.3805852034118, 1936.780623973743, 1967.3777141174967, 1994.1866603264018]","[4.1823287, 4.1779189, 4.1750054, 4.1729975, 4.1713042, 4.1698079, 4.168666399999999, 4.1676822, 4.166894399999999, 4.1661072, 4.1654377, 4.1648078, 4.164217, 4.163784]",3177.795852321778
23,0.5,1,25,"[0.0, 22.056469327185425, 59.2274144649046, 96.70060894407789, 134.42188387387625, 175.21765577875772, 218.7180030715483, 269.14016115794095, 327.00727527035656, 385.33370108242866, 441.9342450264892, 497.6211853443351, 549.9580067915041, 601.41270051043, 655.092453200905, 709.3459993102211, 764.2746886503356, 817.4218349967317, 867.8154757201274, 915.6833131685183, 960.1301849412695, 1002.0730375993058, 1041.9387547390597, 1080.0105445102213, 1117.007380415267, 1152.715599089754, 1187.32661495079, 1222.0311168615153, 1256.1325886484028, 1289.869371966999, 1324.3723918061387, 1359.3489896780966, 1394.5718037128313, 1430.4195359165687, 1466.6022641846025, 1503.2273830743352, 1541.0323687663058, 1579.3088445578096, 1617.4497578450296, 1656.1798108651997, 1694.5898961255957, 1731.8831382615554, 1768.447166150986, 1804.3870597100326, 1838.9041148230199, 1872.137763018914, 1904.3294901814397, 1935.679952901975, 1966.3731044973451, 1994.007606243692]","[4.1822104, 4.1779189, 4.1749659, 4.172879200000001, 4.1711469, 4.1698871, 4.168666399999999, 4.167563899999999, 4.166815799999999, 4.1661072, 4.1652803, 4.1648078, 4.1641779, 4.1637053]",3175.261434621988
24,0.5,1,25,"[0.0, 21.9851003788645, 58.72159541614894, 96.63881608042863, 134.1488566535839, 174.2060135488752, 217.96217436969363, 268.6398614445372, 325.92176806951096, 385.00028722988503, 441.93786952121656, 496.30906604462626, 549.3337427601061, 601.5064527193974, 654.248788653247, 708.5781141469145, 763.569803035524, 816.6925472745231, 866.8202434639682, 914.8304876534132, 959.0005062418961, 1001.3836496876233, 1041.0266370975717, 1078.9035795920731, 1115.7838683927323, 1151.4904850470084, 1186.359306771142, 1220.6205733857398, 1254.9865540017336, 1289.3121221843335, 1323.8885459787512, 1357.9393498757302, 1393.407768801028, 1429.089658417773, 1465.3000794996963, 1502.071420698106, 1539.6783660678373, 1577.7775745064112, 1616.1163879804844, 1654.5298376536985, 1692.8245987651217, 1730.6787784944108, 1767.7092194184538, 1803.0342402645347, 1837.1598246953627, 1870.7109896005554, 1903.1496558827794, 1934.2582214814079, 1965.0691695606524, 1993.6198753217918]","[4.18225, 4.1779976, 4.1750445, 4.1731153, 4.171186, 4.169768799999999, 4.168666399999999, 4.167721299999999, 4.1667762, 4.1660676, 4.1654377, 4.1648078, 4.1643748, 4.1639023]",3172.6433920277223
25,0.5,1,25,"[0.0, 22.80423124511651, 59.51061910920623, 96.9482440474984, 135.04865099024482, 174.79346206491823, 218.29450769297, 268.68806048876013, 326.40556996809835, 385.2153999449048, 442.0402065280822, 496.119636787372, 549.3421717666353, 601.077597411137, 653.7906153033787, 708.392723901444, 763.2919361451807, 816.8210517753027, 866.9935532947914, 914.3866119479862, 959.1654314637676, 1000.8207317329727, 1040.5349856114767, 1079.0612670418648, 1115.3648222916086, 1151.0983725792928, 1186.146597717187, 1220.3703447596029, 1254.40254434429, 1288.8159132820756, 1323.0498428004967, 1357.9262113307366, 1392.6795652310393, 1428.492972419239, 1464.876878543955, 1501.547354613855, 1538.6449627183022, 1577.1079017932962, 1615.523559458834, 1653.9632839624396, 1692.021318461403, 1730.0359876747762, 1766.7077075281027, 1802.501502800304, 1837.252043817839, 1869.9068734757552, 1902.138796044796, 1933.7459014373226, 1964.4225800520076, 1993.0356532444944]","[4.18225, 4.1779189, 4.1750445, 4.1729579, 4.171225499999999, 4.1697292, 4.1685877, 4.167563899999999, 4.1667762, 4.166225, 4.1654773, 4.1647291, 4.1642566, 4.163823600000001]",3169.8454902273243
26,0.5,1,25,"[0.0, 31.388417532485107, 68.06800653605166, 105.59038218084146, 143.3763566914759, 183.19835849834288, 226.3687412877993, 276.94341943863316, 334.6416160320828, 392.5869151427068, 449.83442847439545, 504.37500313465176, 557.6900320075843, 609.0514462316796, 662.3910396574963, 716.6674930002494, 771.1597168880221, 823.9304293515625, 874.3286763910733, 921.7313429073447, 966.2202520698861, 1008.7174808450857, 1048.3292321303913, 1086.4689233039642, 1123.2148692149779, 1158.720287718467, 1193.4725718463906, 1227.9173568256217, 1262.1999639813616, 1296.281854084984, 1330.1660327729676, 1365.4351693970295, 1400.566574207622, 1436.2310025609268, 1472.5459092447, 1509.0375835920352, 1546.4271900486665, 1584.6254230670954, 1623.145458540387, 1661.8163077474849, 1699.7621759021624, 1737.5118910197941, 1774.265625920478, 1810.0199788981834, 1844.5955226569133, 1877.3877561524007, 1909.6707991386827, 1941.178323405344, 1971.7076475854212, 1994.9130160771354]","[4.1820927, 4.1777616, 4.1748481, 4.1726036, 4.170949899999999, 4.169571899999999, 4.168508999999999, 4.1674066, 4.166618799999999, 4.1657529, 4.1652803, 4.1646504, 4.1640596, 4.1636267]",3167.002738640952
27,0.5,1,25,"[0.0, 34.55244939022242, 71.37329386567376, 108.27020084356542, 146.00627029989647, 185.9113914436129, 229.27782981736442, 279.59115822364635, 337.3563970780555, 395.83070376163374, 452.1107008473618, 506.83006994034537, 560.159663366253, 611.6132057097502, 664.2187357211596, 718.8358146580529, 773.2377167283216, 826.1361085798994, 876.3050699487117, 923.8892126798326, 968.7853635743959, 1010.815570055355, 1050.5930455726946, 1088.44733188478, 1125.1638404381488, 1160.7181887603329, 1195.227501985099, 1229.8335775862347, 1264.230085679538, 1298.281395609556, 1332.5673251601615, 1367.0540931654202, 1402.3320899148482, 1437.4954116702272, 1474.153637008555, 1510.9440053536935, 1548.6840554007565, 1586.4456533603557, 1624.6186098722887, 1663.1646673154523, 1701.383779237949, 1739.206950531589, 1776.1575578797942, 1811.6140794582802, 1846.2744313677258, 1879.3355703704829, 1911.455096046434, 1942.7179481858993, 1973.2948264615843, 1994.0883171270084]","[4.1821318, 4.177800700000001, 4.1749659, 4.1727219, 4.1710682, 4.1696506, 4.168469399999999, 4.1674852, 4.1666584, 4.165792, 4.1651621, 4.1646895, 4.1640596, 4.1635871]",3164.6170101365865
28,0.5,1,25,"[0.0, 33.49519389113101, 70.14727711891652, 107.433590846821, 145.19542883611933, 184.63478011375213, 227.56877196136526, 278.28214502794066, 335.3555573068085, 394.20183948836797, 450.5962027439911, 505.22671577235764, 557.8662965533724, 609.887430552064, 662.5380669036215, 715.7405164643258, 771.4536900928731, 823.946213736788, 874.3315913318095, 922.0974641177995, 966.9278176969488, 1008.5982903002355, 1048.4481524183464, 1086.6203225702882, 1123.137210981753, 1158.7031334420858, 1193.5035646657018, 1227.750055682902, 1262.02413757206, 1295.9818825236187, 1330.2742002559332, 1364.9794335156748, 1399.9840294533217, 1435.6105820448233, 1472.2077534224143, 1508.7459628563877, 1546.0480223340273, 1584.254620128261, 1622.484820891988, 1661.0973738267635, 1699.4185444741415, 1737.0033433565945, 1773.5999763570262, 1809.619467273962, 1843.933001587312, 1877.077345070671, 1909.3075796760695, 1940.5708694437235, 1971.3537921980765, 1994.7535996893985]","[4.18225, 4.1779189, 4.1749268, 4.1728005, 4.1710286, 4.1697292, 4.168469399999999, 4.1674066, 4.166618799999999, 4.1659102, 4.1652017, 4.1646109, 4.1641383, 4.1637053]",3162.084522252874
29,0.5,1,25,"[0.0, 29.84757430418955, 66.15632728222164, 103.25833053341671, 140.95537696858753, 181.02001483398396, 223.8200453154551, 273.54473879115665, 330.43344299643434, 389.9673767391555, 446.5093125471989, 501.47855374579945, 553.9170108061979, 605.681889471885, 657.6674332869374, 712.5807667953637, 766.8978872745798, 820.1053828863445, 870.2415753728445, 917.7530691129717, 961.6894639985695, 1004.2407540434953, 1043.9144226671751, 1081.6447804616741, 1117.9711753908623, 1153.9295390069997, 1188.1194850283805, 1222.408702800159, 1256.6471035992336, 1291.0471252880693, 1325.4864810607423, 1360.2665052513526, 1394.8658396955775, 1430.7694877475574, 1467.1054233027257, 1503.700060762003, 1541.2705099719801, 1579.3527807173323, 1617.614538936013, 1655.9562479436595, 1694.297949800501, 1731.711893926013, 1768.7485383027615, 1804.4456750671688, 1838.450550378318, 1871.7789843920864, 1904.0812165209713, 1935.4381937571743, 1966.0880952423236, 1992.8181593722188]","[4.18225, 4.1779189, 4.174887200000001, 4.1728005, 4.1709104, 4.1696506, 4.1684299, 4.167563899999999, 4.1665797, 4.1659102, 4.1651621, 4.1646504, 4.164217, 4.1636658]",3159.863122303604
30,0.5,1,25,"[0.0, 27.10532640738387, 63.87432081400959, 100.85238528287937, 138.45028715209492, 177.73956305249249, 220.91041848150496, 271.43556794963956, 327.93124042568627, 386.82861278000087, 443.7904331392542, 498.34354150546187, 550.949177521962, 602.75520333368, 654.8830455932747, 709.3252719360786, 764.046010685836, 816.3779416636077, 866.9915939195743, 914.0674649810702, 958.4408971259116, 1000.7325894902411, 1040.575975815982, 1078.2128994991963, 1114.8226766781609, 1150.4296259555035, 1184.8655963533438, 1219.5719417577216, 1253.7977278611306, 1287.2799740070136, 1322.144919033512, 1355.9230865557756, 1391.7193710800361, 1427.556799085672, 1463.50158286449, 1500.0512472538794, 1537.7608630064356, 1575.7793038559862, 1613.9375437922222, 1652.5895505077092, 1690.892332919811, 1728.2201342460457, 1765.2737063317072, 1800.7642999001337, 1834.8298710706854, 1868.1223166213276, 1900.4030245826216, 1931.7332194001888, 1962.3504167900528, 1979.8839499601904]","[4.1822104, 4.177722, 4.1749659, 4.1727219, 4.170949899999999, 4.169532299999999, 4.1684299, 4.1674457, 4.1666584, 4.165792, 4.165240799999999, 4.1646109, 4.1641779, 4.1635480000000005]",3157.38187590427
31,0.5,1,25,"[0.0, 24.274073428242048, 61.116848102868005, 97.90494121047203, 135.70627211903303, 174.68703020012714, 217.65650252636016, 267.8312253075148, 324.1779580043586, 383.28870355321754, 440.5116666122423, 494.86906979461145, 547.417666813677, 599.3825877700167, 651.738866189994, 705.4385982252406, 759.5858291369248, 812.6793474503488, 863.2553223767616, 910.6679996821811, 955.0157018509342, 997.4101325737906, 1036.734027482125, 1074.8208631545094, 1111.0876475383257, 1147.0088121691451, 1181.6072382786508, 1215.8104313230465, 1249.6820864315425, 1283.6562368751065, 1318.131896714488, 1352.8220675064238, 1387.8888613151153, 1423.58522417984, 1459.6553703090415, 1496.6298088400185, 1533.767607619444, 1572.0215569475083, 1610.4480429513176, 1649.071114657578, 1686.7345952887738, 1724.7585157207238, 1761.585961037708, 1797.0335702752852, 1831.2218245139868, 1864.3701669385703, 1896.7547740137945, 1928.1280026623574, 1958.537618683925, 1980.1793856502284]","[4.1821318, 4.177722, 4.174887200000001, 4.1726432, 4.1709104, 4.1696901, 4.168390799999999, 4.1674457, 4.1665797, 4.1658316, 4.1652803, 4.1646504, 4.1640596, 4.1634688]",3155.076809249266
32,0.5,1,25,"[0.0, 27.618436388723808, 64.40592768659337, 101.37730822219459, 138.96747987357838, 178.47434627331626, 221.21706542210933, 271.13271847185655, 327.476319931035, 386.3774481403231, 443.1835082517677, 498.130454042106, 550.5334433629805, 601.8088401225791, 654.1071024401751, 708.322342517039, 762.632955974279, 815.5790296163393, 865.7840867515558, 913.5089857297755, 957.489787741302, 999.6306661733668, 1039.4197607087794, 1077.4462321341039, 1114.0113931381286, 1149.126523534826, 1183.8725354419882, 1218.0790130311486, 1252.0183189413167, 1285.958211039105, 1320.6033264764055, 1355.3290916282049, 1390.2011012594594, 1425.7353384365847, 1462.1197917772056, 1499.0296560375414, 1536.2348030657668, 1574.393199890015, 1612.18728758253, 1650.8986389359256, 1689.5056000563432, 1726.879654527117, 1763.199471505396, 1799.4170459360726, 1833.7069960139552, 1867.1539505118826, 1898.8308568176694, 1930.276036373973, 1960.6930165198805, 1979.8945764343266]","[4.1820927, 4.1778402, 4.174887200000001, 4.172761, 4.1710682, 4.169611499999999, 4.168469399999999, 4.167524299999999, 4.1665797, 4.1658316, 4.1651225, 4.1646109, 4.1640992, 4.1637053]",3152.860030487872
33,0.5,1,25,"[0.0, 24.909176604931247, 61.22375320431365, 98.23436249656612, 135.90207058488835, 174.96387385923373, 217.87830261414632, 267.50669233440584, 324.09377907308925, 382.8918551779398, 439.7727027141638, 495.0010257096315, 547.3102500229659, 598.6454721138789, 651.0672899171266, 704.1484123428249, 758.9721593711893, 812.0791818356938, 861.8835748432796, 909.548582703258, 954.2037298481096, 996.1748340861627, 1035.5845984262805, 1073.8095373765211, 1109.72067643609, 1145.2956625783136, 1179.8078720380568, 1213.897326583767, 1248.6101994999399, 1282.5875679413932, 1316.9673012769863, 1351.1830116932251, 1386.352384664392, 1421.9224956918333, 1458.2504907234804, 1494.7065877213242, 1532.3965303824884, 1569.7904292230905, 1608.419328926525, 1647.0090717579503, 1685.1122031443458, 1722.5195901514865, 1759.4525692616378, 1795.3340594947551, 1829.6816406813066, 1862.6888014635767, 1894.9535049397593, 1925.920338672069, 1956.5736873259923, 1979.5888792609328]","[4.1820531, 4.1775646, 4.1746511, 4.172564, 4.1708713, 4.169532299999999, 4.1682725, 4.1673274, 4.1665006, 4.1657529, 4.1649261, 4.1646109, 4.1638627, 4.1634297]",3150.217192923585
34,0.5,1,25,"[0.0, 22.790012343665808, 59.494132044525884, 96.19167082674858, 133.81147672457428, 172.7318432998884, 215.92602344830425, 264.88433526021356, 321.9470992340408, 380.81608300572475, 437.85758865963874, 492.4066669372868, 544.7089026975156, 596.3096077594348, 648.560496266558, 702.2512229290794, 756.2108564517164, 809.0249383973764, 859.3776119434115, 906.6995748243642, 950.8233363884192, 993.0061518361895, 1032.371831172451, 1070.7467040688925, 1107.0253367000755, 1142.7811858685104, 1177.1267578084428, 1210.7540149676322, 1245.0208556614882, 1279.42018879371, 1313.944926652833, 1348.4478393271484, 1383.3799510998635, 1418.9313515238703, 1455.0158318418962, 1491.6516234878004, 1529.1143237609035, 1566.537100547875, 1605.474075461083, 1643.7350867435016, 1682.1430947280237, 1719.530554582158, 1756.4572893125205, 1791.944480695366, 1826.5615782509935, 1859.3303205272518, 1891.7697456701112, 1922.922088855119, 1953.5350649359175, 1978.5832109610978]","[4.1820531, 4.177722, 4.1747689, 4.1726432, 4.1708317, 4.1694932, 4.1684299, 4.1674066, 4.1665401, 4.1657133, 4.1652017, 4.1646109, 4.1639414, 4.1635480000000005]",3148.358182161053
35,0.5,1,25,"[0.0, 24.52867374448971, 61.07084521711295, 98.12957747036376, 135.36043058495238, 174.81317626164196, 217.1183568379579, 266.8861968520828, 323.61455852405777, 382.04019951262376, 439.25151698058244, 493.6846323188373, 546.267477673917, 597.757804996683, 649.7081629089487, 703.2701002031188, 757.5828246050303, 809.9547754171094, 860.5586412113955, 907.9995812666534, 952.1613595242968, 994.2980594164478, 1033.502128068937, 1071.6932422639418, 1107.8419534696238, 1143.7464060214693, 1177.7401801586145, 1212.2654970200003, 1246.5897566339522, 1280.6082581988576, 1314.9532956651315, 1348.9437795266078, 1383.9148012651592, 1419.627134836821, 1455.8813164662217, 1492.5468546077045, 1530.113802860185, 1568.3473545105003, 1606.5254644209538, 1644.8804608521868, 1683.0441440902346, 1720.553110971152, 1757.2596429656414, 1792.9079631405152, 1827.673553029551, 1860.5514029292708, 1892.5981044760833, 1923.8173255785573, 1954.1287820517591, 1978.7313370842148]","[4.182014, 4.1777616, 4.1748481, 4.1726823, 4.1709104, 4.169532299999999, 4.1684299, 4.1674852, 4.1665006, 4.1657133, 4.1651621, 4.1644926, 4.1640992, 4.1635480000000005]",3146.128712118056
