Repository: jackybrons/drc-imoe

# Datasets

This project contains standardized multi-condition, multi-chemistry datasets for degradation forecasting of retired lithium-ion batteries in second-life applications. All official preprocessed data is stored under `datasets/processed/`.

---

## 1. Directory Structure

```text
datasets/
├── processed/              # Official preprocessed-data root used by training and evaluation
│   ├── UL-NCA/             # UL laboratory NCA cell data (66 cells)
│   ├── UL-NCM/             # UL laboratory NCM cell data (55 cells)
│   ├── UL-NCMNCA/          # UL laboratory mixed-chemistry cell data (9 cells)

File: datasets/processed/UL-NCM/CY25-05_1-#7.csv (part 1 of 6)
Cycle,Charge_Current,Discharge_Current,Temperature,Capacity_Increment,Relaxation_Voltage,Discharge_Capacity
2,0.5,1,25,"[0.0, 31.024262220012474, 69.267750936874, 108.13317492981321, 147.829461532947, 190.41950499079178, 237.61495461248023, 292.0095449351534, 349.6128204475748, 406.5084864602561, 462.3536939131459, 516.5515774253561, 570.0159960073545, 623.8027310791219, 679.7353507671421, 736.1142063773295, 791.2219092828402, 844.987908975748, 895.057608371465, 943.2807174910442, 988.4915712395557, 1031.3984358850748, 1071.8636016885275, 1110.7368153569976, 1147.5481447758677, 1184.0165235673212, 1218.9907032483527, 1253.882749387557, 1288.0128488651746, 1322.9552600690192, 1357.9736974896164, 1392.5662071756503, 1427.7130769393245, 1463.8664996009481, 1499.863987037492, 1536.6879693183714, 1574.0746718801608, 1612.2941015364856, 1650.7648790742312, 1689.2887019003572, 1727.3261824306803, 1765.1784995791593, 1802.4103285504414, 1838.7593652349103, 1873.4872797018245, 1907.4161172574688, 1939.6560318780687, 1971.7322602357397, 2003.131649909282, 2024.865025026311]","[4.182144200000001, 4.1777735, 4.1747022000000005, 4.1725364, 4.170843100000001, 4.1693468000000005, 4.1681261, 4.1671023, 4.166275499999999, 4.1655273, 4.1648583, 4.1643066, 4.163795, 4.1632042]",3228.352943664551
3,0.5,1,25,"[0.0, 23.590130973166595, 61.44741795542069, 100.6172121967814, 139.89985798722392, 182.57884635053375, 229.15286925388267, 283.33018803072633, 340.7590104587578, 397.92556341836297, 454.0287144293355, 508.5014492080085, 561.6709736644327, 615.2489203516266, 671.0416271151257, 727.4617303348582, 782.3928134255709, 836.0306791150438, 886.3637363965929, 934.4547656562347, 979.4826976448746, 1022.3451416685125, 1062.766574988563, 1101.4103437347649, 1138.3470655048627, 1174.6722324062555, 1210.2304091389587, 1245.0486983842372, 1279.514473650899, 1313.7224934110377, 1348.6700175031822, 1383.1995438071162, 1418.5316649059926, 1454.1499892202835, 1490.2424727498108, 1527.309091872802, 1565.0550344055725, 1602.9428958361073, 1641.3897724345866, 1679.858677020552, 1718.1571641432765, 1755.9227244643535, 1792.977933362171, 1829.376162474427, 1864.0701356451564, 1897.4183480285906, 1930.3679576674108, 1962.0109256824885, 1993.2745819456495, 2023.5627626256646]","[4.1822624, 4.177734399999999, 4.1747808, 4.172576, 4.1709614, 4.1694651, 4.168323, 4.1673784, 4.1663938, 4.1657243, 4.1649761, 4.1645036, 4.1638341, 4.1632829]",3226.959747989908
4,0.5,1,25,"[0.0, 34.65885691122827, 72.44617258875326, 111.08898596915662, 150.37381705768576, 192.1792054947564, 238.94748708456814, 292.8156106118138, 350.4199793791232, 408.2063579872073, 463.57496820975064, 518.5028701053319, 571.7118921055209, 624.9622044168548, 680.4862362370202, 736.8704824698475, 791.921169244124, 844.6702168689906, 895.3524723118414, 943.3770010247879, 988.7311684789313, 1030.9751987634108, 1071.7114382566856, 1110.1691835174504, 1147.3493208847603, 1183.5477900246951, 1218.9672964818903, 1253.5889806116402, 1287.4126966518172, 1322.6787311784778, 1357.336088897284, 1392.0553794111747, 1426.9458118790897, 1462.901711349854, 1499.305533204122, 1535.8945599775664, 1573.6204141221804, 1611.50744411391, 1649.7714331048915, 1688.2587197788625, 1726.9372932328802, 1764.4851734083268, 1801.9402298004256, 1837.5076381544736, 1872.0198653740467, 1906.0766166783787, 1938.676425113792, 1970.236399598074, 2001.546922469453, 2024.263648786483]","[4.182302, 4.1778131, 4.1749778, 4.1726546, 4.1709614, 4.1695833, 4.1684022, 4.1672993, 4.166512, 4.1656852, 4.165094399999999, 4.1643462, 4.163952399999999, 4.163479799999999]",3224.299210168731
5,0.5,1,25,"[0.0, 29.988097105025076, 67.80195721800902, 106.0468148237274, 145.43176999330802, 187.5163162775579, 233.78874193251562, 286.9514398893296, 344.86681414494484, 402.22186472479297, 458.345102593336, 513.1082430932327, 566.5100367164471, 619.3284391351804, 674.4053942524358, 730.2553379654391, 786.2855341924628, 839.1795659882205, 889.4452451631118, 937.8062784057313, 982.8027980681588, 1025.2512886363206, 1065.6976912383159, 1104.169196948557, 1141.3139312479545, 1177.3939686867243, 1212.5731982091947, 1247.3528668115375, 1282.024572813853, 1316.1392222591596, 1350.5855912376196, 1385.783441783632, 1420.9383233162905, 1456.5234062442137, 1493.0301111554993, 1529.7358248133676, 1567.2778679019789, 1605.1417315853666, 1643.4128826868262, 1681.9492185430402, 1720.0162222292104, 1758.2989233761302, 1795.1482068682415, 1831.1243342148498, 1866.1368071402305, 1899.9109457287902, 1932.260415677584, 1963.7315271656473, 1994.6086598923814, 2022.7673682767743]","[4.1821051, 4.177734399999999, 4.1746626, 4.1725364, 4.170804, 4.1693468000000005, 4.1682839, 4.1672602, 4.1664333, 4.1656456, 4.1650157, 4.1643066, 4.163755399999999, 4.163362]",3221.1525963781764
6,0.5,1,25,"[0.0, 33.262518929137286, 71.06022689460121, 109.15159421348642, 148.021332794768, 189.65281125943739, 235.2751569751498, 288.81971279441893, 346.57368388242253, 404.48967421338284, 460.95288524314526, 514.9683208156918, 568.0118430665148, 621.7336555495307, 676.1401628592981, 732.0057619279843, 787.5024319901703, 840.8754566530375, 891.3179175950644, 939.0518311296715, 984.2478066296463, 1026.4320851492535, 1066.7042848415858, 1105.5963818970167, 1142.6558971401041, 1178.7204463367266, 1214.0592575094984, 1248.4121332416075, 1283.2643172402968, 1317.275408290312, 1351.9905792802851, 1386.79102098071, 1421.958477116626, 1457.575454581291, 1493.8744200083383, 1530.6184921238623, 1568.1268167849157, 1606.0892765418484, 1644.3625492027222, 1682.9559970921428, 1721.0841462676863, 1758.831367937888, 1796.277794729514, 1832.0423716658615, 1866.8318167432371, 1899.9951817322117, 1932.5506013498994, 1964.2735450280675, 1995.193302842562, 2022.9757192013208]","[4.1819472, 4.1776552, 4.1747022000000005, 4.1725364, 4.170804, 4.1693468000000005, 4.168087, 4.1673388, 4.166315099999999, 4.1656456, 4.1649761, 4.1643858, 4.1638341, 4.1632829]",3218.164045542536
7,0.5,1,25,"[0.0, 35.3011225195973, 72.8522800060594, 111.16353173586043, 150.14431421748617, 191.77451348576147, 236.98785103979895, 290.8145331594214, 348.12745251672, 405.51256450034197, 461.98265827936194, 516.5716556534089, 569.954663191168, 622.4260712146195, 677.2042647663986, 732.9260942000567, 788.6246541928033, 840.9261495146015, 892.3127999920407, 939.9509075506066, 984.9942200896044, 1027.5529796881399, 1067.6334321595946, 1106.3232913367526, 1143.3102160172753, 1179.0890351245553, 1214.445964665728, 1249.2111466141728, 1283.9712499462398, 1318.0404390145839, 1352.3552989050722, 1387.498329038672, 1422.634192809723, 1458.1431417202314, 1494.2746747301192, 1531.0002450368509, 1568.6937531722183, 1606.362122298504, 1645.0558297487873, 1683.502188114142, 1721.8103861210438, 1759.4032466378426, 1796.4991683743074, 1832.4902065125684, 1866.6100427230704, 1900.535840826743, 1933.1299366974376, 1964.7031134459412, 1995.673336328331, 2022.9089599623608]","[4.1820264, 4.177694799999999, 4.1747022000000005, 4.1725364, 4.1707644, 4.1693077, 4.1682053, 4.1672602, 4.1662364, 4.165606, 4.1648583, 4.1643066, 4.1638341, 4.1633224]",3215.60095718438
8,0.5,1,25,"[0.0, 24.724307204599995, 62.39438186424684, 100.14518863487967, 139.03624678186054, 180.46721328839885, 226.12999050987162, 278.9730336227285, 336.8357829756902, 394.78418376052423, 450.16417505570985, 504.9746380446255, 558.3469451864045, 611.2303383677666, 665.6556499293837, 721.0154892332156, 776.0329794842556, 829.8516205736292, 880.2372325592231, 927.5517070352329, 972.6634987044707, 1015.3323976109542, 1055.4980148923555, 1093.9563903326807, 1130.6987998272916, 1166.8942233723387, 1201.8093315277442, 1236.5148433907843, 1271.06010256942, 1305.393094286254, 1339.7651945248922, 1374.2928721077951, 1409.8418537788239, 1445.5543957623386, 1481.87457299894, 1518.7086935798493, 1555.941652355893, 1594.115759883673, 1632.320710230489, 1670.741025953786, 1709.0839726529762, 1746.8654890861121, 1783.714053655748, 1819.3861695450146, 1853.864708526734, 1887.5798029415737, 1920.0459829937313, 1951.7112861104524, 1982.4096686233274, 2008.7161921452507]","[4.1820264, 4.1776161, 4.1746235, 4.1724973, 4.170804, 4.1692681, 4.1682444, 4.1671023, 4.166315099999999, 4.1654882, 4.1649761, 4.164228, 4.163795, 4.163243799999999]",3212.1642051062013
9,0.5,1,25,"[0.0, 24.18716393939968, 61.70651599834423, 99.27127492271893, 138.494160248791, 179.70477815569268, 225.43922910616038, 278.1855667067937, 335.2176152713487, 393.2307051914021, 449.3682816719519, 503.8329711408504, 557.1195946702875, 609.7770538650643, 664.2587083934839, 719.8774343657162, 775.3561771544182, 828.2439829198424, 878.6307155986817, 926.1568851230156, 971.3357058301285, 1013.6270062284082, 1053.5653002647998, 1092.1519593819537, 1129.087739701205, 1165.1276654042165, 1200.276181048884, 1234.7681388343692, 1269.3753058421007, 1303.445279115483, 1337.9593038743133, 1372.68650551626, 1408.0211924166501, 1443.6610806924016, 1479.7806829831343, 1516.267084605004, 1553.9719506272327, 1592.1414435686604, 1629.976145182057, 1668.8706402278533, 1707.0768514577137, 1744.526662479115, 1781.288631653959, 1817.5352118853687, 1851.8293670054807, 1885.2288729034015, 1918.164453311473, 1949.4100409433593, 1980.1644819355904, 2007.9791050517435]","[4.1820264, 4.1774979, 4.1746626, 4.172457700000001, 4.170804, 4.1693468000000005, 4.1682444, 4.1672602, 4.1664724, 4.1656456, 4.1649761, 4.164424899999999, 4.1638737, 4.1634407]",3209.334351109484
10,0.5,1,25,"[0.0, 24.101303278960586, 61.73609808568534, 99.64594232564156, 138.4136936499139, 179.60980183613384, 225.21630235654203, 277.03759785968185, 335.20995707012383, 392.2307196976204, 448.5998725372729, 503.46394079122166, 556.2500943733194, 609.6908132834219, 663.6446982099274, 719.0147062933479, 773.8602869200367, 827.031325279461, 877.4658677121536, 925.3297202600395, 970.3371242967448, 1012.9586600772889, 1053.127739596107, 1091.3476154857674, 1128.1961951112953, 1163.8816316486427, 1198.6955753686996, 1233.6658715189906, 1267.6623307685306, 1301.9101982529273, 1336.8121597613572, 1371.891980415163, 1406.4697591066513, 1442.3115692067238, 1478.3056446040757, 1515.395080184755, 1552.6289515805338, 1590.7619433971536, 1628.9715805234885, 1667.318627458834, 1705.7068840766221, 1743.368893233255, 1780.2405962300747, 1816.3253749824883, 1850.9530539372865, 1884.3832247517187, 1916.308838178543, 1948.1129080981489, 1978.8551452025374, 2008.3019166599504]","[4.1821051, 4.1776161, 4.1748204, 4.172576, 4.1706858, 4.1694651, 4.1681261, 4.1673388, 4.1663542, 4.1655273, 4.164937, 4.1643462, 4.163795, 4.1634011]",3206.465609441324
11,0.5,1,25,"[0.0, 32.027546866667535, 69.30562345536947, 107.32905908609524, 145.58993825714566, 186.73470759143908, 231.96647057350896, 283.70688186040576, 341.66831699746905, 399.03255177409477, 455.90078553622214, 510.66125513951994, 563.8293524936842, 616.1749919794315, 669.9076454982703, 725.9606649943321, 780.7965966107761, 833.843521257445, 883.7905694220053, 931.3741081175276, 976.5448198622717, 1018.7738513771537, 1058.835351807214, 1097.1863625736578, 1134.357709127246, 1170.2641005570044, 1205.0115124526174, 1240.034684737918, 1273.8573694859958, 1308.1393884322335, 1342.7814904451063, 1377.26405549994, 1412.6207320772244, 1448.0192174171127, 1484.2326522469882, 1520.825620231816, 1558.7096840730644, 1596.5343645123487, 1634.9621952091304, 1673.0890175927568, 1711.486276836895, 1749.115035109605, 1786.134147520929, 1821.833311252083, 1856.4126518309206, 1889.867226420242, 1921.9162181965087, 1953.6709406208008, 1984.3948173710708, 2007.868886984864]","[4.1820655, 4.1775765, 4.1747808, 4.1724973, 4.170804, 4.1694260000000005, 4.1682839, 4.1672993, 4.1664724, 4.165606, 4.165054799999999, 4.1642675, 4.1638341, 4.1634011]",3203.786742381997
12,0.5,1,25,"[0.0, 27.37720509380796, 64.7431288195308, 102.58355921057222, 141.40835156892712, 182.14043746860494, 226.83305714934346, 279.02417519704164, 336.4591770197357, 394.2383307729911, 450.6038054223773, 505.47437327612437, 558.642461171991, 611.1952788494496, 665.2420481480447, 719.6763027533912, 775.3697714942932, 827.9982055513085, 878.4756786801695, 926.4559377285334, 970.965033320447, 1013.1830580267779, 1053.574694298768, 1091.4334662574793, 1128.6173113710422, 1164.3741145979895, 1199.181481451618, 1233.691426053059, 1268.3269762336763, 1302.3190576599673, 1336.9958363639817, 1371.5995933464333, 1406.639574628144, 1442.3158791240717, 1478.4776733667115, 1515.2738887634778, 1552.42951166577, 1590.03547765453, 1628.9506202938019, 1667.4236866595652, 1705.4354214402092, 1742.9317979126622, 1779.791767481167, 1815.7757767898215, 1850.3185002772857, 1883.4413203037716, 1916.0635081298428, 1947.5349520334103, 1978.028538435507, 2007.4881236452907]","[4.1820655, 4.1775765, 4.1746235, 4.172418100000001, 4.1706462, 4.1693468000000005, 4.1681261, 4.1671419, 4.1662364, 4.165606, 4.1648583, 4.164228, 4.163795, 4.1632829]",3200.642044166801
13,0.5,1,25,"[0.0, 32.931711409593674, 70.12079821859533, 107.89908233168973, 145.47451658077665, 187.02779861495384, 231.56678543089555, 283.75958554232494, 340.435985196889, 398.70961086179403, 455.29038306847696, 509.9031404805351, 563.108942472413, 615.527620464321, 669.8644651875966, 724.0293955600782, 779.3249568182041, 832.7695677095653, 882.6075186659609, 930.610409142387, 975.27858365933, 1017.8438209658216, 1057.4058321954585, 1095.8437343393578, 1132.514555378481, 1168.2957299193267, 1203.5539624412493, 1238.0773829965008, 1272.1922153634268, 1306.4340008287327, 1341.0596893301743, 1375.419287389403, 1410.5339379231907, 1446.092121502711, 1482.5061361366556, 1519.4491441289006, 1556.710617190415, 1594.6075233702547, 1632.848540259787, 1671.3643256071507, 1709.1723765907902, 1747.2072306046246, 1784.2490314142626, 1819.5411769302957, 1854.4663476460785, 1887.4284508360954, 1919.841802136367, 1951.2608789024541, 1982.1791104278943, 2007.6811020197208]","[4.1819868, 4.1775765, 4.1746235, 4.172418100000001, 4.1706462, 4.1692290000000005, 4.1681261, 4.1669846, 4.166275499999999, 4.1654882, 4.1648583, 4.1643066, 4.163755399999999, 4.1631651]",3197.4399027417
14,0.5,1,25,"[0.0, 35.66025602417693, 73.11752860883087, 110.4966266032103, 148.77691144816833, 189.6538508101794, 234.11901792876938, 285.7084237381855, 342.71474720678, 400.85162238352245, 457.63304289018265, 512.3699457567346, 565.1953196541094, 617.8259096142597, 671.6642716146428, 726.8736654920747, 781.0789548944927, 834.4920839728402, 884.6570746969412, 932.0575679132767, 977.1669790381877, 1019.3866424412668, 1059.1830506726935, 1097.7387264280583, 1134.2215546931752, 1169.8902966891173, 1205.1603187502121, 1239.1200373835493, 1273.7487088955572, 1308.171831429799, 1342.8008179783587, 1376.8745325231591, 1411.9347703192293, 1447.8033054368193, 1483.8628418661576, 1520.2585574785155, 1557.846064106229, 1595.7651699708454, 1634.3006944471583, 1672.6898692215016, 1711.1277698089168, 1748.2525604685318, 1785.2467151351336, 1820.8701935097172, 1855.6206783066953, 1888.6923720559282, 1920.9837896741676, 1952.6671492061062, 1983.2059552930289, 2008.1753366094974]","[4.1818295, 4.1774192, 4.1743479, 4.172379, 4.170607100000001, 4.1691504, 4.1681261, 4.1671419, 4.1661968, 4.165409599999999, 4.1647792, 4.164228, 4.163755399999999, 4.163243799999999]",3194.616817593045
15,0.5,1,25,"[0.0, 35.31005890302305, 72.45942116350392, 109.93967125770081, 147.81568683323934, 188.32079433331802, 232.6385479374058, 284.51249986462796, 341.03653442680235, 399.22579240458873, 456.07932115252703, 510.6605435950167, 563.2292563009869, 616.1601140762448, 668.9956141884895, 724.4624638545802, 779.0312927728821, 832.2595044538889, 882.1148334541617, 930.1641765432898, 974.9023667196595, 1017.1334986394961, 1056.974081895993, 1095.1693438364607, 1132.1099232978463, 1167.4304007410815, 1202.860089441434, 1237.299032260912, 1271.4608710661887, 1305.3601167116228, 1339.3887730139218, 1374.626505660034, 1409.6692451002966, 1445.149415074587, 1481.7032903727354, 1517.906989171861, 1555.375530082395, 1593.6248612739068, 1632.021844228708, 1670.2937772286516, 1708.5215757604917, 1746.0857711012175, 1782.8542025462627, 1818.5261084869474, 1852.8475962113928, 1886.2660221567046, 1918.5929070772002, 1950.115525212246, 1980.5742605111084, 2007.003239816827]","[4.1818295, 4.1774583, 4.1745052000000005, 4.1723394, 4.170607100000001, 4.1693077, 4.1680474, 4.1670632, 4.1661577, 4.1654487, 4.164818799999999, 4.164149299999999, 4.1635981, 4.1631651]",3191.982623518335
16,0.5,1,25,"[0.0, 23.34459346677511, 60.52860294000294, 97.88526379174203, 136.25587872203488, 176.69710575651817, 220.6959668410854, 272.67359016236725, 329.442190936111, 387.1160206982649, 443.5478712516163, 498.4826927018881, 551.4400322514095, 603.8736630149592, 657.4045152623046, 712.2193476428422, 766.8307880914913, 819.8644991640233, 870.3068712071438, 918.1632153711289, 962.8634184125315, 1005.134988356501, 1044.9912799639621, 1083.417677801453, 1119.8486995739465, 1155.379284191839, 1190.6478734630018, 1225.0744239062515, 1259.3221854023086, 1293.348894060596, 1327.7712002738629, 1362.4135300164892, 1397.4611505414741, 1433.093963898503, 1469.2116100742992, 1505.7693881861358, 1543.2232984483726, 1581.2325868109729, 1619.5065680239043, 1657.7124676605615, 1696.1193402992978, 1733.6202411287884, 1770.3048324228682, 1806.0127160595082, 1840.7203959887058, 1873.8904990410044, 1906.0686948390005, 1937.3910492733332, 1968.1908258701135, 1992.6283447621001]","[4.1819081, 4.1774583, 4.1744661, 4.1723394, 4.1706462, 4.1692681, 4.1680474, 4.1671815, 4.1661577, 4.1654882, 4.1647792, 4.164228, 4.1636767, 4.1632829]",3189.179298841144
17,0.5,1,25,"[0.0, 23.549958284127683, 60.732886691191595, 98.18264571439704, 136.39595377806404, 176.2580477272453, 220.4920444136825, 271.78093969607255, 328.9073950478613, 386.81747413207177, 443.4707224941245, 497.7499964221597, 551.0377934048757, 603.2514268850024, 655.9759083391865, 711.2526502714524, 766.2618282823888, 819.0902096654564, 869.4230187243414, 916.9821496197652, 961.9137970779317, 1003.713054150424, 1043.6606364708064, 1081.872859411109, 1118.846360067736, 1154.4330720107573, 1189.559011147529, 1223.3384939077382, 1258.1710163084354, 1292.377305401973, 1326.9313218981874, 1361.1651424631646, 1396.4619263532709, 1432.3008065952731, 1467.8036455530196, 1504.916469596919, 1542.1211435035084, 1579.8489951235683, 1618.411299487931, 1656.6736906673073, 1694.516158055912, 1732.2909504361187, 1768.831606712658, 1804.7497542173369, 1839.3168906138994, 1872.342188613945, 1904.8105641196753, 1936.1316775389287, 1966.6946772891656, 1992.9269548348652]","[4.1818686000000005, 4.1774192, 4.1745448, 4.1723394, 4.170567500000001, 4.1691895, 4.1680474, 4.1670632, 4.1662364, 4.1654487, 4.1648583, 4.164149299999999, 4.1635981, 4.1632042]",3186.454091012776
18,0.5,1,25,"[0.0, 22.59508594730886, 59.548804692848364, 97.05035572766047, 134.9328256234689, 175.0499742787759, 219.96897523951833, 270.3897498035788, 327.14030715130906, 385.24960703122616, 442.0499618591294, 495.7083427036102, 549.1865006514311, 601.3610586775078, 654.7286904921461, 709.675498475721, 764.1717933491898, 817.2707940632365, 867.0008728090779, 914.7492899950778, 959.1091249358115, 1001.5841055689805, 1041.3937374316336, 1079.6202756213959, 1116.2732768426579, 1152.2890023667608, 1186.8210941289524, 1221.259973389665, 1255.8297384840155, 1289.9214135192626, 1324.2344759828923, 1358.769003905894, 1394.1410729632148, 1429.6946439809888, 1465.5246018998332, 1502.418539632246, 1539.7668298631575, 1577.6613192696689, 1615.7970323498448, 1654.3841957763143, 1692.588315662967, 1729.976309255936, 1767.1304977946884, 1802.5417585254695, 1836.5581285614658, 1869.9219189796927, 1902.2870459568494, 1933.6374813005077, 1964.274568869314, 1992.8011900798897]","[4.1818686000000005, 4.1774979, 4.1745052000000005, 4.1723394, 4.1707253, 4.1691895, 4.168087, 4.1669846, 4.1661577, 4.1654487, 4.1647005, 4.164228, 4.1636376, 4.1633224]",3183.418906696503
19,0.5,1,25,"[0.0, 21.44058024287108, 58.51538288335422, 95.93098767062583, 133.957650556386, 173.89093605687714, 217.87467618053262, 268.6099715350951, 325.32884732934036, 383.759798590824, 440.48256223807977, 494.88525739292874, 547.7264014731431, 600.2458665087097, 652.9476551425448, 707.8529378521873, 762.2350165166492, 814.7215354173024, 864.783141165562, 912.8570897566276, 956.7589843474373, 999.5411956682208, 1039.5353302033466, 1077.3653536603936, 1114.3951481312397, 1149.9090659257386, 1184.982493744148, 1219.1789727099897, 1253.5511715913701, 1287.4013797947514, 1322.0277390454225, 1356.3812749331844, 1391.148945877343, 1426.7825332163427, 1463.30729762049, 1499.9726104685578, 1536.942015717745, 1575.4909192948085, 1613.5678708264013, 1651.951466568159, 1689.9522724800604, 1727.5014693965513, 1764.1702038114013, 1799.9561276835911, 1834.364836984635, 1867.6471777320685, 1899.7833403635223, 1931.2657829897935, 1961.9373406003165, 1979.381851408149]","[4.1818295, 4.1773796, 4.174387, 4.1723394, 4.1704888, 4.1691108, 4.1680083, 4.166945, 4.1661181, 4.165369999999999, 4.1646614, 4.1641102, 4.1635981, 4.1630468]",3180.552146459281
20,0.5,1,25,"[0.0, 21.567327125244333, 58.76717161971595, 95.53932681696404, 133.55213243144556, 173.76013472445572, 217.56824240915978, 267.9942272691669, 324.9099586024022, 383.16774754182745, 439.53396058226974, 494.4098928493132, 547.4300396237333, 598.9970571034737, 652.0417952909118, 706.5654154452304, 761.4268199030682, 814.0436610214044, 864.3215919700801, 911.8949194038989, 956.5517281086802, 998.5196404226813, 1038.5489698223855, 1076.4426985138225, 1112.975786383086, 1148.8838367015499, 1184.0198414854026, 1218.3197337459912, 1252.3210326910385, 1286.112777620961, 1321.0440715652328, 1355.7636757564003, 1390.7575268065941, 1425.9961409033417, 1462.0967749415465, 1498.874849251816, 1536.1908812454226, 1574.434780006634, 1612.5835654266746, 1650.7446499561004, 1688.8408942297813, 1726.4847016122214, 1763.5940146327418, 1799.0543572755134, 1833.427897077215, 1866.5259087764464, 1898.749269135107, 1930.1199288742903, 1960.7235440788033, 1979.0346533732775]","[4.1819081, 4.1773009, 4.1744266, 4.1722608, 4.1705284, 4.1691108, 4.1679688, 4.166945, 4.1661968, 4.1655273, 4.1647401, 4.164188899999999, 4.1635981, 4.1632042]",3178.1324694794407
21,0.5,1,25,"[0.0, 23.423375554416907, 60.21577022631146, 97.41306849915117, 135.21591728193135, 175.48670553493315, 219.00447586594402, 269.41587189498165, 325.95053045774904, 384.2233855600346, 440.9857085074444, 495.6510401523265, 548.0597194533739, 600.2530883914997, 653.4380373699714, 707.2720305065307, 762.4716699491614, 815.1265213719303, 865.1394862702459, 912.6995968539102, 957.2896573896301, 999.4221496457442, 1039.015076993453, 1077.3695965726279, 1113.983382212612, 1149.735343336029, 1184.757589904764, 1219.0163729561366, 1252.814026277479, 1286.8112626313489, 1321.3549610165687, 1355.9855879458273, 1391.407753330082, 1426.5738519964414, 1462.9097716208037, 1499.697039584091, 1536.9916854304395, 1575.0577108348573, 1613.5296230090707, 1651.5165897536758, 1689.9240293509106, 1727.07685041798, 1763.8222872367396, 1799.7633106620192, 1833.7993285688003, 1866.7724809097876, 1899.142636669861, 1930.5568481958335, 1961.0146589981277, 1990.7126091518148]","[4.1817503, 4.1773796, 4.1744266, 4.1721425000000005, 4.1704102, 4.1690712, 4.1678505, 4.166945, 4.165999899999999, 4.1652517, 4.164582299999999, 4.164031, 4.1635981, 4.163007299999999]",3175.277504307048
22,0.5,1,25,"[0.0, 21.75065984288841, 58.51982616098468, 95.69162021621531, 133.20766047314538, 173.163536458814, 216.50338181295393, 266.62893482816804, 323.2908263491477, 381.77670176556404, 438.4345866066755, 493.08955818899864, 545.2855777512125, 597.2324117409437, 650.0361676985467, 704.6339634574981, 759.0703402133615, 811.8877679909122, 862.1305762705795, 909.3247267528418, 954.114256858893, 995.8108065057411, 1035.8052649637482, 1073.88246897785, 1110.5118727890633, 1145.937398921074, 1180.9571870611596, 1215.3197784261233, 1249.5186502112356, 1283.3928799133298, 1318.0457586702146, 1352.3990361218634, 1387.479324159453, 1423.040342760127, 1458.9800319030517, 1496.051723115604, 1533.3076638436864, 1571.3455553844037, 1609.328977023013, 1647.8478355846619, 1686.0135058844162, 1723.2443038850242, 1760.2182101012295, 1795.8122485221716, 1830.2010554126764, 1863.645519069747, 1895.5158511775217, 1926.8367968229745, 1957.123032809512, 1978.0562037741424]","[4.1819081, 4.177261799999999, 4.1743479, 4.172221700000001, 4.1704102, 4.1689138, 4.1678505, 4.1668663, 4.1659608, 4.1652126, 4.1646614, 4.163952399999999, 4.1634011, 4.163007299999999]",3172.422485148384
23,0.5,1,25,"[0.0, 32.23805384051161, 68.92779935317714, 106.54902726929538, 143.99074680866693, 183.7354613523746, 227.38288171528438, 277.43161067790413, 333.841259839022, 391.7129706315143, 448.3418388683482, 503.7548017118671, 556.2550330170789, 608.0360394640852, 660.4821231322451, 715.0775691009078, 769.43071540708, 822.2307960232172, 872.3671931914998, 920.1570332712072, 964.402931469632, 1005.9510206765287, 1046.415923295657, 1084.5525495537381, 1121.336548845722, 1156.5630760823306, 1191.361526623716, 1225.7080881467416, 1259.547113544529, 1293.572405141286, 1328.5810601807746, 1362.801002435968, 1397.783248816153, 1433.4396172050494, 1469.0653964197948, 1506.1075675233171, 1543.2992172222462, 1581.305409802299, 1619.5727756355477, 1658.0990969749605, 1695.964259830937, 1733.9476026417583, 1770.3741557630997, 1806.2610942714587, 1840.9166907198114, 1874.027771607302, 1906.0503687709697, 1937.2413311970868, 1967.677335324116, 1992.3174026314277]","[4.1816325, 4.1773009, 4.174387, 4.1721425000000005, 4.1703706, 4.1689925, 4.1678114, 4.1668663, 4.1658821, 4.1652913, 4.1645036, 4.1639919, 4.1634011, 4.162849899999999]",3169.844069387076
24,0.5,1,25,"[0.0, 22.20377049630855, 58.77802548181546, 95.80726303990292, 133.810258480056, 173.07931355112493, 216.60720764263584, 266.3378462313804, 322.53044124566856, 381.0669415906312, 437.481007141788, 491.8916920094577, 545.5512032105798, 597.057349492404, 649.8595570381492, 703.7971731258306, 757.9794725590186, 810.9393276325757, 860.9433314937428, 908.8728434889667, 952.8991315531605, 994.7304735315106, 1034.7331122916407, 1073.0063696987677, 1109.7598289527425, 1144.9820611805853, 1179.5052082701088, 1214.1515602859558, 1248.2440842050603, 1282.670949464407, 1316.8431090764032, 1351.579624489567, 1386.2781264257046, 1421.5163794812897, 1457.7682897438028, 1494.3583980295311, 1532.1358062011193, 1569.7645750228573, 1608.0895640250108, 1646.322974111513, 1684.4458168969884, 1721.8331879489908, 1758.7304425143855, 1794.7261430728397, 1828.5237420437281, 1862.2169963097592, 1894.4142005234228, 1925.446130681936, 1955.968581714574, 1977.7291116392673]","[4.1815143, 4.1770649, 4.1740723, 4.171946, 4.1702132, 4.1688352, 4.1674962, 4.1665511, 4.1656852, 4.165094399999999, 4.1643462, 4.163795, 4.1632829, 4.1626925]",3166.9628412400984
25,0.5,1,25,"[0.0, 22.012678098677384, 58.51869352801219, 95.77578547864027, 133.27520876978622, 173.45409152106367, 216.0922580194523, 266.13810107256836, 322.0037943966944, 380.4586795737496, 436.7049804979812, 491.66127887609434, 544.4575710427117, 596.3672021497013, 648.9067511932657, 702.9692907022737, 757.4777116773447, 809.7538653940734, 860.1209900485836, 907.2456840230606, 951.9278605539026, 994.2500706961404, 1033.995621233375, 1071.7731371003538, 1108.1607723390312, 1143.752026568267, 1178.6353055655495, 1213.2785840994084, 1247.1122816223901, 1280.9224390281288, 1315.0661803461371, 1349.9387332262281, 1385.065407356849, 1420.5043688272808, 1456.4226293622833, 1493.1920930782244, 1530.6036366303529, 1568.3574964217855, 1606.2810488592063, 1644.8360567505351, 1683.055280097246, 1720.4415268132802, 1757.5887603614947, 1793.070132486036, 1827.4553114615273, 1860.5829135585368, 1892.8821694362514, 1924.0386060048063, 1954.5992467900137, 1977.8639308452694]","[4.1817899, 4.1773009, 4.1742692, 4.1721034, 4.170449700000001, 4.1689925, 4.1678505, 4.1667089, 4.1659608, 4.1652126, 4.1645432, 4.163952399999999, 4.163479799999999, 4.163007299999999]",3164.804921260577
26,0.5,1,25,"[0.0, 33.14563607973491, 69.20975754837008, 106.63724030509587, 143.80159255775067, 183.81845177311567, 226.87468268655704, 276.3023708727987, 332.3899494823026, 390.74977909403884, 447.65235127159923, 501.7449996032687, 554.4980018804281, 606.5158130634402, 658.8366540331297, 713.4977997658107, 766.984750101313, 819.8972980894664, 869.8121337650973, 917.7359603284658, 961.9617770609973, 1004.2071457925858, 1043.4162548888928, 1081.4895463807602, 1118.074760285271, 1153.8287972533408, 1188.641393881189, 1222.4996591640597, 1256.455077835836, 1291.1317487568292, 1325.5411353919385, 1359.684353673446, 1394.823931159782, 1430.7640439377926, 1466.4068333577409, 1503.2783351946387, 1540.4471439153112, 1578.228326558695, 1616.6077025546742, 1654.6504219985436, 1692.6936171849175, 1730.314749825126, 1767.133629724744, 1802.8636926646382, 1837.6458572469019, 1870.6393839023417, 1902.4797955946087, 1933.806279811411, 1964.1118094224466, 1992.1481357940002]","[4.1817112000000005, 4.1771436, 4.1743479, 4.1720638, 4.1703315000000005, 4.1688743, 4.1677718, 4.1668267, 4.1659212, 4.1652126, 4.1647005, 4.1638737, 4.1634407, 4.1629682]",3162.417754953618
27,0.5,1,25,"[0.0, 34.177288143992996, 70.55621939702763, 107.68558361136184, 145.3106049701255, 184.8387347074762, 227.6115591052104, 277.05209426071326, 333.90883703532586, 391.6787368162247, 447.90815357253416, 502.60345669023627, 555.3980826102622, 606.8790136954583, 659.1361652557541, 713.4019422156703, 767.0685818140983, 819.8871298090835, 870.11726160798, 917.4855467202874, 962.4527709476843, 1004.2775455091303, 1043.9117423123123, 1081.9218118792078, 1118.7174903979371, 1154.2999921429157, 1188.6645844945706, 1223.2773224158843, 1257.0104631447934, 1291.1360751137001, 1325.2064150831038, 1359.8512942935163, 1394.9942120789376, 1430.5241116017348, 1466.2637033717547, 1503.2737943410182, 1540.4410010925585, 1577.8997479121574, 1616.634966713553, 1654.8605736060006, 1692.9537040946886, 1730.2954470380494, 1767.2429866269224, 1803.0793840005178, 1836.9825563762345, 1870.2586222107227, 1902.3473748124195, 1933.6909828284558, 1964.2468544725782, 1992.6524617001016]","[4.1816716, 4.1773009, 4.1743479, 4.1721034, 4.1704102, 4.1689925, 4.1678114, 4.1668267, 4.1659608, 4.1652517, 4.164582299999999, 4.164031, 4.1634407, 4.1629286]",3160.218253405352
28,0.5,1,25,"[0.0, 34.01106124828965, 69.91717773467451, 106.88814994866925, 144.67412626704117, 183.99697418739288, 226.88058586292834, 275.8288716214711, 332.46301384142896, 389.9115404618798, 447.27838221067134, 501.26757598133065, 554.3143942442117, 606.0684009104708, 657.9579032591661, 712.0381738880805, 766.2205137704224, 818.6313766409045, 868.7180450970637, 915.9739705903045, 960.7236146107749, 1002.3024680940474, 1042.2385049002737, 1080.3644138698287, 1116.4844688179464, 1152.4808388442634, 1186.7728052670018, 1221.4593003064092, 1255.3776475548284, 1289.1763355898265, 1323.418052867546, 1358.4191837962749, 1393.1075567174012, 1428.5312854417425, 1464.2660457208285, 1501.4193239634124, 1538.5673445129974, 1575.7855245825917, 1614.4984060614247, 1652.758409983891, 1691.2710034677002, 1728.4986919564726, 1765.1134333585824, 1800.8322344343196, 1834.780234095685, 1868.3141284679627, 1900.6903369083898, 1931.857736670659, 1962.33465432427, 1991.3734979047322]","[4.1815538, 4.1769862, 4.1741114, 4.1720638, 4.1702528, 4.1687169, 4.1675749, 4.1666303, 4.165803, 4.165054799999999, 4.1643462, 4.163795, 4.163243799999999, 4.162849899999999]",3157.175890228271
29,0.5,1,25,"[0.0, 30.808087841237807, 67.1748197206075, 103.77288183590468, 141.52772746137936, 180.844832474846, 223.4598780382716, 272.8947710769399, 328.94900704960804, 386.85216428241364, 443.5095921955137, 498.1049190452305, 550.5949375432779, 602.1453795164341, 654.4366318126149, 708.2007714274707, 762.2725468819735, 815.4685274829071, 864.8224776268821, 912.0275436397474, 956.4873495565296, 998.7427611518272, 1038.5586501192815, 1076.5532714024932, 1112.6241219274668, 1148.3921746700923, 1182.586981798208, 1216.8311423511705, 1251.0337974173399, 1284.8798966819788, 1319.5634508095407, 1354.2445130226074, 1388.7265410614864, 1424.4485726607677, 1460.4748842368742, 1496.8260045675158, 1534.2170335447513, 1572.2240493756901, 1610.3068948217804, 1648.2461717909566, 1686.5167424633762, 1724.1218434641953, 1760.8586547906918, 1796.6507799910994, 1831.1473998479125, 1864.408461296977, 1896.424599777754, 1927.6096073852198, 1958.0568544350765, 1978.3686485371243]","[4.1817503, 4.1771436, 4.1742296, 4.171985100000001, 4.1702919000000005, 4.1689138, 4.1678114, 4.1667876, 4.1659212, 4.1650157, 4.164464499999999, 4.1638341, 4.163243799999999, 4.1627316]",3155.065572625597
30,0.5,1,25,"[0.0, 27.297244464468577, 63.60247786150569, 100.3991059434673, 137.87141270659657, 177.20826217671134, 220.08774053582653, 268.397624803415, 324.7848852492951, 382.8900757328012, 439.9971666203152, 493.95821866781756, 546.7474584152801, 598.3016614687285, 650.3211892670947, 703.9205420026115, 758.3464337898617, 810.7368853965734, 860.4744403852808, 907.9207739290684, 952.4010114960731, 994.060115243107, 1034.2086175611973, 1071.9204920639559, 1108.55102024105, 1144.0329232783404, 1178.6908281841895, 1213.0718963597071, 1246.722664585987, 1280.6218504310336, 1315.3051579296132, 1349.5468265515515, 1384.4754414073368, 1419.7330431961882, 1456.0705296988217, 1492.455023289118, 1529.778310040008, 1567.975636891011, 1605.5534606632405, 1644.160216193402, 1681.890371014737, 1719.6161411242156, 1756.4647314322556, 1792.3241844689674, 1826.896451357342, 1859.8949206771158, 1891.662897687775, 1923.1444859725202, 1953.5928036754462, 1976.8215634619137]","[4.1815929, 4.177104, 4.1741114, 4.1721034, 4.1703706, 4.1688743, 4.1676931, 4.1666694, 4.1659608, 4.165054799999999, 4.164582299999999, 4.1638737, 4.1634407, 4.1628895]",3152.6773287033425
31,0.5,1,25,"[0.0, 28.823866711662333, 64.85564949258577, 101.56652748023822, 139.16484122386902, 178.19195458374276, 221.32528808167802, 269.5587544686885, 325.56586785636074, 383.6775201172981, 440.5223347391814, 494.73772874398657, 547.3870691279974, 598.681816868738, 650.9888119236934, 704.4535166149524, 758.7494746022574, 810.986468919426, 861.1690893288437, 908.7961391451904, 953.081653862218, 994.8452014479024, 1034.7402705285738, 1072.156653939068, 1108.9333353115135, 1144.1436974091469, 1178.7255105861486, 1213.2689379070093, 1247.122792613242, 1281.262013554018, 1315.3707294107548, 1349.8563542922698, 1385.0203328955565, 1420.175345856029, 1456.1905867962348, 1492.8577541315335, 1530.0600707452602, 1568.001447807607, 1606.2349907218056, 1644.0628260707101, 1682.5539190207312, 1720.1684851730245, 1757.0877495742309, 1792.2120354272681, 1827.1768880090046, 1860.138322834803, 1892.1728868259845, 1923.2112677817042, 1953.836477126307, 1977.6736055177123]","[4.1815929, 4.177261799999999, 4.1742692, 4.171946, 4.1703706, 4.1688743, 4.167654, 4.166748, 4.1657639, 4.165133999999999, 4.164424899999999, 4.163795, 4.1633224, 4.162810299999999]",3150.223054769695
32,0.5,1,25,"[0.0, 25.63067035766045, 61.31520288810589, 98.48753472449295, 135.92042105261936, 174.80027928753424, 217.89974203385128, 265.9766490010616, 321.8739257224399, 379.65601042224233, 436.71098577961885, 491.2760569962348, 544.1305484494883, 595.3454532952946, 647.2225328080071, 700.5213212196852, 754.1232115816942, 806.6095186233513, 857.1499077620265, 904.0171743909766, 948.4860586078291, 990.6729724569043, 1030.2451555925104, 1067.8105227831936, 1104.5112204581337, 1139.9857321292743, 1174.543808655829, 1209.1782275491441, 1242.7122630809638, 1276.7770056437053, 1310.5079218105818, 1345.2653592432491, 1380.4541697836564, 1415.6757985528445, 1451.8743784519734, 1487.912276676919, 1525.455960534632, 1563.395942441792, 1601.382662449884, 1639.7211880301272, 1677.7276854314593, 1715.223449128949, 1752.3673081098611, 1787.4583023472767, 1822.5236783361422, 1855.4114407946256, 1887.3714049797466, 1918.5565143312094, 1949.078967368235, 1976.891076859741]","[4.1815143, 4.1771827, 4.1741114, 4.1718669, 4.1700559, 4.168756500000001, 4.1676145, 4.1665907, 4.1656456, 4.1648583, 4.1642675, 4.1636376, 4.1631651, 4.162653]",3147.406003548449
33,0.5,1,25,"[0.0, 25.1956332820601, 61.442273066142604, 98.25642270746789, 135.48739173537592, 174.65621852433105, 216.87562924269184, 265.72711189002155, 321.46131871423074, 379.45969433331686, 435.9298151846525, 490.29838816862093, 543.2007341104824, 594.3602429500545, 646.1933241890874, 699.5956620966826, 753.6981781444592, 806.5867556341934, 856.3619116509735, 903.6391113964273, 948.0337375141453, 989.1108952414224, 1029.1264783221939, 1067.1504792622834, 1103.0116846209464, 1138.7718998178236, 1173.405000263574, 1207.4351041870552, 1241.540685753803, 1275.3556834809137, 1309.7581307894593, 1344.139959977448, 1379.025826779174, 1414.5374051409763, 1450.231377600978, 1486.5931753647571, 1524.1720199126614, 1562.110057382775, 1599.9808938244007, 1638.21431407312, 1676.1045696730248, 1713.7980846633218, 1750.309570779319, 1786.330123985956, 1820.706745631449, 1854.0478109288647, 1886.0169832401034, 1917.125450797218, 1947.4750484233964, 1964.2379443882255]","[4.1815929, 4.1770649, 4.17419, 4.1718669, 4.1704102, 4.1689138, 4.1676931, 4.166748, 4.165803, 4.165094399999999, 4.1643066, 4.1638341, 4.1632829, 4.162810299999999]",3145.483882662084
34,0.5,1,25,"[0.0, 25.126108784131702, 61.29061168433935, 97.69045159046215, 135.29575724928412, 173.95649696686854, 216.62259639570954, 265.2822373447395, 321.0615361464359, 378.2767768829838, 435.3582509873784, 489.83467618564447, 542.4017428505733, 592.8930055803005, 645.3206085046061, 698.6745630296009, 752.8263883480356, 805.5061833481057, 854.9832933043767, 902.3114214720747, 946.2922247738734, 988.3423710389445, 1028.0885057968123, 1066.0401604128563, 1102.0974387928193, 1137.827686604913, 1172.3054625743237, 1206.1341569100668, 1239.8635219301466, 1273.983731843934, 1308.50421226553, 1342.9397193661994, 1377.5957902132654, 1413.2144505954977, 1448.854362163767, 1485.5485449701218, 1522.7174345049032, 1560.5684064996537, 1598.8273698212524, 1636.993842089993, 1674.9708827439763, 1712.713015975929, 1749.4239420160484, 1784.8334788364332, 1819.2208192925423, 1852.2050986026907, 1884.3183656640172, 1915.7729573742163, 1946.1432019734634, 1963.546176516451]","[4.1816325, 4.1770253, 4.1741114, 4.171946, 4.1702528, 4.1687956, 4.1676931, 4.1666694, 4.165803, 4.1649761, 4.164424899999999, 4.163755399999999, 4.1632042, 4.1628895]",3143.161674922417
35,0.5,1,25,"[0.0, 24.115598242247756, 60.55371631388152, 96.7277942950056, 134.00359466034257, 173.37793124850526, 215.34264172775244, 263.7720278150942, 319.3883388473624, 376.9273123360917, 434.18867751936835, 488.4229436763629, 541.0046552734636, 591.8529121299418, 644.0125311327629, 697.3669293505777, 750.9673058968535, 803.6681103367234, 853.3094974432743, 900.5261673485293, 944.8726909713844, 986.7129364699329, 1026.0818923260433, 1064.2001258381188, 1100.6866230110707, 1135.5132263717855, 1170.415242986613, 1204.0853972668585, 1237.9790169848043, 1272.5041768778638, 1306.521754443593, 1340.8040024355666, 1375.943067968215, 1410.8974108691111, 1446.8049845214612, 1483.4051470120428, 1520.4552624728503, 1558.509742432957, 1596.558918445284, 1634.9777551539166, 1672.783298291696, 1710.7249212029549, 1746.9631959621809, 1782.8796565447794, 1817.3667343868162, 1850.5206320366876, 1882.1617921631916, 1913.5781728184413, 1943.925830053425, 1963.3707180301915]","[4.1814747, 4.1770253, 4.1739936, 4.1717491, 4.1701741000000005, 4.1686778, 4.1675358000000005, 4.1666694, 4.1656852, 4.164818799999999, 4.164188899999999, 4.1636767, 4.1632042, 4.162810299999999]",3140.817775796168
